Repository: sahgyan9/Cryocon_22C_Temperature_Controller_Python-File

# Cryocon 22C — Janis ST-LN-500 Probe Station Control

Temperature control for a Janis Research ST-LN-500_1-4CX LN₂ cryogenic probe
station via a Cryo-con 22C controller on COM5.

**Start here: [`FINAL_REPORT.html`](FINAL_REPORT.html)** — the overshoot study,
the settings that fixed it, and the LabVIEW SCPI sequence. Open it in a browser;
it is self-contained and prints cleanly.

## Current tuning (validated 2026-09-05)

```
LOOP 1:PGAIN   40        proportional gain
LOOP 1:IGAIN   900       integral time, SECONDS (not a gain)
LOOP 1:DGAIN   0         derivative off
LOOP 1:RANGE   HI        50 W full scale
LOOP 1:MAXPWR  70        percent
LOOP 1:RATE    1.0       K/min (2.0 works equally well and is twice as fast)
LOOP 1:TYPE    RAMPP
```

Peak overshoot **+0.22 K**, down from +4.08 K. PID Table 2 in the instrument's
memory now carries these Zone 1 values as well, so `RAMPT`/`TABLE` mode is safe
above 300 K.

## Ordering rule that matters

Send `CONTROL` **before** the target setpoint, and send the setpoint **last** —
writing the setpoint is what arms the ramp. Setting a target while control is OFF
makes the heater slam to its power limit the moment control is switched on.

## Layout

| Path | Contents |
|---|---|
| `FINAL_REPORT.html` / `.md` | The report |
| `OVERSHOOT_TUNING_LOG.md` | Full technical log — every attempt, superseded theories, safety config |
| `data/` | 26 measured runs + the PID table backup taken before overwriting |

# Wayne Kerr 6510B & Cryo-con 22C — Unified Impedance Spectroscopy Suite

Automated temperature-dependent dielectric spectroscopy suite unifying the **Cryo-con 22C Temperature Controller** (`COM5`) and the **Wayne Kerr 6510B Precision Impedance Analyzer** (`GPIB0::6::INSTR`) for **PMN-0.3PT** ($0.70\text{Pb}(\text{Mg}_{1/3}\text{Nb}_{2/3})\text{O}_3 - 0.30\text{PbTiO}_3$) crystal characterization from 300 K to 470 K (with quick-test support at 299 K & 300 K).

---

## 🧪 Sample Under Test: PMN-0.3PT (0.70PMN-0.30PT)

- **Material:** $0.70\text{Pb}(\text{Mg}_{1/3}\text{Nb}_{2/3})\text{O}_3 - 0.30\text{PbTiO}_3$ ($x = 0.30$), a relaxor-based ferroelectric on the rhombohedral side of the Morphotropic Phase Boundary (MPB).
- **Latest Measurement Location:** [`Cryocon-22C_and_Wayne_Kerr/Data/`](Data/)
  - **Recorded Sweeps:** 57 full-spectrum impedance files from **300.0 K to 412.0 K** in 2.0 K steps (`300K_100mV_*.dat` to `412K_100mV_*.dat`).
  - **Sweep Parameters:** 200 logarithmic frequency points from **20 Hz to 10 MHz**, 100 mV AC excitation RMS.
- **Sample Geometry & Vacuum Capacitance:**
  - Standard pre-populated defaults: Thickness $d = 0.30\text{ mm}$ ($300\text{ }\mu\text{m}$), Electrode Area $A = 6.00\text{ mm}^2$.
  - Vacuum Capacitance: $C_0 = \varepsilon_0 \frac{A}{d} \approx 0.17708\text{ pF}$.
- **Key Phase Transitions & Literature Signatures:**
  - **Rhombohedral-to-Tetragonal Transition ($T_{R-T}$):** $\approx 370 - 374\text{ K}$ ($97 - 101^\circ\text{C}$). Manifests as a distinct inflection/kink anomaly on the permittivity curve.
  - **Dielectric Maximum ($T_m$ / Curie Region):** $\approx 410 - 440\text{ K}$ ($137 - 167^\circ\text{C}$).

---

## 📌 Reference Codebases & Architecture Lineage

This workspace unifies and coordinates the code, drivers, and lessons learned from two upstream laboratory repositories:

1. **Wayne Kerr Impedance Analyzer Suite:**
   - **Path:** `C:\Users\sahgy\Downloads\Wayne_kerr_2500B`
   - **Extracted Components & Reference:**
     - Core VISA driver for the Wayne Kerr 6510B (`wayne_kerr_controller.py`).
     - Automated headless GUI simulation test pattern (`verify_simplified_gui.py`).
     - Zero-locking live file tailing logic (`live_view.py`).
     - Standard laboratory tab-delimited acquisition schema: `Time (s)\tLight (A)\tT (K)\tf (Hz)\tR (Ohm)\tX (Ohm)`.
     - Hardware frequency limits (20 Hz minimum, 10 MHz maximum).

2. **Cryo-con 22C Temperature Controller Suite:**
   - **Path:** `C:\Users\sahgy\Downloads\Cryocon_22C_Temperature_Controller_Python-File`
   - **Extracted Components & Reference:**
     - Core RS-232 serial driver for Cryo-con 22C (`cryocon_controller.py` on `COM5` @ 57,600 baud).
     - Validated anti-windup PID tuning parameters: `P=40.0, I=900.0 s, D=0.0, Range=HI, MaxPwr=70%`.
     - Critical anti-surge arming sequence: park at live temperature in PID mode, engage `CONTROL`, then switch to `RAMPP` and send setpoint last.
     - Unattended staged ramp state machine and settle detection (`staged_ramp_test.py`).

### Option 3: Live File Tailer (Zero-Locking Terminal Monitor)
Run in a secondary terminal to watch active sweeps without occupying COM5 or GPIB:
```bash
python live_view.py
```

---

## Output Data Format

Data files are saved in `Data/` using tab-delimited columns matching laboratory standards:

```tsv
Time (s)	Light (A)	T (K)	f (Hz)	R (Ohm)	X (Ohm)
0.021	0.000	298.000	20.000	6990.516	-6059945.457
0.042	0.000	298.000	39.900	3596.501	-3048589.277
...
```

---

File: Cryocon-22C_and_Wayne_Kerr/Data_415K-300K_Air_Cooling/370K_100mV_13-48-40.dat
Time (s)	Light (A)	T (K)	f (Hz)	R (Ohm)	X (Ohm)
1.472	0.000	369.975	20.000	2735736.000	-50982640.000
2.854	0.000	369.965	21.363	1755451.000	-54382330.000
4.151	0.000	369.956	22.819	1582359.000	-50817620.000
5.371	0.000	369.950	24.375	1368383.000	-47688900.000
6.517	0.000	369.942	26.036	1263147.000	-44711390.000
7.594	0.000	369.937	27.811	1124561.000	-41870080.000
8.607	0.000	369.931	29.707	1008953.000	-39251620.000
9.560	0.000	369.926	31.732	890962.600	-36785670.000
10.456	0.000	369.921	33.895	857814.200	-34384980.000
11.301	0.000	369.917	36.205	926109.800	-32274070.000
12.113	0.000	369.914	38.673	782163.900	-30332830.000
13.056	0.000	369.910	41.309	672260.100	-28322560.000
13.943	0.000	369.907	44.125	574403.500	-26512800.000
14.778	0.000	369.904	47.133	415523.500	-24869210.000
15.565	0.000	369.901	50.346	347513.700	-23230980.000
16.306	0.000	369.898	53.777	421263.900	-21815720.000
17.018	0.000	369.895	57.443	408082.800	-20442680.000
17.682	0.000	369.892	61.359	450717.400	-19141890.000
18.302	0.000	369.889	65.541	385567.800	-17944080.000
18.888	0.000	369.887	70.009	372955.300	-16849620.000
19.456	0.000	369.884	74.781	333478.700	-15782980.000
19.978	0.000	369.882	79.878	320773.900	-14771040.000
20.479	0.000	369.880	85.323	284614.300	-13846980.000
20.954	0.000	369.878	91.139	274438.900	-12978520.000
21.412	0.000	369.877	97.352	241457.900	-12150540.000
21.843	0.000	369.875	103.987	222288.000	-11388390.000
22.239	0.000	369.874	111.076	215020.700	-10669560.000
22.618	0.000	369.873	118.647	203064.000	-9993186.000
22.978	0.000	369.872	126.735	184083.700	-9361216.000
23.317	0.000	369.870	135.373	171792.600	-8775926.000
23.675	0.000	369.870	144.601	168330.800	-8224002.000
23.993	0.000	369.869	154.458	156873.800	-7706141.000
24.319	0.000	369.868	164.986	140317.000	-7218426.000
24.635	0.000	369.868	176.232	126653.200	-6760626.000
24.914	0.000	369.868	188.245	119868.700	-6332570.000
25.196	0.000	369.867	201.077	111739.600	-5937008.000
25.482	0.000	369.867	214.783	101786.400	-5560373.000
25.753	0.000	369.867	229.423	98690.070	-5202486.000
26.032	0.000	369.866	245.062	89036.140	-4878207.000
26.328	0.000	369.866	261.766	82169.090	-4571930.000
26.630	0.000	369.865	279.609	76750.950	-4283390.000
26.884	0.000	369.865	298.669	71772.020	-4011905.000
27.166	0.000	369.865	319.027	66544.820	-3759133.000
27.414	0.000	369.864	340.773	62692.660	-3522110.000
27.692	0.000	369.864	364.002	57470.140	-3299506.000
27.946	0.000	369.864	388.814	53886.750	-3091371.000
28.163	0.000	369.864	415.317	50681.510	-2895602.000
28.396	0.000	369.864	443.627	47898.940	-2712823.000
28.612	0.000	369.863	473.866	44905.750	-2540538.000
28.872	0.000	369.863	506.167	40424.060	-2379590.000
29.079	0.000	369.863	540.670	37936.120	-2230323.000
29.353	0.000	369.863	577.524	36068.180	-2089163.000
29.579	0.000	369.862	616.890	33359.190	-1957033.000
29.765	0.000	369.862	658.940	30342.730	-1834311.000
29.993	0.000	369.862	703.857	29092.480	-1718117.000
30.206	0.000	369.862	751.834	27070.750	-1609044.000
30.407	0.000	369.861	803.083	25296.730	-1508146.000
30.650	0.000	369.861	857.824	23265.290	-1412940.000
30.878	0.000	369.861	916.297	21565.310	-1323708.000
31.065	0.000	369.861	978.756	20150.360	-1240095.000
31.586	0.000	369.860	1045.472	18803.900	-1161760.000
32.073	0.000	369.860	1116.736	17723.060	-1087934.000
32.549	0.000	369.859	1192.857	16565.970	-1019164.000
32.989	0.000	369.859	1274.167	15525.640	-954550.200
33.406	0.000	369.858	1361.020	14423.540	-894371.800
33.813	0.000	369.858	1453.793	13448.770	-837696.200
34.187	0.000	369.857	1552.890	12585.150	-784574.900
34.555	0.000	369.857	1658.741	11903.360	-734975.900
34.958	0.000	369.857	1771.808	11117.120	-688494.400
35.338	0.000	369.856	1892.582	10269.550	-644800.900
35.686	0.000	369.856	2021.589	9674.823	-603836.600
36.042	0.000	369.856	2159.389	9031.488	-565563.200
36.398	0.000	369.856	2306.582	8443.355	-529810.200
36.711	0.000	369.857	2463.808	7937.422	-496237.200
37.054	0.000	369.857	2631.752	7424.259	-464851.100
37.429	0.000	369.857	2811.143	6987.651	-435417.800
37.793	0.000	369.857	3002.763	6612.156	-407869.700
38.060	0.000	369.857	3207.444	6186.951	-382064.200
38.388	0.000	369.857	3426.077	5740.098	-357910.900
38.623	0.000	369.857	3659.613	5289.336	-335294.800
38.939	0.000	369.857	3909.068	5011.632	-314109.400
39.326	0.000	369.858	4175.526	4662.488	-294299.700
39.669	0.000	369.859	4460.148	4380.852	-275676.100
40.049	0.000	369.859	4764.171	4113.372	-258219.800
40.397	0.000	369.860	5088.917	3850.445	-241956.500
40.754	0.000	369.861	5435.799	3576.289	-226533.700
41.049	0.000	369.861	5806.326	3357.189	-212244.500
41.373	0.000	369.862	6202.110	3134.174	-198858.100
41.645	0.000	369.863	6624.872	2929.004	-186253.700
41.928	0.000	369.863	7076.452	2767.918	-174503.200
42.192	0.000	369.865	7558.813	2607.021	-163439.300
42.513	0.000	369.865	8074.054	2409.706	-153037.900
42.797	0.000	369.866	8624.416	2229.501	-143413.700
43.106	0.000	369.867	9212.292	2076.652	-134292.300
43.380	0.000	369.867	9840.241	2005.223	-125824.200
43.697	0.000	369.868	10510.994	1887.850	-117854.800
43.931	0.000	369.869	11227.468	1775.615	-110405.000
44.204	0.000	369.869	11992.780	1649.963	-103399.400
44.457	0.000	369.870	12810.259	1566.229	-96884.040
44.797	0.000	369.871	13683.461	1477.072	-90768.260
45.053	0.000	369.872	14616.184	1380.873	-85027.010
45.286	0.000	369.872	15612.485	1312.770	-79647.800
45.564	0.000	369.872	16676.698	1212.468	-74613.080
45.828	0.000	369.873	17813.453	1145.816	-69900.480
46.077	0.000	369.873	19027.694	1085.708	-65482.570
46.303	0.000	369.874	20324.702	1027.473	-61358.440
46.545	0.000	369.874	21710.121	962.859	-57454.620
46.814	0.000	369.875	23189.975	927.338	-53810.640
47.135	0.000	369.875	24770.702	856.680	-50428.870
47.393	0.000	369.876	26459.178	801.154	-47229.360
47.677	0.000	369.877	28262.749	750.774	-44237.470
47.922	0.000	369.877	30189.258	720.231	-41450.170
48.210	0.000	369.878	32247.086	680.775	-38824.960
48.493	0.000	369.879	34445.185	637.027	-36371.430
48.724	0.000	369.879	36793.115	600.784	-34073.790
48.940	0.000	369.880	39301.090	571.561	-31923.580
49.200	0.000	369.880	41980.020	537.444	-29906.480
49.574	0.000	369.881	44841.556	507.801	-28004.310
50.009	0.000	369.882	47898.147	481.728	-26240.090
50.463	0.000	369.883	51163.089	446.129	-24584.900
50.761	0.000	369.884	54650.583	420.740	-23034.440
51.120	0.000	369.885	58375.799	407.897	-21574.060
51.410	0.000	369.885	62354.942	382.672	-20190.980
51.839	0.000	369.886	66605.320	364.888	-18932.730
52.219	0.000	369.887	71145.421	348.095	-17740.260
52.471	0.000	369.888	75994.996	331.992	-16618.490
52.736	0.000	369.889	81175.138	310.098	-15579.740
53.069	0.000	369.889	86708.381	301.054	-14580.340
53.382	0.000	369.890	92618.793	277.716	-13673.550
53.669	0.000	369.891	98932.084	265.167	-12796.690
53.978	0.000	369.891	105675.715	263.290	-11982.760
54.304	0.000	369.892	112879.022	238.259	-11241.710
54.610	0.000	369.893	120573.336	232.233	-10533.750
54.912	0.000	369.894	128792.127	227.982	-9853.923
55.186	0.000	369.894	137571.146	213.307	-9236.617
55.605	0.000	369.895	146948.581	203.419	-8648.188
55.890	0.000	369.896	156965.221	197.020	-8104.040
56.166	0.000	369.897	167664.638	187.555	-7594.818
56.489	0.000	369.897	179093.373	176.105	-7111.127
56.828	0.000	369.898	191301.139	172.240	-6662.780
57.113	0.000	369.898	204341.039	167.833	-6241.236
57.420	0.000	369.899	218269.793	160.219	-5846.740
57.746	0.000	369.899	233147.990	150.655	-5471.473
58.027	0.000	369.900	249040.349	148.499	-5128.091
58.349	0.000	369.901	266015.998	142.677	-4804.184
58.673	0.000	369.901	284148.780	138.786	-4500.562
58.931	0.000	369.902	303517.570	132.288	-4214.218
59.369	0.000	369.903	324206.618	130.969	-3943.466
59.702	0.000	369.903	346305.920	128.350	-3690.859
60.005	0.000	369.904	369911.605	122.820	-3460.516
60.307	0.000	369.904	395126.353	117.822	-3240.301
60.582	0.000	369.905	422059.846	114.750	-3033.324
60.898	0.000	369.905	450829.241	113.947	-2840.860
61.223	0.000	369.906	481559.679	110.344	-2657.924
61.514	0.000	369.906	514384.835	110.120	-2488.980
61.756	0.000	369.906	549447.493	111.559	-2333.503
62.054	0.000	369.907	586900.171	106.755	-2177.727
62.331	0.000	369.907	626905.783	111.625	-2034.913
62.637	0.000	369.907	669638.348	110.108	-1922.378
62.961	0.000	369.908	715283.746	102.419	-1801.113
63.251	0.000	369.908	764040.529	101.046	-1678.377
63.557	0.000	369.908	816120.781	95.793	-1571.835
63.901	0.000	369.909	871751.044	91.891	-1466.866
64.196	0.000	369.909	931173.304	91.795	-1367.531
64.448	0.000	369.910	994646.037	94.882	-1276.461
64.753	0.000	369.910	1062445.341	43.027	-1199.184
65.014	0.000	369.911	1134866.134	49.348	-1111.748
65.410	0.000	369.911	1212223.437	46.467	-1048.455
65.735	0.000	369.911	1294853.743	45.581	-978.582
66.089	0.000	369.912	1383116.481	42.574	-918.615
66.596	0.000	369.913	1477395.584	41.008	-860.054
66.989	0.000	369.914	1578101.150	38.403	-799.988
67.277	0.000	369.914	1685671.237	35.229	-747.836
67.633	0.000	369.914	1800573.758	36.192	-693.355
67.972	0.000	369.914	1923308.524	35.546	-644.965
68.221	0.000	369.915	2054409.414	37.612	-602.022
68.542	0.000	369.915	2194446.698	39.617	-555.892
68.798	0.000	369.915	2344029.518	36.146	-518.497
69.043	0.000	369.915	2503808.540	32.928	-483.218
69.350	0.000	369.915	2674478.780	31.844	-444.062
69.698	0.000	369.915	2856782.629	30.717	-410.364
69.996	0.000	369.915	3051513.084	30.481	-372.590
70.269	0.000	369.915	3259517.196	35.298	-340.328
70.570	0.000	369.916	3481699.752	37.401	-311.616
70.849	0.000	369.916	3719027.216	49.115	-282.899
71.128	0.000	369.916	3972531.929	65.194	-269.246
71.436	0.000	369.916	4243316.602	45.369	-251.126
71.775	0.000	369.916	4532559.110	47.885	-238.483
72.126	0.000	369.916	4841517.618	37.347	-210.859
72.428	0.000	369.916	5171536.051	35.807	-188.467
72.839	0.000	369.916	5524049.945	35.480	-167.772
73.100	0.000	369.916	5900592.685	32.212	-145.672
73.420	0.000	369.916	6302802.180	34.132	-126.127
73.694	0.000	369.916	6732427.985	33.814	-110.142
73.941	0.000	369.916	7191338.911	31.707	-91.149
74.203	0.000	369.917	7681531.159	33.815	-75.213
74.547	0.000	369.917	8205136.995	32.667	-62.810
74.821	0.000	369.917	8764434.032	30.679	-47.023
75.153	0.000	369.917	9361855.135	31.441	-31.732
75.420	0.000	369.917	9999999.000	32.124	-19.092

File: Cryocon-22C_and_Wayne_Kerr/Data_415K-300K_Air_Cooling/375K_100mV_13-41-05.dat
Time (s)	Light (A)	T (K)	f (Hz)	R (Ohm)	X (Ohm)
1.472	0.000	374.928	20.000	14806480.000	-52629040.000
2.854	0.000	374.927	21.363	1689745.000	-53710120.000
4.152	0.000	374.927	22.819	1739509.000	-50255230.000
5.391	0.000	374.926	24.375	1633091.000	-46985200.000
6.538	0.000	374.926	26.036	1483749.000	-44133600.000
7.617	0.000	374.926	27.811	1334548.000	-41291470.000
8.631	0.000	374.926	29.707	1200360.000	-38731920.000
9.584	0.000	374.926	31.732	1101213.000	-36292820.000
10.503	0.000	374.927	33.895	1014053.000	-34017970.000
11.356	0.000	374.927	36.205	953464.000	-31743960.000
12.158	0.000	374.927	38.673	835544.000	-29745250.000
13.102	0.000	374.927	41.309	706519.800	-27922430.000
13.992	0.000	374.927	44.125	566838.300	-26102140.000
14.828	0.000	374.927	47.133	470655.300	-24491350.000
15.648	0.000	374.927	50.346	398399.800	-22872850.000
16.387	0.000	374.927	53.777	420823.900	-21531610.000
17.085	0.000	374.927	57.443	475064.900	-20184470.000
17.743	0.000	374.927	61.359	453290.100	-18935500.000
18.363	0.000	374.927	65.541	398545.700	-17724140.000
18.949	0.000	374.927	70.009	390123.900	-16622130.000
19.501	0.000	374.927	74.781	358962.100	-15568540.000
20.030	0.000	374.927	79.878	340699.700	-14581860.000
20.523	0.000	374.927	85.323	312143.000	-13648370.000
20.989	0.000	374.927	91.139	286393.000	-12798810.000
21.430	0.000	374.927	97.352	252330.800	-11981560.000
21.884	0.000	374.927	103.987	234392.600	-11236610.000
22.279	0.000	374.927	111.076	217400.700	-10523810.000
22.653	0.000	374.926	118.647	201517.900	-9864982.000
23.019	0.000	374.926	126.735	192577.500	-9239358.000
23.363	0.000	374.926	135.373	180340.800	-8655740.000
23.710	0.000	374.926	144.601	172027.500	-8102862.000
24.037	0.000	374.926	154.458	159168.100	-7597302.000
24.359	0.000	374.926	164.986	140759.100	-7119482.000
24.692	0.000	374.926	176.232	128695.400	-6671985.000
25.016	0.000	374.926	188.245	120822.200	-6249814.000
25.319	0.000	374.926	201.077	113281.700	-5856263.000
25.632	0.000	374.926	214.783	105422.400	-5483527.000
25.939	0.000	374.926	229.423	96583.530	-5138631.000
26.202	0.000	374.926	245.062	88341.150	-4812156.000
26.510	0.000	374.927	261.766	83526.980	-4507372.000
26.823	0.000	374.927	279.609	78087.180	-4223559.000
27.123	0.000	374.927	298.669	71702.780	-3957168.000
27.426	0.000	374.927	319.027	67086.300	-3707006.000
27.732	0.000	374.927	340.773	61262.790	-3472978.000
27.969	0.000	374.927	364.002	57060.530	-3253637.000
28.243	0.000	374.927	388.814	54207.830	-3047846.000
28.474	0.000	374.927	415.317	49126.670	-2855846.000
28.735	0.000	374.927	443.627	46624.020	-2675057.000
29.008	0.000	374.927	473.866	42820.260	-2505629.000
29.240	0.000	374.927	506.167	40497.700	-2346905.000
29.529	0.000	374.927	540.670	37994.140	-2198853.000
29.722	0.000	374.927	577.524	35247.290	-2060069.000
30.005	0.000	374.927	616.890	33069.950	-1930959.000
30.251	0.000	374.927	658.940	30409.020	-1808410.000
30.441	0.000	374.927	703.857	28329.050	-1693567.000
30.679	0.000	374.927	751.834	26470.440	-1586914.000
30.884	0.000	374.927	803.083	25142.850	-1486460.000
31.077	0.000	374.928	857.824	23282.330	-1393191.000
31.304	0.000	374.928	916.297	21702.530	-1305084.000
31.511	0.000	374.928	978.756	20399.690	-1222493.000
32.074	0.000	374.928	1045.472	18887.070	-1145332.000
32.573	0.000	374.928	1116.736	17473.000	-1073021.000
33.032	0.000	374.928	1192.857	16435.320	-1005187.000
33.467	0.000	374.928	1274.167	15425.880	-941615.200
33.890	0.000	374.928	1361.020	14406.220	-882324.100
34.315	0.000	374.928	1453.793	13305.420	-826281.700
34.695	0.000	374.928	1552.890	12593.060	-774220.000
35.125	0.000	374.929	1658.741	11673.660	-725160.300
35.491	0.000	374.929	1771.808	10796.280	-679334.000
35.858	0.000	374.929	1892.582	10046.330	-636400.200
36.230	0.000	374.929	2021.589	9376.345	-596067.600
36.589	0.000	374.929	2159.389	8839.686	-558549.700
36.904	0.000	374.929	2306.582	8247.764	-523353.900
37.284	0.000	374.929	2463.808	7672.358	-490210.200
37.580	0.000	374.930	2631.752	7172.231	-459133.300
37.886	0.000	374.930	2811.143	6721.517	-430143.900
38.152	0.000	374.930	3002.763	6289.252	-402940.000
38.438	0.000	374.930	3207.444	5863.272	-377533.800
38.690	0.000	374.930	3426.077	5488.586	-353627.700
39.021	0.000	374.930	3659.613	5171.661	-331199.200
39.254	0.000	374.930	3909.068	4833.622	-310307.100
39.642	0.000	374.929	4175.526	4517.297	-290744.800
39.975	0.000	374.929	4460.148	4228.305	-272343.000
40.342	0.000	374.929	4764.171	3990.907	-255095.000
40.701	0.000	374.929	5088.917	3704.009	-239005.700
41.054	0.000	374.929	5435.799	3489.805	-223851.700
41.356	0.000	374.929	5806.326	3262.602	-209741.000
41.630	0.000	374.929	6202.110	3080.122	-196450.600
41.881	0.000	374.929	6624.872	2806.653	-183992.300
42.144	0.000	374.929	7076.452	2676.474	-172467.700
42.449	0.000	374.929	7558.813	2491.338	-161529.700
42.734	0.000	374.929	8074.054	2344.030	-151368.200
43.068	0.000	374.929	8624.416	2175.678	-141729.000
43.353	0.000	374.929	9212.292	2042.117	-132746.800
43.703	0.000	374.929	9840.241	1868.664	-124422.600
43.968	0.000	374.929	10510.994	1789.241	-116524.200
44.323	0.000	374.929	11227.468	1683.963	-109137.600
44.585	0.000	374.929	11992.780	1576.854	-102227.400
44.844	0.000	374.929	12810.259	1487.628	-95773.790
45.106	0.000	374.929	13683.461	1397.633	-89724.190
45.377	0.000	374.929	14616.184	1316.962	-84057.150
45.632	0.000	374.930	15612.485	1234.044	-78741.340
45.882	0.000	374.930	16676.698	1150.676	-73763.450
46.141	0.000	374.930	17813.453	1088.935	-69096.080
46.367	0.000	374.930	19027.694	1014.298	-64740.440
46.622	0.000	374.929	20324.702	964.119	-60634.900
46.905	0.000	374.929	21710.121	894.774	-56803.340
47.143	0.000	374.929	23189.975	851.798	-53219.860
47.434	0.000	374.929	24770.702	797.991	-49855.420
47.693	0.000	374.929	26459.178	750.462	-46694.000
47.945	0.000	374.929	28262.749	696.195	-43753.470
48.170	0.000	374.929	30189.258	654.262	-40990.250
48.415	0.000	374.928	32247.086	608.335	-38374.520
48.701	0.000	374.928	34445.185	584.246	-35962.930
48.953	0.000	374.928	36793.115	552.363	-33684.690
49.241	0.000	374.928	39301.090	517.722	-31563.700
49.523	0.000	374.928	41980.020	483.183	-29551.910
49.930	0.000	374.929	44841.556	463.978	-27683.750
50.284	0.000	374.929	47898.147	436.352	-25942.430
50.722	0.000	374.928	51163.089	406.024	-24305.680
51.019	0.000	374.928	54650.583	382.327	-22769.290
51.362	0.000	374.928	58375.799	351.500	-21331.500
51.689	0.000	374.928	62354.942	333.865	-19984.310
52.165	0.000	374.928	66605.320	322.509	-18719.070
52.448	0.000	374.928	71145.421	312.113	-17535.780
52.752	0.000	374.928	75994.996	284.829	-16421.240
53.011	0.000	374.928	81175.138	271.353	-15382.460
53.336	0.000	374.928	86708.381	262.720	-14412.720
53.647	0.000	374.928	92618.793	243.672	-13492.030
53.925	0.000	374.928	98932.084	226.520	-12646.670
54.247	0.000	374.928	105675.715	209.033	-11833.490
54.528	0.000	374.928	112879.022	204.219	-11109.360
54.845	0.000	374.928	120573.336	194.452	-10393.930
55.184	0.000	374.928	128792.127	177.813	-9734.192
55.456	0.000	374.928	137571.146	180.499	-9125.852
55.876	0.000	374.927	146948.581	168.484	-8546.629
56.175	0.000	374.927	156965.221	156.621	-8005.333
56.473	0.000	374.927	167664.638	153.331	-7500.104
56.771	0.000	374.927	179093.373	145.765	-7023.021
57.149	0.000	374.928	191301.139	137.188	-6580.655
57.458	0.000	374.928	204341.039	131.635	-6164.129
57.708	0.000	374.928	218269.793	127.912	-5775.669
57.998	0.000	374.928	233147.990	114.737	-5403.394
58.284	0.000	374.928	249040.349	115.253	-5064.610
58.669	0.000	374.928	266015.998	112.538	-4743.629
58.926	0.000	374.928	284148.780	107.076	-4444.589
59.234	0.000	374.927	303517.570	103.526	-4160.460
59.712	0.000	374.927	324206.618	100.045	-3894.768
59.992	0.000	374.927	346305.920	95.860	-3646.363
60.335	0.000	374.927	369911.605	93.076	-3418.112
60.630	0.000	374.927	395126.353	88.950	-3199.812
60.992	0.000	374.927	422059.846	85.766	-2995.484
61.304	0.000	374.928	450829.241	85.155	-2803.755
61.603	0.000	374.928	481559.679	81.353	-2624.773
61.886	0.000	374.928	514384.835	80.893	-2457.855
62.173	0.000	374.928	549447.493	82.518	-2297.621
62.526	0.000	374.928	586900.171	76.729	-2152.508
62.821	0.000	374.928	626905.783	77.638	-2013.050
63.156	0.000	374.928	669638.348	82.145	-1898.863
63.442	0.000	374.928	715283.746	72.636	-1771.549
63.702	0.000	374.929	764040.529	70.090	-1657.981
63.958	0.000	374.929	816120.781	66.731	-1549.452
64.240	0.000	374.929	871751.044	65.292	-1449.249
64.521	0.000	374.929	931173.304	62.757	-1352.570
64.831	0.000	374.929	994646.037	63.665	-1265.894
65.101	0.000	374.929	1062445.341	19.069	-1184.632
65.404	0.000	374.929	1134866.134	16.926	-1098.217
65.865	0.000	374.929	1212223.437	29.261	-1031.357
66.194	0.000	374.929	1294853.743	23.239	-969.559
66.510	0.000	374.929	1383116.481	18.036	-910.177
66.992	0.000	374.929	1477395.584	14.476	-846.132
67.412	0.000	374.929	1578101.150	12.570	-787.443
67.663	0.000	374.929	1685671.237	14.032	-736.660
67.997	0.000	374.929	1800573.758	9.719	-681.650
68.435	0.000	374.929	1923308.524	9.592	-632.524
68.714	0.000	374.929	2054409.414	12.658	-588.190
69.035	0.000	374.930	2194446.698	11.036	-544.911
69.293	0.000	374.930	2344029.518	8.866	-507.267
69.585	0.000	374.930	2503808.540	15.256	-471.453
69.856	0.000	374.930	2674478.780	9.133	-436.573
70.209	0.000	374.930	2856782.629	11.305	-401.294
70.495	0.000	374.930	3051513.084	6.526	-367.387
70.762	0.000	374.930	3259517.196	10.746	-332.287
71.049	0.000	374.931	3481699.752	19.962	-304.217
71.361	0.000	374.931	3719027.216	18.965	-272.474
71.665	0.000	374.931	3972531.929	39.413	-246.455
71.939	0.000	374.931	4243316.602	25.483	-251.944
72.244	0.000	374.931	4532559.110	24.673	-223.182
72.533	0.000	374.931	4841517.618	15.605	-206.360
72.850	0.000	374.931	5171536.051	17.792	-181.715
73.325	0.000	374.931	5524049.945	15.431	-159.020
73.683	0.000	374.931	5900592.685	11.340	-141.072
73.971	0.000	374.931	6302802.180	15.509	-119.033
74.292	0.000	374.931	6732427.985	14.435	-103.251
74.585	0.000	374.931	7191338.911	13.574	-86.900
74.929	0.000	374.931	7681531.159	16.577	-69.345
75.204	0.000	374.931	8205136.995	16.705	-56.602
75.577	0.000	374.931	8764434.032	15.926	-41.571
75.899	0.000	374.931	9361855.135	16.670	-26.154
76.215	0.000	374.931	9999999.000	17.659	-14.152

File: Cryocon-22C_and_Wayne_Kerr/Data_415K-300K_Air_Cooling/380K_100mV_13-28-31.dat
Time (s)	Light (A)	T (K)	f (Hz)	R (Ohm)	X (Ohm)
1.473	0.000	379.931	20.000	2636845.000	-45508620.000
2.856	0.000	379.931	21.363	2084401.000	-53172550.000
4.156	0.000	379.931	22.819	1941667.000	-49777440.000
5.375	0.000	379.931	24.375	1692339.000	-46739530.000
6.523	0.000	379.931	26.036	1587110.000	-43722240.000
7.603	0.000	379.931	27.811	1370438.000	-40891320.000
8.624	0.000	379.931	29.707	1291031.000	-38306040.000
9.576	0.000	379.932	31.732	1185897.000	-35836160.000
10.475	0.000	379.931	33.895	1145679.000	-33709450.000
11.323	0.000	379.931	36.205	924734.900	-31509240.000
12.129	0.000	379.930	38.673	839697.300	-29530280.000
13.071	0.000	379.929	41.309	793687.700	-27714640.000
13.977	0.000	379.929	44.125	649587.700	-25925370.000
14.836	0.000	379.929	47.133	539290.800	-24314720.000
15.623	0.000	379.929	50.346	379289.700	-22702380.000
16.364	0.000	379.929	53.777	459735.700	-21340100.000
17.061	0.000	379.929	57.443	498111.800	-20040740.000
17.719	0.000	379.929	61.359	481499.900	-18793870.000
18.339	0.000	379.929	65.541	432808.200	-17580080.000
18.932	0.000	379.929	70.009	416805.600	-16469710.000
19.487	0.000	379.930	74.781	396631.600	-15443330.000
20.011	0.000	379.930	79.878	350121.200	-14465250.000
20.505	0.000	379.930	85.323	323971.900	-13569670.000
20.972	0.000	379.930	91.139	286320.900	-12698080.000
21.412	0.000	379.931	97.352	283978.300	-11897560.000
21.828	0.000	379.931	103.987	257590.500	-11135360.000
22.221	0.000	379.931	111.076	237801.500	-10444250.000
22.594	0.000	379.931	118.647	212714.400	-9782804.000
22.966	0.000	379.931	126.735	201335.500	-9168306.000
23.317	0.000	379.931	135.373	185232.300	-8591784.000
23.663	0.000	379.931	144.601	167524.400	-8053708.000
24.021	0.000	379.931	154.458	151259.600	-7543840.000
24.340	0.000	379.931	164.986	148770.800	-7062973.000
24.635	0.000	379.931	176.232	136804.100	-6619526.000
24.957	0.000	379.931	188.245	123661.900	-6200819.000
25.271	0.000	379.931	201.077	116869.600	-5810917.000
25.549	0.000	379.931	214.783	107423.500	-5441558.000
25.842	0.000	379.931	229.423	101310.100	-5098936.000
26.143	0.000	379.931	245.062	94968.350	-4776723.000
26.430	0.000	379.931	261.766	86293.660	-4473287.000
26.735	0.000	379.931	279.609	78541.560	-4191557.000
27.026	0.000	379.931	298.669	72993.990	-3926813.000
27.303	0.000	379.931	319.027	68961.530	-3678634.000
27.598	0.000	379.931	340.773	63365.720	-3446393.000
27.829	0.000	379.931	364.002	59060.970	-3228687.000
28.124	0.000	379.931	388.814	54149.620	-3026144.000
28.391	0.000	379.931	415.317	50980.820	-2833731.000
28.610	0.000	379.931	443.627	46940.690	-2654664.000
28.866	0.000	379.931	473.866	44018.870	-2486370.000
29.128	0.000	379.931	506.167	41019.420	-2328965.000
29.348	0.000	379.931	540.670	37897.070	-2182440.000
29.542	0.000	379.931	577.524	35071.660	-2044868.000
29.783	0.000	379.931	616.890	32848.400	-1915842.000
30.010	0.000	379.931	658.940	30725.610	-1794615.000
30.207	0.000	379.931	703.857	28963.310	-1680577.000
30.446	0.000	379.931	751.834	26506.660	-1574918.000
30.670	0.000	379.931	803.083	25025.910	-1475110.000
30.859	0.000	379.931	857.824	23165.660	-1382342.000
31.097	0.000	379.931	916.297	21562.280	-1294696.000
31.288	0.000	379.931	978.756	20018.780	-1212841.000
31.828	0.000	379.931	1045.472	18556.670	-1136473.000
32.316	0.000	379.931	1116.736	17339.090	-1064552.000
32.776	0.000	379.931	1192.857	16418.680	-997300.800
33.209	0.000	379.931	1274.167	15185.350	-934402.400
33.631	0.000	379.931	1361.020	14105.820	-875300.200
34.037	0.000	379.931	1453.793	12929.340	-819941.400
34.437	0.000	379.931	1552.890	12247.470	-768143.700
34.801	0.000	379.931	1658.741	11403.030	-719671.400
35.164	0.000	379.931	1771.808	10568.730	-674084.400
35.509	0.000	379.931	1892.582	9908.318	-631529.400
35.854	0.000	379.931	2021.589	9371.558	-591568.400
36.190	0.000	379.931	2159.389	8683.522	-554194.400
36.546	0.000	379.931	2306.582	8095.103	-519149.500
36.900	0.000	379.931	2463.808	7627.807	-486323.100
37.223	0.000	379.931	2631.752	7081.897	-455559.200
37.585	0.000	379.931	2811.143	6642.765	-426797.200
37.955	0.000	379.931	3002.763	6253.251	-399810.800
38.232	0.000	379.931	3207.444	5810.811	-374474.300
38.557	0.000	379.931	3426.077	5466.564	-350883.100
38.791	0.000	379.931	3659.613	5102.704	-328627.200
39.105	0.000	379.931	3909.068	4713.704	-307910.900
39.486	0.000	379.931	4175.526	4479.059	-288391.100
39.860	0.000	379.931	4460.148	4162.566	-270182.200
40.186	0.000	379.931	4764.171	3915.593	-253098.700
40.509	0.000	379.931	5088.917	3711.526	-237050.000
40.825	0.000	379.931	5435.799	3430.306	-222090.200
41.094	0.000	379.931	5806.326	3192.968	-208087.800
41.399	0.000	379.931	6202.110	3000.335	-194882.600
41.662	0.000	379.931	6624.872	2811.845	-182581.600
41.982	0.000	379.931	7076.452	2625.621	-171035.600
42.226	0.000	379.931	7558.813	2476.648	-160149.000
42.567	0.000	379.931	8074.054	2275.808	-150154.000
42.866	0.000	379.931	8624.416	2197.281	-140667.200
43.219	0.000	379.931	9212.292	2021.922	-131741.800
43.479	0.000	379.931	9840.241	1840.462	-123399.600
43.842	0.000	379.931	10510.994	1783.810	-115569.500
44.088	0.000	379.931	11227.468	1691.230	-108273.300
44.346	0.000	379.931	11992.780	1579.312	-101442.800
44.669	0.000	379.931	12810.259	1503.066	-95025.350
44.970	0.000	379.931	13683.461	1401.534	-89023.300
45.219	0.000	379.931	14616.184	1336.119	-83389.060
45.504	0.000	379.931	15612.485	1239.156	-78125.420
45.767	0.000	379.931	16676.698	1167.883	-73192.360
46.004	0.000	379.931	17813.453	1104.062	-68579.370
46.277	0.000	379.931	19027.694	1024.768	-64240.330
46.517	0.000	379.931	20324.702	968.361	-60174.380
46.823	0.000	379.931	21710.121	921.873	-56369.170
47.097	0.000	379.931	23189.975	846.843	-52818.760
47.349	0.000	379.931	24770.702	805.326	-49463.890
47.605	0.000	379.931	26459.178	757.188	-46338.440
47.871	0.000	379.931	28262.749	707.520	-43409.660
48.120	0.000	379.931	30189.258	668.903	-40686.630
48.416	0.000	379.931	32247.086	636.288	-38095.600
48.661	0.000	379.931	34445.185	590.325	-35689.720
48.884	0.000	379.931	36793.115	551.680	-33436.520
49.162	0.000	379.931	39301.090	521.634	-31314.670
49.413	0.000	379.931	41980.020	493.440	-29337.070
49.771	0.000	379.931	44841.556	455.477	-27492.090
50.169	0.000	379.931	47898.147	433.245	-25753.600
50.582	0.000	379.932	51163.089	400.949	-24127.270
50.862	0.000	379.932	54650.583	375.531	-22590.180
51.225	0.000	379.932	58375.799	357.636	-21171.140
51.481	0.000	379.932	62354.942	353.347	-19821.160
51.908	0.000	379.932	66605.320	322.376	-18580.200
52.216	0.000	379.932	71145.421	307.537	-17399.780
52.485	0.000	379.932	75994.996	292.034	-16300.820
52.816	0.000	379.932	81175.138	289.047	-15277.890
53.111	0.000	379.932	86708.381	257.277	-14310.830
53.494	0.000	379.932	92618.793	240.874	-13404.860
53.769	0.000	379.932	98932.084	227.620	-12559.050
54.065	0.000	379.932	105675.715	219.410	-11780.040
54.446	0.000	379.932	112879.022	208.693	-11033.520
54.736	0.000	379.932	120573.336	186.555	-10328.480
55.029	0.000	379.932	128792.127	195.240	-9684.651
55.286	0.000	379.932	137571.146	171.109	-9059.627
55.667	0.000	379.933	146948.581	161.309	-8482.845
55.926	0.000	379.933	156965.221	154.945	-7945.055
56.167	0.000	379.933	167664.638	151.167	-7449.626
56.461	0.000	379.933	179093.373	139.992	-6971.359
56.822	0.000	379.933	191301.139	123.816	-6521.266
57.130	0.000	379.933	204341.039	125.831	-6119.491
57.393	0.000	379.933	218269.793	120.639	-5730.759
57.698	0.000	379.933	233147.990	112.604	-5367.468
57.962	0.000	379.933	249040.349	111.006	-5029.426
58.284	0.000	379.933	266015.998	107.729	-4710.232
58.572	0.000	379.933	284148.780	100.469	-4411.532
58.863	0.000	379.933	303517.570	96.623	-4129.175
59.314	0.000	379.933	324206.618	92.844	-3867.030
59.605	0.000	379.933	346305.920	90.508	-3620.631
59.894	0.000	379.933	369911.605	87.257	-3393.782
60.185	0.000	379.933	395126.353	84.586	-3176.645
60.458	0.000	379.933	422059.846	80.180	-2973.016
60.778	0.000	379.933	450829.241	79.507	-2782.841
61.092	0.000	379.933	481559.679	74.859	-2605.565
61.377	0.000	379.933	514384.835	77.319	-2441.661
61.681	0.000	379.933	549447.493	74.411	-2280.572
61.938	0.000	379.932	586900.171	70.387	-2135.822
62.218	0.000	379.932	626905.783	71.395	-2000.978
62.572	0.000	379.932	669638.348	85.986	-1884.463
62.820	0.000	379.932	715283.746	66.583	-1760.139
63.110	0.000	379.932	764040.529	61.881	-1645.871
63.394	0.000	379.932	816120.781	60.958	-1538.526
63.684	0.000	379.932	871751.044	60.191	-1439.361
63.948	0.000	379.932	931173.304	57.984	-1343.678
64.249	0.000	379.932	994646.037	61.801	-1259.040
64.543	0.000	379.932	1062445.341	16.123	-1177.689
64.784	0.000	379.932	1134866.134	11.814	-1091.103
65.290	0.000	379.933	1212223.437	20.591	-1016.434
65.574	0.000	379.933	1294853.743	21.196	-955.887
65.917	0.000	379.933	1383116.481	20.130	-903.540
66.355	0.000	379.933	1477395.584	10.907	-841.817
66.771	0.000	379.933	1578101.150	8.714	-783.074
67.089	0.000	379.933	1685671.237	8.526	-729.081
67.343	0.000	379.933	1800573.758	4.054	-677.420
67.795	0.000	379.933	1923308.524	3.432	-628.683
68.075	0.000	379.933	2054409.414	7.108	-581.577
68.341	0.000	379.933	2194446.698	4.423	-542.680
68.670	0.000	379.933	2344029.518	3.032	-505.156
68.925	0.000	379.933	2503808.540	8.015	-465.171
69.225	0.000	379.933	2674478.780	5.732	-431.122
69.565	0.000	379.933	2856782.629	3.799	-396.692
69.821	0.000	379.933	3051513.084	1.273	-365.283
70.111	0.000	379.933	3259517.196	5.021	-330.159
70.387	0.000	379.933	3481699.752	7.539	-299.162
70.705	0.000	379.933	3719027.216	10.208	-271.856
70.964	0.000	379.933	3972531.929	21.265	-243.122
71.257	0.000	379.933	4243316.602	25.102	-251.771
71.519	0.000	379.933	4532559.110	18.513	-218.541
71.821	0.000	379.933	4841517.618	14.690	-203.793
72.101	0.000	379.933	5171536.051	11.825	-177.335
72.552	0.000	379.933	5524049.945	8.738	-157.364
72.864	0.000	379.933	5900592.685	8.258	-139.639
73.189	0.000	379.933	6302802.180	9.928	-116.650
73.474	0.000	379.933	6732427.985	9.960	-102.930
73.802	0.000	379.933	7191338.911	10.021	-84.761
74.119	0.000	379.933	7681531.159	11.901	-66.273
74.457	0.000	379.933	8205136.995	14.096	-54.144
74.796	0.000	379.933	8764434.032	12.309	-39.768
75.147	0.000	379.933	9361855.135	12.847	-24.770
75.408	0.000	379.933	9999999.000	15.118	-12.487

File: Cryocon-22C_and_Wayne_Kerr/Data_415K-300K_Air_Cooling/385K_100mV_13-15-57.dat
Time (s)	Light (A)	T (K)	f (Hz)	R (Ohm)	X (Ohm)
1.474	0.000	384.933	20.000	-10683910.000	-54076820.000
2.853	0.000	384.933	21.363	2385455.000	-52303730.000
4.151	0.000	384.933	22.819	2002413.000	-49232580.000
5.371	0.000	384.933	24.375	1936268.000	-46079000.000
6.524	0.000	384.932	26.036	1760217.000	-43164470.000
7.603	0.000	384.932	27.811	1524048.000	-40553320.000
8.617	0.000	384.932	29.707	1416242.000	-37967570.000
9.571	0.000	384.932	31.732	1253783.000	-35566670.000
10.472	0.000	384.932	33.895	1178454.000	-33210870.000
11.318	0.000	384.933	36.205	1097113.000	-31288920.000
12.119	0.000	384.933	38.673	1084842.000	-29260400.000
13.062	0.000	384.933	41.309	891897.700	-27376020.000
13.951	0.000	384.933	44.125	734470.900	-25619430.000
14.784	0.000	384.933	47.133	599320.400	-24019510.000
15.571	0.000	384.933	50.346	511801.700	-22501130.000
16.311	0.000	384.933	53.777	531158.400	-21092610.000
17.008	0.000	384.933	57.443	539346.300	-19790370.000
17.665	0.000	384.933	61.359	535858.500	-18544970.000
18.283	0.000	384.933	65.541	501549.800	-17392190.000
18.870	0.000	384.933	70.009	439416.400	-16289310.000
19.423	0.000	384.933	74.781	413194.000	-15262510.000
19.944	0.000	384.933	79.878	382704.200	-14325190.000
20.437	0.000	384.933	85.323	348903.400	-13406690.000
20.903	0.000	384.933	91.139	325002.300	-12564210.000
21.343	0.000	384.933	97.352	282719.500	-11785070.000
21.760	0.000	384.933	103.987	274201.500	-11044700.000
22.152	0.000	384.932	111.076	243381.800	-10339960.000
22.531	0.000	384.932	118.647	227054.400	-9691120.000
22.892	0.000	384.932	126.735	211533.200	-9076128.000
23.254	0.000	384.932	135.373	194389.800	-8502893.000
23.587	0.000	384.932	144.601	182523.200	-7957731.000
23.910	0.000	384.932	154.458	171013.200	-7471130.000
24.239	0.000	384.932	164.986	150210.500	-6994787.000
24.534	0.000	384.932	176.232	140483.600	-6550665.000
24.821	0.000	384.932	188.245	130575.500	-6139801.000
25.127	0.000	384.932	201.077	122189.100	-5753510.000
25.417	0.000	384.932	214.783	113508.700	-5389336.000
25.682	0.000	384.933	229.423	105854.700	-5048807.000
25.959	0.000	384.933	245.062	96671.460	-4729554.000
26.265	0.000	384.933	261.766	88454.120	-4430229.000
26.572	0.000	384.933	279.609	81636.120	-4152683.000
26.881	0.000	384.933	298.669	75776.810	-3890168.000
27.177	0.000	384.933	319.027	69769.440	-3645336.000
27.464	0.000	384.933	340.773	63962.240	-3414301.000
27.705	0.000	384.933	364.002	60638.640	-3198439.000
27.975	0.000	384.933	388.814	55273.180	-2996682.000
28.198	0.000	384.933	415.317	52361.690	-2807411.000
28.436	0.000	384.933	443.627	48032.270	-2630876.000
28.666	0.000	384.933	473.866	45164.170	-2463983.000
28.913	0.000	384.933	506.167	40917.430	-2309193.000
29.122	0.000	384.933	540.670	37871.300	-2162795.000
29.406	0.000	384.933	577.524	35818.690	-2026404.000
29.644	0.000	384.933	616.890	33594.740	-1898080.000
29.922	0.000	384.933	658.940	30354.030	-1778213.000
30.113	0.000	384.933	703.857	28929.890	-1665777.000
30.331	0.000	384.933	751.834	26696.230	-1559786.000
30.511	0.000	384.933	803.083	24756.150	-1461761.000
30.758	0.000	384.933	857.824	22686.990	-1369693.000
30.955	0.000	384.933	916.297	21419.830	-1283050.000
31.154	0.000	384.933	978.756	19934.310	-1201715.000
31.685	0.000	384.933	1045.472	18799.360	-1126096.000
32.172	0.000	384.933	1116.736	17333.640	-1055001.000
32.631	0.000	384.932	1192.857	16124.930	-988366.700
33.066	0.000	384.932	1274.167	14992.330	-925828.400
33.479	0.000	384.932	1361.020	13807.740	-867423.900
33.903	0.000	384.932	1453.793	13088.450	-812533.600
34.291	0.000	384.932	1552.890	12271.400	-761244.700
34.661	0.000	384.931	1658.741	11357.150	-712992.200
35.018	0.000	384.931	1771.808	10654.100	-667952.000
35.373	0.000	384.931	1892.582	9832.500	-625692.600
35.740	0.000	384.931	2021.589	9274.458	-586112.800
36.083	0.000	384.931	2159.389	8558.520	-549071.400
36.399	0.000	384.931	2306.582	8048.283	-514332.200
36.761	0.000	384.932	2463.808	7538.332	-481836.000
37.063	0.000	384.932	2631.752	7057.787	-451311.400
37.397	0.000	384.932	2811.143	6531.222	-422842.000
37.718	0.000	384.932	3002.763	6102.843	-396117.400
37.994	0.000	384.932	3207.444	5730.246	-371057.800
38.244	0.000	384.932	3426.077	5389.853	-347628.000
38.493	0.000	384.932	3659.613	4995.849	-325636.400
38.719	0.000	384.933	3909.068	4620.853	-305061.400
39.091	0.000	384.933	4175.526	4419.343	-285762.200
39.473	0.000	384.933	4460.148	4095.772	-267705.300
39.786	0.000	384.933	4764.171	3879.664	-250714.300
40.142	0.000	384.933	5088.917	3573.629	-234913.000
40.444	0.000	384.933	5435.799	3382.977	-220071.800
40.755	0.000	384.933	5806.326	3104.944	-206176.500
41.003	0.000	384.933	6202.110	2897.559	-193103.200
41.283	0.000	384.933	6624.872	2715.506	-180845.300
41.569	0.000	384.933	7076.452	2627.938	-169455.900
41.810	0.000	384.933	7558.813	2396.018	-158755.900
42.183	0.000	384.933	8074.054	2282.322	-148674.000
42.478	0.000	384.933	8624.416	2169.475	-139265.300
42.816	0.000	384.934	9212.292	1983.958	-130532.100
43.092	0.000	384.934	9840.241	1840.146	-122217.400
43.448	0.000	384.934	10510.994	1749.201	-114504.600
43.701	0.000	384.934	11227.468	1656.399	-107250.400
43.962	0.000	384.934	11992.780	1536.342	-100462.800
44.342	0.000	384.934	12810.259	1457.395	-94125.510
44.589	0.000	384.934	13683.461	1370.962	-88180.840
44.844	0.000	384.934	14616.184	1282.875	-82604.060
45.226	0.000	384.934	15612.485	1198.476	-77380.440
45.482	0.000	384.934	16676.698	1135.432	-72487.730
45.737	0.000	384.935	17813.453	1067.175	-67910.190
46.013	0.000	384.935	19027.694	1002.773	-63619.440
46.259	0.000	384.935	20324.702	950.766	-59599.150
46.551	0.000	384.935	21710.121	889.729	-55816.650
46.823	0.000	384.935	23189.975	839.272	-52295.150
47.095	0.000	384.935	24770.702	782.183	-48990.700
47.358	0.000	384.935	26459.178	740.727	-45888.990
47.590	0.000	384.935	28262.749	690.772	-43006.840
47.967	0.000	384.935	30189.258	671.276	-40276.590
48.214	0.000	384.935	32247.086	608.243	-37730.190
48.454	0.000	384.935	34445.185	583.758	-35340.990
48.685	0.000	384.935	36793.115	539.582	-33111.940
48.955	0.000	384.935	39301.090	501.394	-31021.070
49.224	0.000	384.935	41980.020	479.295	-29051.520
49.598	0.000	384.935	44841.556	455.236	-27225.820
50.009	0.000	384.935	47898.147	427.806	-25503.460
50.468	0.000	384.935	51163.089	405.326	-23888.810
50.770	0.000	384.935	54650.583	377.708	-22381.230
51.145	0.000	384.935	58375.799	354.384	-20961.090
51.450	0.000	384.935	62354.942	349.709	-19647.300
51.886	0.000	384.935	66605.320	315.220	-18392.740
52.236	0.000	384.935	71145.421	305.570	-17233.530
52.536	0.000	384.935	75994.996	286.508	-16142.220
52.780	0.000	384.934	81175.138	252.401	-15115.510
53.100	0.000	384.934	86708.381	258.499	-14168.130
53.405	0.000	384.934	92618.793	237.116	-13273.620
53.718	0.000	384.934	98932.084	225.735	-12437.450
54.021	0.000	384.934	105675.715	200.435	-11661.180
54.306	0.000	384.933	112879.022	201.256	-10916.720
54.576	0.000	384.933	120573.336	184.077	-10226.400
54.900	0.000	384.933	128792.127	169.617	-9596.925
55.165	0.000	384.933	137571.146	168.338	-8978.649
55.506	0.000	384.933	146948.581	163.318	-8404.763
55.800	0.000	384.933	156965.221	155.518	-7876.278
56.056	0.000	384.933	167664.638	145.191	-7377.251
56.376	0.000	384.933	179093.373	141.969	-6907.525
56.702	0.000	384.933	191301.139	130.817	-6468.550
56.992	0.000	384.933	204341.039	125.417	-6064.601
57.283	0.000	384.933	218269.793	121.205	-5677.300
57.637	0.000	384.933	233147.990	106.980	-5321.005
57.898	0.000	384.933	249040.349	111.342	-4981.101
58.203	0.000	384.933	266015.998	105.795	-4665.526
58.501	0.000	384.933	284148.780	102.699	-4369.903
58.795	0.000	384.933	303517.570	96.620	-4092.622
59.201	0.000	384.933	324206.618	94.092	-3831.523
59.480	0.000	384.933	346305.920	90.460	-3587.614
59.794	0.000	384.933	369911.605	88.601	-3361.464
60.070	0.000	384.933	395126.353	81.435	-3146.187
60.382	0.000	384.934	422059.846	80.118	-2944.518
60.745	0.000	384.934	450829.241	78.250	-2756.925
61.036	0.000	384.934	481559.679	75.620	-2581.987
61.287	0.000	384.935	514384.835	75.874	-2417.197
61.567	0.000	384.935	549447.493	72.481	-2261.379
61.818	0.000	384.935	586900.171	70.063	-2117.889
62.095	0.000	384.935	626905.783	71.070	-1983.584
62.383	0.000	384.935	669638.348	90.759	-1856.693
62.657	0.000	384.935	715283.746	65.897	-1745.660
62.907	0.000	384.936	764040.529	62.061	-1630.107
63.222	0.000	384.936	816120.781	60.900	-1524.799
63.471	0.000	384.936	871751.044	59.440	-1425.726
63.757	0.000	384.936	931173.304	56.508	-1332.346
63.997	0.000	384.936	994646.037	63.303	-1242.807
64.298	0.000	384.937	1062445.341	18.615	-1165.565
64.545	0.000	384.937	1134866.134	10.578	-1082.158
64.952	0.000	384.937	1212223.437	14.778	-1008.686
65.285	0.000	384.937	1294853.743	17.245	-943.916
65.614	0.000	384.937	1383116.481	20.654	-888.445
66.020	0.000	384.937	1477395.584	11.640	-833.169
66.480	0.000	384.937	1578101.150	8.398	-774.130
66.736	0.000	384.937	1685671.237	7.620	-720.935
67.028	0.000	384.937	1800573.758	3.549	-672.084
67.380	0.000	384.937	1923308.524	2.505	-624.475
67.675	0.000	384.937	2054409.414	3.280	-577.275
67.955	0.000	384.938	2194446.698	5.105	-539.147
68.281	0.000	384.938	2344029.518	2.995	-502.146
68.557	0.000	384.937	2503808.540	5.647	-460.312
68.806	0.000	384.937	2674478.780	2.941	-427.569
69.168	0.000	384.937	2856782.629	2.283	-394.508
69.466	0.000	384.937	3051513.084	0.308	-362.939
69.736	0.000	384.937	3259517.196	2.333	-327.995
69.999	0.000	384.937	3481699.752	4.970	-299.655
70.389	0.000	384.937	3719027.216	7.091	-271.034
70.663	0.000	384.937	3972531.929	17.700	-243.625
70.988	0.000	384.937	4243316.602	32.557	-244.909
71.255	0.000	384.937	4532559.110	14.647	-217.696
71.520	0.000	384.937	4841517.618	13.851	-198.966
71.848	0.000	384.938	5171536.051	9.530	-174.786
72.250	0.000	384.938	5524049.945	8.446	-156.494
72.503	0.000	384.938	5900592.685	8.804	-136.935
72.788	0.000	384.938	6302802.180	8.929	-115.059
73.048	0.000	384.938	6732427.985	11.563	-100.758
73.328	0.000	384.939	7191338.911	9.962	-83.793
73.591	0.000	384.939	7681531.159	10.740	-64.917
73.954	0.000	384.939	8205136.995	13.547	-52.055
74.261	0.000	384.939	8764434.032	12.318	-39.000
74.623	0.000	384.939	9361855.135	12.172	-24.161
74.914	0.000	384.939	9999999.000	14.393	-11.386
