Repository: sahgyan9/Cryocon_22C_Temperature_Controller_Python-File

## 🧪 Sample Under Test: PMN-0.3PT (0.70PMN-0.30PT)

- **Material:** $0.70\text{Pb}(\text{Mg}_{1/3}\text{Nb}_{2/3})\text{O}_3 - 0.30\text{PbTiO}_3$ ($x = 0.30$), a relaxor-based ferroelectric on the rhombohedral side of the Morphotropic Phase Boundary (MPB).
- **Latest Measurement Location:** [`Cryocon-22C_and_Wayne_Kerr/Data/`](Data/)
  - **Recorded Sweeps:** 57 full-spectrum impedance files from **300.0 K to 412.0 K** in 2.0 K steps (`300K_100mV_*.dat` to `412K_100mV_*.dat`).
  - **Sweep Parameters:** 200 logarithmic frequency points from **20 Hz to 10 MHz**, 100 mV AC excitation RMS.
- **Sample Geometry & Vacuum Capacitance:**

File: Cryocon-22C_and_Wayne_Kerr/Data_415K-300K_Air_Cooling/390K_100mV_13-03-21.dat
Time (s)	Light (A)	T (K)	f (Hz)	R (Ohm)	X (Ohm)
1.472	0.000	389.937	20.000	-3932427.000	-46320990.000
2.856	0.000	389.937	21.363	2770597.000	-51600220.000
4.161	0.000	389.937	22.819	2408187.000	-48398130.000
5.381	0.000	389.937	24.375	2178214.000	-45321600.000
6.527	0.000	389.937	26.036	1905860.000	-42561360.000
7.613	0.000	389.937	27.811	1704320.000	-39739460.000
8.627	0.000	389.937	29.707	1550910.000	-37314850.000
9.581	0.000	389.937	31.732	1485624.000	-34934770.000
10.478	0.000	389.937	33.895	1408447.000	-32834880.000
11.351	0.000	389.937	36.205	1178845.000	-30792750.000
12.150	0.000	389.937	38.673	1190052.000	-28875390.000
13.094	0.000	389.936	41.309	985021.100	-27014950.000
13.981	0.000	389.936	44.125	831702.900	-25274770.000
14.830	0.000	389.935	47.133	690740.400	-23678620.000
15.614	0.000	389.934	50.346	547893.000	-22184620.000
16.355	0.000	389.934	53.777	557002.500	-20799300.000
17.059	0.000	389.934	57.443	590632.800	-19516870.000
17.717	0.000	389.933	61.359	586781.500	-18304090.000
18.341	0.000	389.933	65.541	524496.100	-17181650.000
18.927	0.000	389.932	70.009	509571.400	-16095900.000
19.480	0.000	389.932	74.781	457835.400	-15090070.000
20.021	0.000	389.932	79.878	421369.600	-14122450.000
20.514	0.000	389.933	85.323	370941.000	-13229900.000
20.982	0.000	389.933	91.139	348184.000	-12408740.000
21.421	0.000	389.933	97.352	319769.200	-11625720.000
21.838	0.000	389.933	103.987	286793.400	-10897470.000
22.232	0.000	389.932	111.076	265464.900	-10204840.000
22.607	0.000	389.932	118.647	241804.900	-9568846.000
22.973	0.000	389.932	126.735	226802.600	-8958605.000
23.322	0.000	389.932	135.373	208729.100	-8402889.000
23.647	0.000	389.932	144.601	196168.400	-7859715.000
23.966	0.000	389.932	154.458	184536.300	-7367043.000
24.284	0.000	389.932	164.986	165154.800	-6907949.000
24.611	0.000	389.931	176.232	154454.400	-6474698.000
24.908	0.000	389.931	188.245	139231.900	-6064597.000
25.200	0.000	389.931	201.077	128877.400	-5683286.000
25.484	0.000	389.931	214.783	120982.200	-5324614.000
25.770	0.000	389.931	229.423	109266.000	-4989651.000
26.070	0.000	389.931	245.062	103120.600	-4674330.000
26.367	0.000	389.931	261.766	92389.940	-4377730.000
26.620	0.000	389.931	279.609	86511.740	-4103413.000
26.929	0.000	389.931	298.669	79225.560	-3843180.000
27.221	0.000	389.931	319.027	74280.470	-3601464.000
27.477	0.000	389.931	340.773	67748.280	-3373788.000
27.736	0.000	389.931	364.002	63172.570	-3161826.000
28.005	0.000	389.932	388.814	58752.420	-2961387.000
28.244	0.000	389.932	415.317	53889.580	-2774401.000
28.489	0.000	389.932	443.627	50545.520	-2599095.000
28.704	0.000	389.932	473.866	45558.020	-2435839.000
28.967	0.000	389.932	506.167	42798.760	-2280770.000
29.268	0.000	389.932	540.670	39719.680	-2137311.000
29.455	0.000	389.932	577.524	36807.970	-2002440.000
29.739	0.000	389.932	616.890	34433.860	-1876394.000
29.965	0.000	389.932	658.940	31466.530	-1757817.000
30.158	0.000	389.932	703.857	29255.240	-1646592.000
30.407	0.000	389.932	751.834	27065.300	-1542642.000
30.633	0.000	389.932	803.083	25374.040	-1445561.000
30.826	0.000	389.932	857.824	23410.320	-1354339.000
31.059	0.000	389.932	916.297	21622.210	-1268531.000
31.252	0.000	389.932	978.756	20034.090	-1188518.000
31.803	0.000	389.932	1045.472	18657.950	-1113343.000
32.307	0.000	389.932	1116.736	17452.720	-1043172.000
32.765	0.000	389.932	1192.857	16458.960	-977286.400
33.199	0.000	389.932	1274.167	15004.690	-915520.200
33.610	0.000	389.932	1361.020	14153.670	-857405.100
34.030	0.000	389.932	1453.793	13134.210	-803336.000
34.419	0.000	389.932	1552.890	12348.520	-752579.700
34.797	0.000	389.932	1658.741	11481.830	-704945.500
35.163	0.000	389.931	1771.808	10573.980	-660321.600
35.556	0.000	389.931	1892.582	9944.079	-618599.300
35.909	0.000	389.931	2021.589	9097.498	-579559.300
36.286	0.000	389.931	2159.389	8556.559	-542910.500
36.610	0.000	389.931	2306.582	8016.495	-508506.900
36.917	0.000	389.931	2463.808	7432.801	-476413.100
37.233	0.000	389.931	2631.752	6944.179	-446282.200
37.581	0.000	389.931	2811.143	6511.734	-418032.700
37.892	0.000	389.931	3002.763	6044.321	-391569.600
38.172	0.000	389.931	3207.444	5668.602	-366850.100
38.457	0.000	389.931	3426.077	5263.637	-343658.100
38.703	0.000	389.931	3659.613	4916.711	-321881.200
38.931	0.000	389.931	3909.068	4553.113	-301550.800
39.280	0.000	389.931	4175.526	4327.300	-282472.900
39.585	0.000	389.931	4460.148	4034.007	-264603.400
39.975	0.000	389.932	4764.171	3786.993	-247874.400
40.287	0.000	389.932	5088.917	3544.120	-232223.500
40.624	0.000	389.932	5435.799	3350.469	-217554.300
40.910	0.000	389.932	5806.326	3131.388	-203767.400
41.241	0.000	389.933	6202.110	2957.297	-190924.700
41.473	0.000	389.933	6624.872	2697.568	-178843.700
41.771	0.000	389.933	7076.452	2574.431	-167479.000
42.010	0.000	389.933	7558.813	2383.647	-156905.100
42.301	0.000	389.933	8074.054	2278.906	-146985.100
42.585	0.000	389.933	8624.416	2144.229	-137636.600
42.908	0.000	389.934	9212.292	1946.318	-128979.400
43.262	0.000	389.934	9840.241	1760.032	-120817.000
43.527	0.000	389.934	10510.994	1699.278	-113184.600
43.890	0.000	389.934	11227.468	1612.453	-106019.300
44.129	0.000	389.934	11992.780	1513.710	-99307.550
44.395	0.000	389.934	12810.259	1423.411	-93026.610
44.692	0.000	389.934	13683.461	1350.163	-87162.270
44.983	0.000	389.934	14616.184	1266.582	-81656.690
45.237	0.000	389.935	15612.485	1186.429	-76478.090
45.499	0.000	389.935	16676.698	1117.193	-71641.850
45.812	0.000	389.935	17813.453	1050.356	-67116.000
46.089	0.000	389.935	19027.694	982.462	-62866.570
46.354	0.000	389.935	20324.702	931.355	-58893.840
46.670	0.000	389.935	21710.121	859.789	-55169.670
46.917	0.000	389.935	23189.975	816.914	-51678.370
47.146	0.000	389.935	24770.702	770.696	-48425.620
47.422	0.000	389.935	26459.178	737.927	-45353.310
47.680	0.000	389.935	28262.749	691.375	-42477.670
47.917	0.000	389.935	30189.258	668.467	-39814.590
48.222	0.000	389.935	32247.086	602.677	-37286.000
48.494	0.000	389.935	34445.185	570.447	-34923.080
48.763	0.000	389.935	36793.115	530.500	-32717.820
49.037	0.000	389.935	39301.090	507.742	-30655.200
49.289	0.000	389.935	41980.020	478.603	-28715.550
49.693	0.000	389.935	44841.556	452.923	-26897.790
50.069	0.000	389.935	47898.147	421.424	-25197.770
50.482	0.000	389.935	51163.089	401.713	-23608.180
50.755	0.000	389.936	54650.583	370.773	-22120.390
51.174	0.000	389.936	58375.799	350.472	-20710.970
51.440	0.000	389.936	62354.942	336.999	-19382.370
51.856	0.000	389.936	66605.320	312.888	-18178.370
52.168	0.000	389.936	71145.421	298.813	-17032.340
52.445	0.000	389.936	75994.996	286.109	-15957.790
52.735	0.000	389.936	81175.138	263.997	-14952.700
53.046	0.000	389.936	86708.381	253.066	-14001.480
53.328	0.000	389.936	92618.793	236.247	-13116.090
53.627	0.000	389.936	98932.084	222.855	-12295.540
53.996	0.000	389.936	105675.715	233.210	-11521.890
54.232	0.000	389.936	112879.022	198.627	-10783.080
54.526	0.000	389.936	120573.336	185.432	-10105.090
54.862	0.000	389.936	128792.127	182.373	-9475.340
55.204	0.000	389.936	137571.146	171.819	-8867.179
55.578	0.000	389.936	146948.581	158.271	-8304.526
55.953	0.000	389.936	156965.221	154.427	-7782.386
56.232	0.000	389.937	167664.638	144.056	-7289.009
56.473	0.000	389.937	179093.373	138.764	-6825.265
56.775	0.000	389.937	191301.139	134.704	-6395.139
57.071	0.000	389.937	204341.039	124.612	-5990.912
57.350	0.000	389.937	218269.793	119.918	-5608.596
57.686	0.000	389.937	233147.990	120.273	-5253.920
57.999	0.000	389.937	249040.349	109.532	-4923.142
58.322	0.000	389.937	266015.998	104.902	-4610.321
58.611	0.000	389.937	284148.780	101.873	-4321.524
58.905	0.000	389.937	303517.570	94.943	-4046.497
59.346	0.000	389.937	324206.618	92.022	-3788.266
59.629	0.000	389.937	346305.920	88.170	-3546.015
59.937	0.000	389.937	369911.605	87.247	-3323.126
60.219	0.000	389.936	395126.353	81.912	-3109.943
60.485	0.000	389.936	422059.846	78.831	-2912.290
60.823	0.000	389.936	450829.241	76.732	-2725.557
61.138	0.000	389.936	481559.679	73.463	-2553.341
61.419	0.000	389.936	514384.835	73.997	-2389.576
61.712	0.000	389.936	549447.493	70.910	-2235.667
62.006	0.000	389.936	586900.171	69.547	-2093.844
62.316	0.000	389.936	626905.783	69.278	-1961.476
62.651	0.000	389.936	669638.348	85.284	-1829.204
62.907	0.000	389.936	715283.746	66.519	-1725.273
63.226	0.000	389.936	764040.529	62.147	-1612.803
63.522	0.000	389.936	816120.781	60.394	-1506.926
63.850	0.000	389.936	871751.044	58.622	-1409.384
64.099	0.000	389.936	931173.304	56.040	-1317.779
64.392	0.000	389.936	994646.037	58.856	-1226.336
64.667	0.000	389.936	1062445.341	20.008	-1148.715
64.990	0.000	389.936	1134866.134	8.928	-1070.899
65.439	0.000	389.936	1212223.437	14.560	-998.887
65.737	0.000	389.936	1294853.743	13.432	-933.924
66.098	0.000	389.937	1383116.481	17.277	-875.911
66.553	0.000	389.937	1477395.584	12.658	-822.183
66.949	0.000	389.937	1578101.150	7.209	-765.428
67.248	0.000	389.937	1685671.237	6.139	-712.548
67.629	0.000	389.937	1800573.758	3.511	-663.946
67.999	0.000	389.937	1923308.524	3.474	-618.268
68.324	0.000	389.937	2054409.414	3.416	-572.173
68.571	0.000	389.937	2194446.698	4.692	-533.076
68.830	0.000	389.937	2344029.518	4.095	-495.706
69.117	0.000	389.937	2503808.540	3.727	-455.437
69.420	0.000	389.937	2674478.780	2.314	-423.586
69.799	0.000	389.937	2856782.629	2.275	-391.125
70.181	0.000	389.938	3051513.084	0.406	-360.026
70.537	0.000	389.938	3259517.196	1.706	-325.055
70.813	0.000	389.938	3481699.752	4.229	-298.355
71.160	0.000	389.938	3719027.216	5.851	-269.647
71.464	0.000	389.938	3972531.929	17.086	-241.747
71.751	0.000	389.938	4243316.602	36.906	-232.617
72.068	0.000	389.938	4532559.110	14.226	-215.109
72.365	0.000	389.938	4841517.618	13.036	-195.831
72.690	0.000	389.938	5171536.051	8.083	-173.296
73.112	0.000	389.938	5524049.945	9.096	-152.908
73.427	0.000	389.938	5900592.685	8.387	-133.297
73.782	0.000	389.938	6302802.180	7.863	-112.832
74.161	0.000	389.938	6732427.985	10.712	-98.184
74.461	0.000	389.938	7191338.911	10.064	-80.999
74.829	0.000	389.937	7681531.159	9.864	-63.759
75.098	0.000	389.937	8205136.995	13.681	-49.938
75.438	0.000	389.937	8764434.032	12.532	-37.780
75.751	0.000	389.937	9361855.135	12.328	-23.462
76.093	0.000	389.937	9999999.000	14.388	-10.342

File: Cryocon-22C_and_Wayne_Kerr/Data_415K-300K_Air_Cooling/395K_100mV_12-50-46.dat
Time (s)	Light (A)	T (K)	f (Hz)	R (Ohm)	X (Ohm)
1.474	0.000	394.937	20.000	13795030.000	-47896740.000
2.858	0.000	394.937	21.363	2944565.000	-50567860.000
4.158	0.000	394.937	22.819	2696391.000	-47522150.000
5.384	0.000	394.937	24.375	2513771.000	-44462620.000
6.544	0.000	394.937	26.036	2224610.000	-41764750.000
7.622	0.000	394.937	27.811	2033992.000	-39137540.000
8.636	0.000	394.937	29.707	1848430.000	-36707360.000
9.590	0.000	394.938	31.732	1667714.000	-34458460.000
10.512	0.000	394.937	33.895	1494733.000	-32276800.000
11.367	0.000	394.937	36.205	1394001.000	-30144870.000
12.195	0.000	394.937	38.673	1327292.000	-28268740.000
13.178	0.000	394.936	41.309	1114162.000	-26581650.000
14.067	0.000	394.936	44.125	923054.200	-24879420.000
14.904	0.000	394.936	47.133	773279.200	-23316250.000
15.711	0.000	394.935	50.346	685035.800	-21777340.000
16.507	0.000	394.935	53.777	695240.300	-20500660.000
17.219	0.000	394.935	57.443	698544.400	-19201930.000
17.883	0.000	394.935	61.359	654800.300	-18043430.000
18.512	0.000	394.935	65.541	576575.200	-16879010.000
19.114	0.000	394.935	70.009	561167.100	-15827640.000
19.703	0.000	394.935	74.781	488544.100	-14833490.000
20.225	0.000	394.935	79.878	465540.900	-13903520.000
20.720	0.000	394.935	85.323	419351.000	-13019530.000
21.187	0.000	394.935	91.139	387449.100	-12210690.000
21.630	0.000	394.935	97.352	339887.300	-11436280.000
22.076	0.000	394.935	103.987	307710.700	-10726880.000
22.472	0.000	394.935	111.076	296591.200	-10049960.000
22.848	0.000	394.935	118.647	270639.300	-9420515.000
23.219	0.000	394.935	126.735	246115.900	-8827915.000
23.554	0.000	394.935	135.373	231083.100	-8274563.000
23.891	0.000	394.935	144.601	199436.300	-7751981.000
24.239	0.000	394.935	154.458	196257.500	-7257215.000
24.574	0.000	394.935	164.986	177035.700	-6808394.000
24.874	0.000	394.935	176.232	164945.600	-6374919.000
25.201	0.000	394.935	188.245	150569.100	-5976029.000
25.536	0.000	394.935	201.077	140045.700	-5599194.000
25.839	0.000	394.935	214.783	128844.500	-5245055.000
26.129	0.000	394.935	229.423	116811.400	-4915444.000
26.387	0.000	394.935	245.062	110731.600	-4606438.000
26.675	0.000	394.935	261.766	100353.100	-4315993.000
26.989	0.000	394.935	279.609	91551.020	-4041415.000
27.266	0.000	394.935	298.669	85313.980	-3786445.000
27.547	0.000	394.935	319.027	78006.950	-3548896.000
27.819	0.000	394.935	340.773	72458.490	-3325602.000
28.046	0.000	394.935	364.002	66711.870	-3116228.000
28.310	0.000	394.935	388.814	61437.220	-2918898.000
28.583	0.000	394.935	415.317	56415.710	-2734375.000
28.827	0.000	394.935	443.627	52711.510	-2562933.000
29.056	0.000	394.935	473.866	48425.700	-2401359.000
29.296	0.000	394.935	506.167	44794.940	-2249474.000
29.579	0.000	394.935	540.670	42097.640	-2107268.000
29.826	0.000	394.935	577.524	39302.070	-1974303.000
30.076	0.000	394.935	616.890	35822.370	-1850142.000
30.287	0.000	394.935	658.940	33158.230	-1732936.000
30.572	0.000	394.935	703.857	30834.250	-1623537.000
30.821	0.000	394.936	751.834	28522.060	-1520504.000
31.014	0.000	394.936	803.083	26614.340	-1424978.000
31.256	0.000	394.936	857.824	24617.760	-1334625.000
31.474	0.000	394.936	916.297	22633.990	-1250571.000
31.690	0.000	394.936	978.756	21058.890	-1171574.000
32.224	0.000	394.936	1045.472	19392.270	-1097772.000
32.710	0.000	394.936	1116.736	17938.850	-1028446.000
33.169	0.000	394.937	1192.857	16741.800	-963369.900
33.606	0.000	394.937	1274.167	15507.080	-902382.800
34.021	0.000	394.937	1361.020	14499.220	-845513.600
34.423	0.000	394.937	1453.793	13321.240	-792054.900
34.833	0.000	394.937	1552.890	12388.500	-741987.600
35.210	0.000	394.937	1658.741	11615.420	-695064.300
35.578	0.000	394.937	1771.808	10821.600	-651300.400
35.955	0.000	394.937	1892.582	10035.620	-610096.600
36.298	0.000	394.937	2021.589	9219.637	-571574.400
36.676	0.000	394.937	2159.389	8614.313	-535405.400
37.025	0.000	394.937	2306.582	8071.641	-501567.500
37.414	0.000	394.937	2463.808	7529.716	-469833.500
37.808	0.000	394.937	2631.752	7045.817	-440166.900
38.166	0.000	394.937	2811.143	6494.797	-412309.100
38.518	0.000	394.937	3002.763	6106.543	-386196.500
38.787	0.000	394.937	3207.444	5701.382	-361839.900
39.122	0.000	394.937	3426.077	5289.647	-338947.900
39.358	0.000	394.937	3659.613	4906.957	-317445.600
39.647	0.000	394.937	3909.068	4658.800	-297428.100
40.051	0.000	394.937	4175.526	4325.041	-278622.400
40.421	0.000	394.937	4460.148	4013.606	-260988.800
40.813	0.000	394.937	4764.171	3760.670	-244441.100
41.153	0.000	394.937	5088.917	3523.120	-228996.900
41.450	0.000	394.937	5435.799	3273.724	-214551.400
41.767	0.000	394.938	5806.326	3024.622	-200991.300
42.041	0.000	394.938	6202.110	2851.149	-188272.500
42.361	0.000	394.938	6624.872	2719.857	-176347.700
42.641	0.000	394.938	7076.452	2543.527	-165134.300
42.880	0.000	394.938	7558.813	2353.960	-154763.700
43.198	0.000	394.938	8074.054	2204.787	-144917.900
43.514	0.000	394.938	8624.416	2067.506	-135765.400
43.812	0.000	394.938	9212.292	1911.658	-127158.500
44.057	0.000	394.938	9840.241	1820.874	-119147.000
44.312	0.000	394.938	10510.994	1680.727	-111605.000
44.660	0.000	394.938	11227.468	1585.549	-104519.800
44.940	0.000	394.938	11992.780	1478.171	-97919.380
45.295	0.000	394.938	12810.259	1389.934	-91721.530
45.608	0.000	394.938	13683.461	1305.730	-85924.190
45.855	0.000	394.938	14616.184	1236.658	-80496.380
46.141	0.000	394.938	15612.485	1152.755	-75408.470
46.421	0.000	394.938	16676.698	1088.036	-70633.910
46.694	0.000	394.938	17813.453	1012.597	-66169.400
46.961	0.000	394.937	19027.694	958.092	-62000.440
47.205	0.000	394.937	20324.702	900.816	-58074.950
47.497	0.000	394.937	21710.121	853.110	-54399.840
47.774	0.000	394.937	23189.975	784.880	-50956.730
48.036	0.000	394.937	24770.702	759.316	-47729.570
48.280	0.000	394.937	26459.178	711.679	-44709.030
48.554	0.000	394.937	28262.749	660.864	-41884.570
48.818	0.000	394.937	30189.258	622.859	-39226.950
49.064	0.000	394.937	32247.086	590.609	-36753.000
49.363	0.000	394.937	34445.185	556.454	-34431.650
49.659	0.000	394.937	36793.115	523.347	-32258.600
49.931	0.000	394.938	39301.090	494.159	-30213.930
50.206	0.000	394.938	41980.020	470.074	-28304.730
50.599	0.000	394.938	44841.556	432.333	-26513.120
51.007	0.000	394.938	47898.147	416.468	-24843.620
51.473	0.000	394.938	51163.089	391.850	-23275.410
51.754	0.000	394.937	54650.583	370.289	-21796.240
52.135	0.000	394.937	58375.799	351.836	-20423.180
52.406	0.000	394.937	62354.942	310.041	-19137.830
52.836	0.000	394.937	66605.320	315.210	-17913.320
53.150	0.000	394.937	71145.421	291.709	-16787.380
53.448	0.000	394.937	75994.996	273.656	-15724.130
53.762	0.000	394.937	81175.138	260.481	-14737.540
54.056	0.000	394.937	86708.381	245.542	-13805.730
54.339	0.000	394.937	92618.793	234.712	-12931.140
54.619	0.000	394.937	98932.084	220.427	-12117.110
54.993	0.000	394.937	105675.715	224.156	-11351.580
55.299	0.000	394.937	112879.022	199.605	-10630.230
55.549	0.000	394.937	120573.336	183.160	-9959.252
55.977	0.000	394.937	128792.127	190.380	-9350.676
56.252	0.000	394.937	137571.146	168.840	-8736.179
56.611	0.000	394.937	146948.581	156.319	-8186.244
56.950	0.000	394.938	156965.221	153.099	-7674.766
57.270	0.000	394.938	167664.638	142.984	-7187.735
57.589	0.000	394.938	179093.373	137.011	-6729.916
57.923	0.000	394.938	191301.139	129.982	-6304.405
58.269	0.000	394.938	204341.039	124.112	-5905.892
58.507	0.000	394.938	218269.793	118.749	-5530.825
58.830	0.000	394.938	233147.990	109.963	-5185.891
59.094	0.000	394.938	249040.349	108.979	-4852.839
59.403	0.000	394.938	266015.998	103.537	-4544.729
59.656	0.000	394.938	284148.780	100.955	-4261.028
59.951	0.000	394.938	303517.570	96.578	-3986.314
60.395	0.000	394.938	324206.618	92.964	-3734.865
60.668	0.000	394.938	346305.920	85.775	-3497.948
61.000	0.000	394.937	369911.605	85.314	-3276.024
61.246	0.000	394.937	395126.353	81.564	-3066.594
61.540	0.000	394.937	422059.846	78.915	-2870.771
61.825	0.000	394.937	450829.241	75.649	-2686.400
62.163	0.000	394.937	481559.679	74.393	-2517.522
62.474	0.000	394.937	514384.835	72.957	-2355.114
62.766	0.000	394.937	549447.493	69.352	-2205.016
63.025	0.000	394.937	586900.171	70.186	-2063.728
63.321	0.000	394.937	626905.783	67.880	-1934.218
63.663	0.000	394.937	669638.348	78.789	-1803.161
63.920	0.000	394.937	715283.746	67.182	-1699.832
64.231	0.000	394.937	764040.529	60.095	-1591.644
64.481	0.000	394.937	816120.781	59.184	-1484.247
64.788	0.000	394.936	871751.044	57.975	-1389.808
65.035	0.000	394.936	931173.304	55.953	-1299.241
65.286	0.000	394.936	994646.037	56.041	-1209.951
65.581	0.000	394.936	1062445.341	17.847	-1129.082
65.855	0.000	394.936	1134866.134	8.916	-1057.233
66.300	0.000	394.936	1212223.437	14.436	-984.083
66.581	0.000	394.936	1294853.743	12.245	-922.345
66.912	0.000	394.935	1383116.481	15.548	-862.445
67.316	0.000	394.936	1477395.584	10.318	-808.687
67.771	0.000	394.936	1578101.150	7.243	-755.391
68.083	0.000	394.936	1685671.237	5.932	-703.685
68.388	0.000	394.936	1800573.758	3.404	-654.739
68.737	0.000	394.936	1923308.524	4.456	-609.503
68.994	0.000	394.936	2054409.414	3.684	-564.104
69.320	0.000	394.936	2194446.698	5.945	-525.833
69.605	0.000	394.936	2344029.518	3.695	-489.193
69.878	0.000	394.937	2503808.540	3.426	-450.178
70.187	0.000	394.937	2674478.780	2.543	-418.520
70.546	0.000	394.937	2856782.629	3.190	-386.192
70.798	0.000	394.937	3051513.084	1.069	-355.563
71.147	0.000	394.937	3259517.196	0.933	-320.980
71.440	0.000	394.937	3481699.752	5.369	-294.320
71.759	0.000	394.937	3719027.216	5.215	-267.225
72.057	0.000	394.937	3972531.929	16.869	-234.453
72.354	0.000	394.938	4243316.602	27.563	-221.107
72.662	0.000	394.938	4532559.110	12.985	-211.454
72.932	0.000	394.938	4841517.618	13.197	-191.676
73.222	0.000	394.938	5171536.051	8.008	-170.256
73.676	0.000	394.938	5524049.945	8.241	-150.482
73.989	0.000	394.938	5900592.685	7.483	-131.213
74.253	0.000	394.938	6302802.180	7.661	-111.307
74.536	0.000	394.938	6732427.985	11.399	-96.872
74.791	0.000	394.938	7191338.911	9.069	-78.815
75.074	0.000	394.938	7681531.159	9.959	-62.045
75.326	0.000	394.938	8205136.995	13.557	-47.352
75.592	0.000	394.938	8764434.032	13.317	-35.874
75.886	0.000	394.938	9361855.135	12.643	-22.021
76.160	0.000	394.938	9999999.000	14.198	-8.914

File: Cryocon-22C_and_Wayne_Kerr/Data_415K-300K_Air_Cooling/400K_100mV_12-38-10.dat
Time (s)	Light (A)	T (K)	f (Hz)	R (Ohm)	X (Ohm)
1.471	0.000	399.934	20.000	4774366.000	-68830880.000
2.852	0.000	399.933	21.363	3522909.000	-49340280.000
4.159	0.000	399.933	22.819	3120838.000	-46397930.000
5.391	0.000	399.933	24.375	2812919.000	-43416170.000
6.534	0.000	399.933	26.036	2590981.000	-40692260.000
7.612	0.000	399.932	27.811	2352123.000	-38264270.000
8.640	0.000	399.931	29.707	2093186.000	-35709320.000
9.622	0.000	399.931	31.732	1864311.000	-33524940.000
10.521	0.000	399.931	33.895	1776952.000	-31438990.000
11.382	0.000	399.932	36.205	1638151.000	-29476870.000
12.182	0.000	399.932	38.673	1422909.000	-27604150.000
13.141	0.000	399.931	41.309	1306275.000	-25947140.000
14.047	0.000	399.932	44.125	1068058.000	-24308000.000
14.912	0.000	399.932	47.133	936241.600	-22796500.000
15.696	0.000	399.933	50.346	759410.600	-21314740.000
16.433	0.000	399.933	53.777	826604.800	-20042530.000
17.139	0.000	399.934	57.443	802055.500	-18828840.000
17.797	0.000	399.935	61.359	746529.600	-17671470.000
18.438	0.000	399.936	65.541	684804.500	-16532290.000
19.023	0.000	399.936	70.009	606920.800	-15494610.000
19.576	0.000	399.937	74.781	565467.900	-14525930.000
20.135	0.000	399.937	79.878	513572.900	-13609170.000
20.656	0.000	399.937	85.323	471072.500	-12757930.000
21.123	0.000	399.937	91.139	431031.100	-11960350.000
21.571	0.000	399.937	97.352	397485.300	-11224490.000
21.987	0.000	399.937	103.987	368392.000	-10512770.000
22.382	0.000	399.937	111.076	327618.800	-9857177.000
22.754	0.000	399.937	118.647	301345.700	-9237638.000
23.113	0.000	399.937	126.735	277277.400	-8661019.000
23.457	0.000	399.937	135.373	255098.500	-8111909.000
23.813	0.000	399.937	144.601	237929.600	-7603447.000
24.134	0.000	399.937	154.458	212234.700	-7132986.000
24.484	0.000	399.937	164.986	193808.200	-6675965.000
24.800	0.000	399.937	176.232	178547.500	-6257095.000
25.090	0.000	399.937	188.245	164314.100	-5864062.000
25.401	0.000	399.937	201.077	152660.200	-5495005.000
25.698	0.000	399.938	214.783	138465.900	-5147255.000
25.993	0.000	399.938	229.423	128797.000	-4824017.000
26.259	0.000	399.938	245.062	115356.300	-4520178.000
26.555	0.000	399.938	261.766	107530.700	-4233805.000
26.852	0.000	399.937	279.609	99036.710	-3969340.000
27.114	0.000	399.937	298.669	90936.960	-3719023.000
27.414	0.000	399.937	319.027	84517.390	-3485605.000
27.719	0.000	399.937	340.773	78111.600	-3265217.000
28.030	0.000	399.936	364.002	71568.920	-3060199.000
28.331	0.000	399.936	388.814	66127.810	-2866873.000
28.553	0.000	399.936	415.317	60889.420	-2685523.000
28.786	0.000	399.936	443.627	55756.730	-2516269.000
29.012	0.000	399.936	473.866	51873.080	-2358499.000
29.277	0.000	399.936	506.167	47951.390	-2209583.000
29.519	0.000	399.935	540.670	44392.920	-2069972.000
29.718	0.000	399.935	577.524	41068.450	-1939439.000
29.969	0.000	399.935	616.890	37584.920	-1816755.000
30.193	0.000	399.935	658.940	35033.420	-1702417.000
30.381	0.000	399.935	703.857	32151.750	-1594949.000
30.613	0.000	399.935	751.834	30349.760	-1493926.000
30.844	0.000	399.935	803.083	27901.170	-1400518.000
31.040	0.000	399.935	857.824	25626.340	-1311834.000
31.261	0.000	399.935	916.297	23703.760	-1229215.000
31.519	0.000	399.935	978.756	22285.900	-1151482.000
32.055	0.000	399.935	1045.472	20269.980	-1078713.000
32.557	0.000	399.935	1116.736	18971.980	-1010627.000
33.017	0.000	399.935	1192.857	17541.860	-946724.000
33.484	0.000	399.935	1274.167	16253.130	-886800.200
33.894	0.000	399.936	1361.020	15075.950	-830950.800
34.318	0.000	399.936	1453.793	14011.090	-778496.300
34.703	0.000	399.936	1552.890	13003.580	-729279.900
35.082	0.000	399.937	1658.741	11999.260	-683336.600
35.453	0.000	399.937	1771.808	11208.580	-640074.900
35.827	0.000	399.937	1892.582	10438.820	-599605.000
36.179	0.000	399.937	2021.589	9578.785	-561724.000
36.545	0.000	399.937	2159.389	8877.594	-526278.700
36.865	0.000	399.937	2306.582	8282.046	-493063.600
37.187	0.000	399.938	2463.808	7764.856	-461872.800
37.534	0.000	399.938	2631.752	7211.877	-432635.600
37.829	0.000	399.938	2811.143	6703.020	-405273.000
38.178	0.000	399.938	3002.763	6196.225	-379647.100
38.449	0.000	399.938	3207.444	5840.827	-355732.000
38.743	0.000	399.939	3426.077	5449.981	-333126.700
38.997	0.000	399.939	3659.613	5051.902	-312077.100
39.241	0.000	399.939	3909.068	4731.998	-292350.200
39.592	0.000	399.939	4175.526	4381.799	-273878.900
39.899	0.000	399.939	4460.148	4086.731	-256652.600
40.239	0.000	399.939	4764.171	3817.413	-240344.400
40.630	0.000	399.939	5088.917	3621.561	-225213.300
40.932	0.000	399.939	5435.799	3351.211	-210909.600
41.268	0.000	399.939	5806.326	3147.888	-197546.100
41.546	0.000	399.940	6202.110	2898.307	-185069.200
41.834	0.000	399.940	6624.872	2688.682	-173408.400
42.094	0.000	399.940	7076.452	2487.171	-162408.700
42.390	0.000	399.941	7558.813	2379.649	-152117.900
42.691	0.000	399.941	8074.054	2190.573	-142471.700
42.966	0.000	399.941	8624.416	2031.054	-133523.600
43.227	0.000	399.941	9212.292	1877.870	-125085.000
43.489	0.000	399.941	9840.241	1770.124	-117147.800
43.838	0.000	399.941	10510.994	1668.730	-109727.300
44.082	0.000	399.941	11227.468	1583.255	-102788.100
44.364	0.000	399.941	11992.780	1494.689	-96269.240
44.708	0.000	399.940	12810.259	1399.022	-90225.100
44.990	0.000	399.940	13683.461	1309.724	-84505.940
45.235	0.000	399.940	14616.184	1222.827	-79150.340
45.516	0.000	399.941	15612.485	1142.850	-74168.860
45.807	0.000	399.941	16676.698	1073.232	-69481.470
46.048	0.000	399.941	17813.453	1007.167	-65085.170
46.277	0.000	399.941	19027.694	953.367	-60967.910
46.557	0.000	399.941	20324.702	887.580	-57107.970
46.819	0.000	399.941	21710.121	855.369	-53507.350
47.055	0.000	399.941	23189.975	786.838	-50120.170
47.338	0.000	399.941	24770.702	733.474	-46937.390
47.628	0.000	399.941	26459.178	695.109	-43978.800
47.867	0.000	399.941	28262.749	648.482	-41186.140
48.134	0.000	399.941	30189.258	613.545	-38592.870
48.367	0.000	399.941	32247.086	573.210	-36151.740
48.746	0.000	399.941	34445.185	540.487	-33865.740
48.998	0.000	399.941	36793.115	510.942	-31720.990
49.277	0.000	399.941	39301.090	481.571	-29712.040
49.682	0.000	399.941	41980.020	456.412	-27835.160
50.097	0.000	399.941	44841.556	431.103	-26077.560
50.459	0.000	399.941	47898.147	401.502	-24432.070
50.895	0.000	399.941	51163.089	382.803	-22884.800
51.257	0.000	399.941	54650.583	363.468	-21424.160
51.656	0.000	399.941	58375.799	334.526	-20079.230
51.937	0.000	399.941	62354.942	346.065	-18823.210
52.367	0.000	399.941	66605.320	304.532	-17625.120
52.677	0.000	399.941	71145.421	285.054	-16511.720
52.954	0.000	399.940	75994.996	264.605	-15463.060
53.244	0.000	399.940	81175.138	254.416	-14485.860
53.550	0.000	399.940	86708.381	234.800	-13572.110
53.853	0.000	399.940	92618.793	230.351	-12713.060
54.106	0.000	399.940	98932.084	217.405	-11911.400
54.425	0.000	399.940	105675.715	214.182	-11165.190
54.698	0.000	399.940	112879.022	199.711	-10468.310
54.961	0.000	399.940	120573.336	174.287	-9803.847
55.307	0.000	399.940	128792.127	150.747	-9175.565
55.589	0.000	399.940	137571.146	163.223	-8591.066
55.949	0.000	399.940	146948.581	156.807	-8047.418
56.240	0.000	399.940	156965.221	150.206	-7538.251
56.509	0.000	399.940	167664.638	138.878	-7062.108
56.809	0.000	399.940	179093.373	132.812	-6615.346
57.148	0.000	399.941	191301.139	122.672	-6194.506
57.457	0.000	399.941	204341.039	120.796	-5804.545
57.741	0.000	399.941	218269.793	116.172	-5436.457
58.020	0.000	399.942	233147.990	109.901	-5098.625
58.330	0.000	399.942	249040.349	106.352	-4768.751
58.667	0.000	399.942	266015.998	101.616	-4466.177
58.971	0.000	399.942	284148.780	99.614	-4185.760
59.284	0.000	399.942	303517.570	93.069	-3919.262
59.701	0.000	399.942	324206.618	89.158	-3670.316
59.980	0.000	399.943	346305.920	83.588	-3434.852
60.296	0.000	399.943	369911.605	83.344	-3217.679
60.540	0.000	399.943	395126.353	79.813	-3013.798
60.832	0.000	399.943	422059.846	77.311	-2820.502
61.161	0.000	399.943	450829.241	74.352	-2640.272
61.449	0.000	399.942	481559.679	73.716	-2475.030
61.760	0.000	399.942	514384.835	69.295	-2315.608
62.051	0.000	399.942	549447.493	68.223	-2165.257
62.313	0.000	399.941	586900.171	66.954	-2027.670
62.586	0.000	399.941	626905.783	66.677	-1899.477
62.904	0.000	399.940	669638.348	72.889	-1773.331
63.171	0.000	399.940	715283.746	66.426	-1669.269
63.467	0.000	399.940	764040.529	59.883	-1562.224
63.729	0.000	399.940	816120.781	57.990	-1458.380
64.035	0.000	399.939	871751.044	57.342	-1365.627
64.283	0.000	399.939	931173.304	55.904	-1276.277
64.584	0.000	399.939	994646.037	54.212	-1190.365
64.836	0.000	399.939	1062445.341	16.239	-1108.268
65.114	0.000	399.938	1134866.134	9.128	-1039.507
65.502	0.000	399.938	1212223.437	13.297	-966.949
65.791	0.000	399.938	1294853.743	11.981	-906.874
66.175	0.000	399.938	1383116.481	13.968	-846.985
66.581	0.000	399.937	1477395.584	8.595	-795.525
67.017	0.000	399.937	1578101.150	7.448	-742.360
67.355	0.000	399.937	1685671.237	6.538	-691.977
67.650	0.000	399.937	1800573.758	3.058	-643.467
67.994	0.000	399.937	1923308.524	4.923	-598.448
68.285	0.000	399.937	2054409.414	3.023	-554.144
68.585	0.000	399.937	2194446.698	6.402	-514.425
68.876	0.000	399.937	2344029.518	4.561	-480.896
69.213	0.000	399.937	2503808.540	4.801	-442.003
69.519	0.000	399.937	2674478.780	3.380	-411.014
69.900	0.000	399.937	2856782.629	3.896	-378.829
70.179	0.000	399.938	3051513.084	1.882	-349.655
70.492	0.000	399.938	3259517.196	0.783	-316.251
70.787	0.000	399.938	3481699.752	4.928	-289.083
71.075	0.000	399.939	3719027.216	5.067	-262.609
71.430	0.000	399.939	3972531.929	10.717	-229.846
71.756	0.000	399.939	4243316.602	25.598	-218.019
72.023	0.000	399.940	4532559.110	11.956	-207.941
72.381	0.000	399.940	4841517.618	13.108	-186.941
72.666	0.000	399.941	5171536.051	7.804	-167.154
73.075	0.000	399.941	5524049.945	9.289	-146.916
73.386	0.000	399.941	5900592.685	8.411	-128.429
73.720	0.000	399.942	6302802.180	8.150	-108.618
74.004	0.000	399.942	6732427.985	12.904	-93.812
74.283	0.000	399.942	7191338.911	8.670	-77.249
74.596	0.000	399.942	7681531.159	9.812	-59.582
74.960	0.000	399.943	8205136.995	13.087	-44.554
75.254	0.000	399.943	8764434.032	13.425	-33.696
75.595	0.000	399.943	9361855.135	12.595	-20.569
75.895	0.000	399.943	9999999.000	13.983	-7.706

File: Cryocon-22C_and_Wayne_Kerr/Data_415K-300K_Air_Cooling/405K_100mV_12-25-33.dat
Time (s)	Light (A)	T (K)	f (Hz)	R (Ohm)	X (Ohm)
1.472	0.000	404.937	20.000	-6366756.000	-59204770.000
2.856	0.000	404.937	21.363	4132781.000	-47781610.000
4.162	0.000	404.937	22.819	3656276.000	-44742950.000
5.384	0.000	404.937	24.375	3360294.000	-42098390.000
6.531	0.000	404.937	26.036	2987364.000	-39425600.000
7.611	0.000	404.937	27.811	2675310.000	-37040290.000
8.625	0.000	404.937	29.707	2444542.000	-34753110.000
9.579	0.000	404.937	31.732	2207793.000	-32591790.000
10.478	0.000	404.937	33.895	2095198.000	-30503490.000
11.326	0.000	404.937	36.205	1862721.000	-28722810.000
12.129	0.000	404.936	38.673	1722715.000	-26955040.000
13.073	0.000	404.936	41.309	1519805.000	-25223800.000
13.962	0.000	404.936	44.125	1290938.000	-23647780.000
14.802	0.000	404.935	47.133	1133320.000	-22192090.000
15.589	0.000	404.935	50.346	1011009.000	-20736530.000
16.333	0.000	404.935	53.777	932042.200	-19507440.000
17.032	0.000	404.935	57.443	896065.300	-18321290.000
17.713	0.000	404.935	61.359	884858.900	-17177570.000
18.334	0.000	404.935	65.541	789922.900	-16118860.000
18.920	0.000	404.935	70.009	722479.100	-15105220.000
19.475	0.000	404.935	74.781	659989.100	-14168290.000
19.998	0.000	404.935	79.878	587492.700	-13266540.000
20.493	0.000	404.935	85.323	541752.600	-12440880.000
20.960	0.000	404.936	91.139	497388.100	-11658520.000
21.402	0.000	404.936	97.352	441786.100	-10944970.000
21.820	0.000	404.936	103.987	409592.200	-10262760.000
22.213	0.000	404.936	111.076	370151.000	-9608713.000
22.596	0.000	404.936	118.647	340602.300	-9009877.000
22.949	0.000	404.936	126.735	314017.700	-8442182.000
23.298	0.000	404.936	135.373	286764.900	-7917088.000
23.624	0.000	404.935	144.601	265707.600	-7410214.000
23.966	0.000	404.935	154.458	246949.700	-6958779.000
24.297	0.000	404.935	164.986	218709.100	-6518293.000
24.592	0.000	404.935	176.232	202559.600	-6109444.000
24.896	0.000	404.935	188.245	186272.400	-5728295.000
25.182	0.000	404.935	201.077	167860.000	-5364451.000
25.471	0.000	404.935	214.783	153524.600	-5030385.000
25.729	0.000	404.935	229.423	141728.700	-4712253.000
25.983	0.000	404.935	245.062	129926.000	-4415394.000
26.268	0.000	404.935	261.766	120507.900	-4137627.000
26.578	0.000	404.935	279.609	109384.300	-3879320.000
26.875	0.000	404.935	298.669	100080.900	-3633934.000
27.174	0.000	404.935	319.027	92277.890	-3406581.000
27.476	0.000	404.935	340.773	84932.350	-3191515.000
27.710	0.000	404.935	364.002	78120.320	-2990348.000
27.985	0.000	404.935	388.814	72248.860	-2802324.000
28.217	0.000	404.935	415.317	66225.450	-2625771.000
28.465	0.000	404.935	443.627	60549.910	-2460877.000
28.689	0.000	404.935	473.866	56227.490	-2304785.000
28.954	0.000	404.935	506.167	51113.040	-2160637.000
29.149	0.000	404.935	540.670	48183.080	-2024654.000
29.422	0.000	404.935	577.524	44031.260	-1897011.000
29.663	0.000	404.935	616.890	40890.710	-1777300.000
29.932	0.000	404.936	658.940	37475.130	-1665199.000
30.136	0.000	404.936	703.857	34654.080	-1560348.000
30.356	0.000	404.936	751.834	32197.230	-1461980.000
30.608	0.000	404.936	803.083	30100.910	-1369585.000
30.809	0.000	404.936	857.824	27409.570	-1283047.000
31.017	0.000	404.936	916.297	25448.880	-1202246.000
31.182	0.000	404.936	978.756	23479.550	-1126399.000
31.709	0.000	404.936	1045.472	21748.930	-1055737.000
32.194	0.000	404.936	1116.736	19906.890	-989340.700
32.655	0.000	404.936	1192.857	18408.760	-926672.100
33.091	0.000	404.937	1274.167	17144.070	-868094.000
33.501	0.000	404.937	1361.020	15794.120	-813276.100
33.916	0.000	404.937	1453.793	14816.930	-762096.200
34.304	0.000	404.937	1552.890	13612.710	-713752.400
34.709	0.000	404.938	1658.741	12616.580	-668728.000
35.095	0.000	404.938	1771.808	11672.460	-626457.200
35.432	0.000	404.938	1892.582	10871.640	-586984.300
35.800	0.000	404.938	2021.589	9968.339	-549900.800
36.152	0.000	404.938	2159.389	9268.706	-515170.700
36.473	0.000	404.938	2306.582	8661.105	-482643.700
36.779	0.000	404.938	2463.808	8057.917	-452107.400
37.146	0.000	404.938	2631.752	7441.891	-423636.300
37.419	0.000	404.939	2811.143	6944.695	-396833.300
37.727	0.000	404.939	3002.763	6523.770	-371803.100
38.005	0.000	404.939	3207.444	5997.496	-348253.100
38.294	0.000	404.939	3426.077	5594.039	-326110.600
38.566	0.000	404.939	3659.613	5193.665	-305502.300
38.833	0.000	404.939	3909.068	4803.293	-286208.500
39.246	0.000	404.938	4175.526	4497.499	-268092.700
39.623	0.000	404.939	4460.148	4184.046	-251184.600
39.994	0.000	404.939	4764.171	3881.630	-235332.200
40.293	0.000	404.939	5088.917	3606.985	-220464.200
40.619	0.000	404.939	5435.799	3333.294	-206551.900
40.941	0.000	404.939	5806.326	3102.768	-193442.900
41.215	0.000	404.939	6202.110	2905.360	-181241.100
41.457	0.000	404.939	6624.872	2723.704	-169733.100
41.771	0.000	404.939	7076.452	2533.843	-158970.000
42.025	0.000	404.939	7558.813	2402.774	-149025.700
42.324	0.000	404.939	8074.054	2183.587	-139567.800
42.628	0.000	404.939	8624.416	2036.235	-130690.400
42.952	0.000	404.939	9212.292	1905.854	-122397.700
43.204	0.000	404.939	9840.241	1812.820	-114734.800
43.447	0.000	404.939	10510.994	1691.860	-107418.500
43.673	0.000	404.939	11227.468	1580.016	-100651.300
43.948	0.000	404.939	11992.780	1473.225	-94263.570
44.293	0.000	404.939	12810.259	1379.917	-88326.730
44.549	0.000	404.939	13683.461	1309.091	-82745.730
44.800	0.000	404.939	14616.184	1219.445	-77519.800
45.166	0.000	404.939	15612.485	1147.023	-72628.450
45.404	0.000	404.939	16676.698	1069.221	-68022.320
45.689	0.000	404.939	17813.453	1009.356	-63711.760
45.996	0.000	404.939	19027.694	941.241	-59700.940
46.288	0.000	404.939	20324.702	878.952	-55931.460
46.554	0.000	404.939	21710.121	822.691	-52395.110
46.808	0.000	404.939	23189.975	786.246	-49074.270
47.055	0.000	404.939	24770.702	725.857	-45965.770
47.305	0.000	404.939	26459.178	689.757	-43062.610
47.619	0.000	404.939	28262.749	644.499	-40325.090
47.880	0.000	404.939	30189.258	601.805	-37767.880
48.123	0.000	404.939	32247.086	565.555	-35399.830
48.406	0.000	404.939	34445.185	536.118	-33152.740
48.665	0.000	404.939	36793.115	508.908	-31057.580
48.906	0.000	404.939	39301.090	481.639	-29096.070
49.183	0.000	404.939	41980.020	450.985	-27250.560
49.561	0.000	404.939	44841.556	420.514	-25531.380
49.924	0.000	404.939	47898.147	394.868	-23917.930
50.362	0.000	404.939	51163.089	376.364	-22409.440
50.679	0.000	404.939	54650.583	352.594	-20988.270
51.058	0.000	404.939	58375.799	331.939	-19661.170
51.342	0.000	404.939	62354.942	290.872	-18416.490
51.774	0.000	404.939	66605.320	297.664	-17257.490
52.139	0.000	404.939	71145.421	282.166	-16169.930
52.418	0.000	404.939	75994.996	265.260	-15138.870
52.704	0.000	404.939	81175.138	245.587	-14187.820
53.024	0.000	404.939	86708.381	234.474	-13286.910
53.308	0.000	404.939	92618.793	212.036	-12453.110
53.612	0.000	404.939	98932.084	207.097	-11665.840
53.902	0.000	404.939	105675.715	197.123	-10948.060
54.234	0.000	404.939	112879.022	191.314	-10231.760
54.540	0.000	404.938	120573.336	162.656	-9585.563
54.856	0.000	404.938	128792.127	181.962	-8988.577
55.109	0.000	404.938	137571.146	155.099	-8413.288
55.472	0.000	404.939	146948.581	151.202	-7884.434
55.782	0.000	404.939	156965.221	140.774	-7381.674
56.105	0.000	404.939	167664.638	134.256	-6915.813
56.392	0.000	404.939	179093.373	128.843	-6481.417
56.710	0.000	404.939	191301.139	108.579	-6068.101
57.000	0.000	404.939	204341.039	117.326	-5685.376
57.363	0.000	404.939	218269.793	113.279	-5325.572
57.687	0.000	404.938	233147.990	115.152	-4987.193
57.999	0.000	404.938	249040.349	103.511	-4669.857
58.293	0.000	404.938	266015.998	99.149	-4375.195
58.571	0.000	404.938	284148.780	95.955	-4100.415
58.940	0.000	404.938	303517.570	90.984	-3838.949
59.428	0.000	404.938	324206.618	86.465	-3594.091
59.754	0.000	404.938	346305.920	83.547	-3364.086
60.078	0.000	404.937	369911.605	81.118	-3151.787
60.383	0.000	404.937	395126.353	77.732	-2951.616
60.665	0.000	404.937	422059.846	76.053	-2763.309
61.005	0.000	404.937	450829.241	73.367	-2586.645
61.365	0.000	404.937	481559.679	71.580	-2422.689
61.644	0.000	404.937	514384.835	68.066	-2267.281
61.888	0.000	404.937	549447.493	66.702	-2121.116
62.178	0.000	404.937	586900.171	66.401	-1986.173
62.437	0.000	404.938	626905.783	64.567	-1860.348
62.741	0.000	404.938	669638.348	71.335	-1736.520
62.986	0.000	404.938	715283.746	65.338	-1634.334
63.273	0.000	404.938	764040.529	63.870	-1532.484
63.540	0.000	404.938	816120.781	56.074	-1428.647
63.872	0.000	404.938	871751.044	56.033	-1337.267
64.137	0.000	404.938	931173.304	54.539	-1250.180
64.463	0.000	404.938	994646.037	53.170	-1165.213
64.738	0.000	404.938	1062445.341	14.651	-1084.583
65.049	0.000	404.938	1134866.134	8.139	-1017.697
65.529	0.000	404.938	1212223.437	11.836	-946.362
65.874	0.000	404.938	1294853.743	11.389	-887.974
66.172	0.000	404.938	1383116.481	12.631	-829.083
66.694	0.000	404.938	1477395.584	7.753	-779.594
67.221	0.000	404.938	1578101.150	7.561	-726.226
67.588	0.000	404.938	1685671.237	5.821	-676.730
67.891	0.000	404.938	1800573.758	2.851	-629.631
68.262	0.000	404.939	1923308.524	4.148	-585.483
68.520	0.000	404.939	2054409.414	2.614	-542.654
68.852	0.000	404.939	2194446.698	5.080	-502.039
69.122	0.000	404.939	2344029.518	4.236	-470.937
69.443	0.000	404.938	2503808.540	5.146	-431.599
69.711	0.000	404.938	2674478.780	3.133	-401.713
70.136	0.000	404.938	2856782.629	3.787	-369.981
70.468	0.000	404.938	3051513.084	2.257	-342.136
70.759	0.000	404.938	3259517.196	0.592	-309.583
71.032	0.000	404.938	3481699.752	4.629	-282.896
71.354	0.000	404.938	3719027.216	3.735	-257.108
71.751	0.000	404.938	3972531.929	8.280	-227.270
72.110	0.000	404.938	4243316.602	24.041	-211.069
72.404	0.000	404.938	4532559.110	11.375	-204.672
72.802	0.000	404.938	4841517.618	12.453	-181.178
73.121	0.000	404.938	5171536.051	7.743	-162.643
73.596	0.000	404.938	5524049.945	9.622	-141.322
73.909	0.000	404.938	5900592.685	8.814	-123.800
74.163	0.000	404.938	6302802.180	8.266	-105.037
74.434	0.000	404.938	6732427.985	13.125	-89.695
74.720	0.000	404.938	7191338.911	9.160	-75.239
75.025	0.000	404.938	7681531.159	9.350	-57.011
75.420	0.000	404.938	8205136.995	12.212	-41.971
75.713	0.000	404.938	8764434.032	13.552	-31.524
76.056	0.000	404.938	9361855.135	12.732	-18.796
76.342	0.000	404.938	9999999.000	14.011	-6.210
