Repository: sahgyan9/Cryocon_22C_Temperature_Controller_Python-File

## 🧪 Sample Under Test: PMN-0.3PT (0.70PMN-0.30PT)

- **Material:** $0.70\text{Pb}(\text{Mg}_{1/3}\text{Nb}_{2/3})\text{O}_3 - 0.30\text{PbTiO}_3$ ($x = 0.30$), a relaxor-based ferroelectric on the rhombohedral side of the Morphotropic Phase Boundary (MPB).
- **Latest Measurement Location:** [`Cryocon-22C_and_Wayne_Kerr/Data/`](Data/)
  - **Recorded Sweeps:** 57 full-spectrum impedance files from **300.0 K to 412.0 K** in 2.0 K steps (`300K_100mV_*.dat` to `412K_100mV_*.dat`).
  - **Sweep Parameters:** 200 logarithmic frequency points from **20 Hz to 10 MHz**, 100 mV AC excitation RMS.
- **Sample Geometry & Vacuum Capacitance:**

File: Cryocon-22C_and_Wayne_Kerr/Data_415K-300K_Air_Cooling/410K_100mV_12-12-56.dat
Time (s)	Light (A)	T (K)	f (Hz)	R (Ohm)	X (Ohm)
1.471	0.000	409.935	20.000	14598180.000	-59189600.000
2.849	0.000	409.933	21.363	4888546.000	-45602460.000
4.145	0.000	409.933	22.819	4437083.000	-42851310.000
5.395	0.000	409.933	24.375	3981677.000	-40335290.000
6.542	0.000	409.933	26.036	3654040.000	-37850150.000
7.645	0.000	409.934	27.811	3295221.000	-35521900.000
8.658	0.000	409.935	29.707	3049997.000	-33328700.000
9.612	0.000	409.935	31.732	2780355.000	-31345220.000
10.521	0.000	409.935	33.895	2429822.000	-29320020.000
11.366	0.000	409.935	36.205	2275372.000	-27633970.000
12.167	0.000	409.935	38.673	2082837.000	-25903170.000
13.110	0.000	409.935	41.309	1801028.000	-24269500.000
13.997	0.000	409.935	44.125	1566455.000	-22769610.000
14.833	0.000	409.935	47.133	1392749.000	-21359900.000
15.633	0.000	409.935	50.346	1188242.000	-20006910.000
16.375	0.000	409.934	53.777	1132733.000	-18805250.000
17.073	0.000	409.934	57.443	1090713.000	-17679390.000
17.730	0.000	409.934	61.359	1006914.000	-16590320.000
18.351	0.000	409.935	65.541	927893.200	-15545490.000
18.951	0.000	409.934	70.009	838029.400	-14594040.000
19.507	0.000	409.934	74.781	764946.400	-13683560.000
20.031	0.000	409.935	79.878	701000.800	-12853120.000
20.527	0.000	409.935	85.323	649521.800	-12042900.000
20.994	0.000	409.935	91.139	575485.300	-11296450.000
21.436	0.000	409.935	97.352	536673.600	-10589980.000
21.852	0.000	409.935	103.987	488129.800	-9925634.000
22.247	0.000	409.935	111.076	439183.600	-9312127.000
22.653	0.000	409.935	118.647	397873.800	-8723372.000
23.006	0.000	409.935	126.735	366175.100	-8183502.000
23.380	0.000	409.935	135.373	335662.400	-7670443.000
23.720	0.000	409.935	144.601	312731.000	-7189084.000
24.058	0.000	409.935	154.458	276780.500	-6749368.000
24.393	0.000	409.935	164.986	252800.900	-6323515.000
24.714	0.000	409.935	176.232	231014.800	-5929755.000
25.010	0.000	409.935	188.245	212231.400	-5554327.000
25.307	0.000	409.936	201.077	195786.800	-5205384.000
25.599	0.000	409.936	214.783	177136.900	-4881064.000
25.899	0.000	409.936	229.423	162766.400	-4574314.000
26.194	0.000	409.936	245.062	147273.800	-4290095.000
26.515	0.000	409.936	261.766	136047.000	-4020381.000
26.829	0.000	409.936	279.609	124708.800	-3766120.000
27.114	0.000	409.936	298.669	114088.900	-3530169.000
27.421	0.000	409.936	319.027	104401.800	-3308136.000
27.667	0.000	409.936	340.773	96638.860	-3100836.000
27.936	0.000	409.935	364.002	88708.180	-2905923.000
28.162	0.000	409.935	388.814	81553.410	-2722243.000
28.393	0.000	409.935	415.317	73884.290	-2552443.000
28.624	0.000	409.934	443.627	68993.010	-2391747.000
28.832	0.000	409.934	473.866	62846.810	-2241194.000
29.089	0.000	409.934	506.167	58354.090	-2100793.000
29.301	0.000	409.934	540.670	53299.040	-1968996.000
29.529	0.000	409.934	577.524	49465.250	-1844432.000
29.753	0.000	409.933	616.890	45294.030	-1729142.000
29.992	0.000	409.933	658.940	41580.550	-1619815.000
30.191	0.000	409.933	703.857	38563.960	-1517282.000
30.472	0.000	409.933	751.834	35577.470	-1422334.000
30.730	0.000	409.933	803.083	32740.410	-1332684.000
30.901	0.000	409.933	857.824	30020.390	-1248661.000
31.129	0.000	409.933	916.297	27456.710	-1170221.000
31.348	0.000	409.933	978.756	25362.590	-1096462.000
31.936	0.000	409.933	1045.472	23336.110	-1027523.000
32.428	0.000	409.933	1116.736	21578.010	-962878.700
32.888	0.000	409.933	1192.857	19799.960	-902142.700
33.325	0.000	409.934	1274.167	18379.810	-845146.000
33.781	0.000	409.934	1361.020	17016.840	-791796.200
34.190	0.000	409.934	1453.793	15659.200	-741919.200
34.594	0.000	409.934	1552.890	14393.240	-695090.900
34.979	0.000	409.934	1658.741	13453.800	-651314.800
35.347	0.000	409.934	1771.808	12429.500	-610139.600
35.705	0.000	409.934	1892.582	11465.400	-571570.100
36.042	0.000	409.934	2021.589	10617.820	-535661.900
36.405	0.000	409.934	2159.389	9792.049	-501823.000
36.800	0.000	409.933	2306.582	9151.660	-470137.300
37.201	0.000	409.933	2463.808	8407.482	-440520.000
37.573	0.000	409.933	2631.752	7821.643	-412611.500
37.874	0.000	409.933	2811.143	7237.011	-386580.200
38.198	0.000	409.933	3002.763	6682.467	-362256.700
38.469	0.000	409.933	3207.444	6232.800	-339363.700
38.787	0.000	409.933	3426.077	5773.111	-317942.000
39.051	0.000	409.933	3659.613	5368.761	-297813.700
39.325	0.000	409.933	3909.068	4952.275	-279022.900
39.646	0.000	409.933	4175.526	4622.687	-261385.900
39.998	0.000	409.933	4460.148	4348.189	-244891.200
40.353	0.000	409.933	4764.171	3959.750	-229372.600
40.742	0.000	409.933	5088.917	3687.264	-214953.700
41.039	0.000	409.933	5435.799	3450.324	-201338.400
41.368	0.000	409.933	5806.326	3168.758	-188525.800
41.626	0.000	409.934	6202.110	2978.926	-176661.200
41.941	0.000	409.934	6624.872	2792.749	-165421.000
42.200	0.000	409.935	7076.452	2635.507	-155051.300
42.444	0.000	409.935	7558.813	2431.325	-145199.100
42.816	0.000	409.935	8074.054	2276.196	-136026.800
43.148	0.000	409.936	8624.416	2085.063	-127473.100
43.488	0.000	409.936	9212.292	1973.618	-119404.800
43.746	0.000	409.937	9840.241	1843.560	-111811.300
44.029	0.000	409.937	10510.994	1692.770	-104763.300
44.255	0.000	409.937	11227.468	1594.393	-98146.180
44.515	0.000	409.937	11992.780	1481.034	-91965.900
44.769	0.000	409.937	12810.259	1390.779	-86119.790
45.061	0.000	409.938	13683.461	1284.762	-80672.880
45.359	0.000	409.938	14616.184	1201.332	-75597.000
45.614	0.000	409.938	15612.485	1133.235	-70820.890
45.837	0.000	409.938	16676.698	1052.617	-66349.500
46.078	0.000	409.938	17813.453	981.245	-62142.800
46.314	0.000	409.938	19027.694	925.464	-58216.470
46.601	0.000	409.938	20324.702	873.701	-54535.450
46.877	0.000	409.938	21710.121	825.391	-51092.580
47.124	0.000	409.938	23189.975	761.199	-47832.260
47.433	0.000	409.938	24770.702	716.021	-44841.860
47.705	0.000	409.938	26459.178	670.416	-42002.890
47.955	0.000	409.938	28262.749	628.044	-39340.470
48.188	0.000	409.939	30189.258	590.639	-36872.890
48.428	0.000	409.939	32247.086	551.872	-34527.600
48.677	0.000	409.939	34445.185	520.615	-32338.480
48.945	0.000	409.939	36793.115	495.169	-30291.130
49.191	0.000	409.939	39301.090	469.732	-28377.160
49.435	0.000	409.939	41980.020	429.994	-26581.630
49.836	0.000	409.939	44841.556	405.635	-24905.420
50.213	0.000	409.939	47898.147	386.385	-23330.060
50.630	0.000	409.939	51163.089	354.787	-21857.030
51.014	0.000	409.939	54650.583	339.228	-20474.640
51.430	0.000	409.939	58375.799	316.926	-19178.490
51.697	0.000	409.939	62354.942	315.046	-17980.210
52.123	0.000	409.939	66605.320	277.094	-16830.530
52.444	0.000	409.939	71145.421	268.414	-15759.710
52.714	0.000	409.939	75994.996	249.607	-14762.460
53.050	0.000	409.939	81175.138	239.341	-13829.340
53.347	0.000	409.939	86708.381	224.317	-12953.780
53.627	0.000	409.939	92618.793	216.498	-12139.620
53.867	0.000	409.939	98932.084	204.247	-11367.180
54.184	0.000	409.939	105675.715	203.073	-10659.320
54.477	0.000	409.939	112879.022	178.959	-9985.968
54.763	0.000	409.939	120573.336	167.515	-9352.363
55.092	0.000	409.939	128792.127	157.303	-8745.725
55.395	0.000	409.939	137571.146	158.511	-8200.778
55.764	0.000	409.939	146948.581	144.765	-7684.634
56.118	0.000	409.939	156965.221	135.902	-7193.882
56.458	0.000	409.939	167664.638	130.907	-6745.049
56.739	0.000	409.939	179093.373	127.434	-6315.579
57.055	0.000	409.939	191301.139	110.066	-5916.153
57.384	0.000	409.939	204341.039	113.311	-5541.095
57.697	0.000	409.939	218269.793	108.083	-5191.590
58.023	0.000	409.939	233147.990	107.531	-4873.103
58.293	0.000	409.939	249040.349	98.854	-4551.017
58.622	0.000	409.939	266015.998	95.896	-4263.518
58.924	0.000	409.939	284148.780	91.572	-3993.502
59.255	0.000	409.939	303517.570	86.348	-3739.080
59.682	0.000	409.939	324206.618	84.803	-3502.394
59.939	0.000	409.939	346305.920	82.336	-3278.554
60.246	0.000	409.939	369911.605	78.897	-3071.513
60.544	0.000	409.939	395126.353	75.373	-2875.994
60.838	0.000	409.939	422059.846	72.828	-2691.800
61.228	0.000	409.939	450829.241	71.218	-2519.310
61.548	0.000	409.939	481559.679	69.736	-2361.636
61.830	0.000	409.939	514384.835	66.606	-2209.772
62.124	0.000	409.939	549447.493	65.012	-2066.863
62.378	0.000	409.939	586900.171	65.531	-1935.024
62.682	0.000	409.939	626905.783	62.478	-1812.506
63.013	0.000	409.939	669638.348	69.133	-1694.292
63.285	0.000	409.939	715283.746	65.527	-1593.727
63.601	0.000	409.939	764040.529	57.272	-1492.148
63.871	0.000	409.939	816120.781	55.116	-1392.213
64.153	0.000	409.939	871751.044	55.467	-1302.691
64.477	0.000	409.939	931173.304	53.856	-1217.430
64.763	0.000	409.939	994646.037	52.412	-1135.522
65.007	0.000	409.939	1062445.341	16.458	-1056.842
65.334	0.000	409.939	1134866.134	9.197	-992.719
65.764	0.000	409.939	1212223.437	12.344	-921.667
66.118	0.000	409.939	1294853.743	11.795	-864.829
66.488	0.000	409.939	1383116.481	13.216	-808.033
66.891	0.000	409.939	1477395.584	7.937	-759.788
67.342	0.000	409.939	1578101.150	7.645	-706.408
67.682	0.000	409.938	1685671.237	6.738	-659.572
67.933	0.000	409.938	1800573.758	3.234	-612.782
68.349	0.000	409.938	1923308.524	3.969	-570.546
68.620	0.000	409.938	2054409.414	3.285	-528.449
68.950	0.000	409.938	2194446.698	5.134	-488.454
69.220	0.000	409.938	2344029.518	4.086	-458.894
69.501	0.000	409.938	2503808.540	6.021	-420.117
69.822	0.000	409.938	2674478.780	3.737	-390.281
70.178	0.000	409.938	2856782.629	4.111	-360.156
70.444	0.000	409.938	3051513.084	3.020	-332.704
70.796	0.000	409.938	3259517.196	1.552	-301.281
71.063	0.000	409.938	3481699.752	5.068	-275.180
71.490	0.000	409.938	3719027.216	3.729	-250.349
71.734	0.000	409.938	3972531.929	7.355	-222.954
72.053	0.000	409.938	4243316.602	22.531	-202.382
72.331	0.000	409.938	4532559.110	12.608	-201.074
72.613	0.000	409.938	4841517.618	12.721	-175.300
72.937	0.000	409.938	5171536.051	8.355	-156.911
73.352	0.000	409.938	5524049.945	10.009	-135.263
73.677	0.000	409.938	5900592.685	9.468	-118.606
73.955	0.000	409.938	6302802.180	9.103	-100.949
74.220	0.000	409.938	6732427.985	12.942	-85.980
74.504	0.000	409.937	7191338.911	10.222	-72.386
74.783	0.000	409.937	7681531.159	9.830	-54.241
75.131	0.000	409.937	8205136.995	12.318	-39.471
75.464	0.000	409.937	8764434.032	14.415	-28.747
75.830	0.000	409.937	9361855.135	13.522	-16.469
76.096	0.000	409.937	9999999.000	14.524	-4.299

File: Cryocon-22C_and_Wayne_Kerr/Data_415K-300K_Air_Cooling/415K_100mV_12-00-17.dat
Time (s)	Light (A)	T (K)	f (Hz)	R (Ohm)	X (Ohm)
2.572	0.000	414.929	20.000	7171820.000	-46125130.000
3.953	0.000	414.929	21.363	5692436.000	-43214880.000
5.253	0.000	414.929	22.819	5251841.000	-40657320.000
6.480	0.000	414.929	24.375	4778447.000	-38196020.000
7.625	0.000	414.928	26.036	4415073.000	-35863930.000
8.700	0.000	414.928	27.811	3882221.000	-33683890.000
9.727	0.000	414.928	29.707	3613991.000	-31679070.000
10.676	0.000	414.927	31.732	3279490.000	-29790830.000
11.572	0.000	414.927	33.895	2901202.000	-28037110.000
12.425	0.000	414.927	36.205	2718783.000	-26300750.000
13.218	0.000	414.927	38.673	2368799.000	-24668510.000
14.169	0.000	414.926	41.309	2155695.000	-23171000.000
15.055	0.000	414.925	44.125	1885039.000	-21751520.000
15.892	0.000	414.925	47.133	1670620.000	-20430830.000
16.679	0.000	414.925	50.346	1490645.000	-19149890.000
17.435	0.000	414.924	53.777	1390644.000	-18014850.000
18.131	0.000	414.924	57.443	1304555.000	-16939630.000
18.803	0.000	414.924	61.359	1213124.000	-15901670.000
19.423	0.000	414.924	65.541	1089201.000	-14907710.000
20.013	0.000	414.924	70.009	1010713.000	-13993360.000
20.581	0.000	414.924	74.781	913026.400	-13128630.000
21.109	0.000	414.925	79.878	816279.000	-12314530.000
21.654	0.000	414.925	85.323	756634.900	-11562690.000
22.127	0.000	414.925	91.139	683444.400	-10838700.000
22.596	0.000	414.925	97.352	621017.200	-10177090.000
23.036	0.000	414.925	103.987	565731.000	-9544243.000
23.471	0.000	414.925	111.076	508577.200	-8944816.000
23.907	0.000	414.925	118.647	465885.800	-8394524.000
24.317	0.000	414.925	126.735	422273.800	-7869563.000
24.709	0.000	414.925	135.373	388559.400	-7377448.000
25.150	0.000	414.925	144.601	345268.200	-6919173.000
25.463	0.000	414.925	154.458	323748.800	-6498973.000
25.922	0.000	414.925	164.986	292177.400	-6086635.000
26.286	0.000	414.925	176.232	265886.400	-5706073.000
26.638	0.000	414.925	188.245	243907.400	-5352007.000
26.920	0.000	414.925	201.077	223959.000	-5016123.000
27.304	0.000	414.925	214.783	202128.900	-4701950.000
27.542	0.000	414.925	229.423	185903.300	-4409582.000
27.816	0.000	414.925	245.062	168794.200	-4135474.000
28.157	0.000	414.925	261.766	155051.100	-3875274.000
28.437	0.000	414.925	279.609	141137.100	-3631473.000
28.743	0.000	414.925	298.669	129017.900	-3404914.000
29.012	0.000	414.925	319.027	117763.700	-3190686.000
29.306	0.000	414.925	340.773	107872.500	-2991313.000
29.635	0.000	414.926	364.002	98794.710	-2803841.000
29.942	0.000	414.926	388.814	90705.040	-2628244.000
30.396	0.000	414.926	415.317	83179.360	-2463989.000
30.690	0.000	414.926	443.627	76333.820	-2310214.000
31.163	0.000	414.926	473.866	70128.300	-2163492.000
31.391	0.000	414.926	506.167	64527.810	-2028443.000
31.607	0.000	414.926	540.670	58906.830	-1901408.000
32.001	0.000	414.926	577.524	53896.830	-1781683.000
32.233	0.000	414.926	616.890	50000.660	-1669963.000
32.414	0.000	414.926	658.940	45478.200	-1565192.000
32.839	0.000	414.926	703.857	41712.150	-1466538.000
33.196	0.000	414.926	751.834	38242.440	-1374946.000
33.383	0.000	414.925	803.083	34965.920	-1288040.000
33.648	0.000	414.925	857.824	32466.020	-1206886.000
33.850	0.000	414.925	916.297	29982.230	-1131110.000
34.040	0.000	414.925	978.756	27884.400	-1059658.000
34.637	0.000	414.925	1045.472	25456.120	-993271.500
35.124	0.000	414.925	1116.736	23444.650	-930852.600
35.582	0.000	414.925	1192.857	21512.490	-872132.200
36.017	0.000	414.925	1274.167	19972.890	-817441.000
36.429	0.000	414.925	1361.020	18341.160	-765841.500
36.847	0.000	414.925	1453.793	16949.790	-717605.800
37.256	0.000	414.925	1552.890	15569.990	-672483.300
37.653	0.000	414.925	1658.741	14374.160	-630228.800
38.028	0.000	414.924	1771.808	13323.110	-590413.700
38.398	0.000	414.924	1892.582	12282.560	-553319.000
38.758	0.000	414.924	2021.589	11365.580	-518359.600
39.080	0.000	414.924	2159.389	10500.710	-485701.300
39.458	0.000	414.924	2306.582	9717.042	-455046.700
39.838	0.000	414.924	2463.808	8973.689	-426327.400
40.240	0.000	414.925	2631.752	8281.753	-399413.800
40.607	0.000	414.925	2811.143	7693.920	-374226.000
40.968	0.000	414.925	3002.763	7145.002	-350571.900
41.288	0.000	414.925	3207.444	6610.167	-328443.000
41.567	0.000	414.926	3426.077	6151.625	-307734.300
41.798	0.000	414.926	3659.613	5683.205	-288284.300
42.075	0.000	414.926	3909.068	5262.298	-270116.100
42.417	0.000	414.926	4175.526	4870.024	-253044.100
42.734	0.000	414.927	4460.148	4526.260	-237082.000
43.108	0.000	414.927	4764.171	4217.812	-222148.200
43.463	0.000	414.927	5088.917	3892.779	-208139.900
43.740	0.000	414.927	5435.799	3582.999	-194936.100
44.063	0.000	414.927	5806.326	3350.972	-182619.000
44.358	0.000	414.927	6202.110	3059.429	-171124.400
44.642	0.000	414.927	6624.872	2901.977	-160288.000
44.913	0.000	414.927	7076.452	2670.359	-150130.500
45.149	0.000	414.927	7558.813	2503.819	-140686.100
45.441	0.000	414.927	8074.054	2335.492	-131762.300
45.733	0.000	414.927	8624.416	2172.962	-123475.100
46.011	0.000	414.927	9212.292	2021.602	-115656.300
46.271	0.000	414.927	9840.241	1860.936	-108311.700
46.583	0.000	414.927	10510.994	1745.461	-101499.100
46.873	0.000	414.927	11227.468	1622.576	-95073.550
47.125	0.000	414.927	11992.780	1520.869	-89094.370
47.411	0.000	414.927	12810.259	1416.148	-83454.870
47.645	0.000	414.927	13683.461	1333.174	-78192.090
47.909	0.000	414.927	14616.184	1236.360	-73250.500
48.227	0.000	414.927	15612.485	1159.379	-68619.020
48.497	0.000	414.927	16676.698	1075.425	-64279.400
48.722	0.000	414.927	17813.453	1016.249	-60218.320
48.966	0.000	414.927	19027.694	941.656	-56410.940
49.200	0.000	414.927	20324.702	881.568	-52838.890
49.449	0.000	414.927	21710.121	830.302	-49505.160
49.683	0.000	414.928	23189.975	780.759	-46372.790
49.964	0.000	414.928	24770.702	723.652	-43428.490
50.220	0.000	414.928	26459.178	677.482	-40701.370
50.514	0.000	414.928	28262.749	622.322	-38124.410
50.767	0.000	414.928	30189.258	611.231	-35721.210
51.046	0.000	414.928	32247.086	549.267	-33456.570
51.300	0.000	414.928	34445.185	525.441	-31343.830
51.587	0.000	414.928	36793.115	489.061	-29363.570
51.813	0.000	414.928	39301.090	458.074	-27503.880
52.094	0.000	414.927	41980.020	429.644	-25758.310
52.475	0.000	414.927	44841.556	408.348	-24134.490
52.921	0.000	414.927	47898.147	381.436	-22608.630
53.367	0.000	414.927	51163.089	357.433	-21186.000
53.681	0.000	414.927	54650.583	339.685	-19852.000
54.057	0.000	414.927	58375.799	312.546	-18589.360
54.302	0.000	414.927	62354.942	308.177	-17417.450
54.727	0.000	414.927	66605.320	278.101	-16313.470
55.001	0.000	414.927	71145.421	260.978	-15281.680
55.293	0.000	414.927	75994.996	250.487	-14316.180
55.608	0.000	414.928	81175.138	235.920	-13404.860
55.938	0.000	414.928	86708.381	216.493	-12562.740
56.192	0.000	414.928	92618.793	204.187	-11773.150
56.489	0.000	414.928	98932.084	190.830	-11022.850
56.784	0.000	414.928	105675.715	178.383	-10315.140
57.052	0.000	414.928	112879.022	180.812	-9675.624
57.359	0.000	414.928	120573.336	145.784	-9065.905
57.690	0.000	414.929	128792.127	133.393	-8489.235
57.995	0.000	414.929	137571.146	144.663	-7951.227
58.423	0.000	414.929	146948.581	140.898	-7450.489
58.715	0.000	414.929	156965.221	132.142	-6976.398
59.000	0.000	414.929	167664.638	128.923	-6535.080
59.262	0.000	414.929	179093.373	121.588	-6122.666
59.570	0.000	414.929	191301.139	114.348	-5732.081
59.863	0.000	414.929	204341.039	109.377	-5371.093
60.153	0.000	414.929	218269.793	105.538	-5031.044
60.522	0.000	414.929	233147.990	97.439	-4709.839
60.804	0.000	414.930	249040.349	96.984	-4412.389
61.112	0.000	414.930	266015.998	94.089	-4134.018
61.397	0.000	414.930	284148.780	90.070	-3871.649
61.660	0.000	414.930	303517.570	85.502	-3626.937
62.096	0.000	414.930	324206.618	81.065	-3396.758
62.387	0.000	414.930	346305.920	77.533	-3183.365
62.668	0.000	414.930	369911.605	76.692	-2978.349
62.926	0.000	414.930	395126.353	73.815	-2788.504
63.190	0.000	414.930	422059.846	70.563	-2611.309
63.526	0.000	414.930	450829.241	69.754	-2443.607
63.809	0.000	414.931	481559.679	67.194	-2289.467
64.148	0.000	414.931	514384.835	65.053	-2142.636
64.469	0.000	414.931	549447.493	63.352	-2003.216
64.772	0.000	414.931	586900.171	63.509	-1876.296
65.043	0.000	414.931	626905.783	60.890	-1756.347
65.340	0.000	414.931	669638.348	65.126	-1648.050
65.639	0.000	414.931	715283.746	63.069	-1544.621
65.895	0.000	414.931	764040.529	56.068	-1448.122
66.149	0.000	414.931	816120.781	53.357	-1350.453
66.446	0.000	414.931	871751.044	52.720	-1263.655
66.700	0.000	414.931	931173.304	51.559	-1180.973
67.004	0.000	414.931	994646.037	50.226	-1100.956
67.273	0.000	414.931	1062445.341	18.465	-1026.469
67.594	0.000	414.931	1134866.134	8.509	-961.389
68.093	0.000	414.932	1212223.437	12.575	-893.832
68.418	0.000	414.932	1294853.743	10.567	-837.782
68.764	0.000	414.932	1383116.481	11.825	-783.302
69.243	0.000	414.932	1477395.584	7.250	-736.276
69.679	0.000	414.932	1578101.150	6.916	-683.375
69.960	0.000	414.932	1685671.237	6.578	-640.285
70.275	0.000	414.932	1800573.758	3.048	-593.338
70.690	0.000	414.932	1923308.524	2.711	-552.445
70.997	0.000	414.932	2054409.414	2.426	-511.287
71.297	0.000	414.932	2194446.698	4.467	-472.280
71.583	0.000	414.932	2344029.518	2.588	-443.443
71.901	0.000	414.932	2503808.540	5.496	-407.168
72.195	0.000	414.931	2674478.780	4.684	-376.843
72.592	0.000	414.931	2856782.629	3.611	-348.394
72.848	0.000	414.931	3051513.084	2.364	-320.463
73.150	0.000	414.931	3259517.196	2.327	-290.323
73.470	0.000	414.930	3481699.752	6.178	-266.169
73.810	0.000	414.930	3719027.216	3.111	-241.853
74.104	0.000	414.930	3972531.929	4.955	-216.356
74.427	0.000	414.930	4243316.602	16.373	-192.773
74.682	0.000	414.930	4532559.110	14.023	-194.324
75.005	0.000	414.930	4841517.618	11.707	-168.570
75.301	0.000	414.930	5171536.051	8.155	-149.182
75.792	0.000	414.930	5524049.945	9.856	-128.666
76.132	0.000	414.930	5900592.685	9.031	-112.291
76.381	0.000	414.930	6302802.180	9.637	-95.484
76.719	0.000	414.930	6732427.985	11.811	-81.625
77.016	0.000	414.930	7191338.911	9.210	-67.296
77.372	0.000	414.930	7681531.159	9.865	-50.527
77.673	0.000	414.929	8205136.995	12.308	-35.960
78.009	0.000	414.929	8764434.032	14.107	-25.074
78.361	0.000	414.930	9361855.135	13.754	-13.121
78.681	0.000	414.930	9999999.000	14.746	-1.594
