Repository: sahgyan9/Cryocon_22C_Temperature_Controller_Python-File

# Cryocon 22C — Janis ST-LN-500 Probe Station Control

Temperature control for a Janis Research ST-LN-500_1-4CX LN₂ cryogenic probe
station via a Cryo-con 22C controller on COM5.

**Start here: [`FINAL_REPORT.html`](FINAL_REPORT.html)** — the overshoot study,
the settings that fixed it, and the LabVIEW SCPI sequence. Open it in a browser;
it is self-contained and prints cleanly.

## Current tuning (validated 2026-09-05)

```
LOOP 1:PGAIN   40        proportional gain
LOOP 1:IGAIN   900       integral time, SECONDS (not a gain)
LOOP 1:DGAIN   0         derivative off
LOOP 1:RANGE   HI        50 W full scale
LOOP 1:MAXPWR  70        percent
LOOP 1:RATE    1.0       K/min (2.0 works equally well and is twice as fast)
LOOP 1:TYPE    RAMPP
```

Peak overshoot **+0.22 K**, down from +4.08 K. PID Table 2 in the instrument's
memory now carries these Zone 1 values as well, so `RAMPT`/`TABLE` mode is safe
above 300 K.

## Ordering rule that matters

Send `CONTROL` **before** the target setpoint, and send the setpoint **last** —
writing the setpoint is what arms the ramp. Setting a target while control is OFF
makes the heater slam to its power limit the moment control is switched on.

## Layout

| Path | Contents |
|---|---|
| `FINAL_REPORT.html` / `.md` | The report |
| `OVERSHOOT_TUNING_LOG.md` | Full technical log — every attempt, superseded theories, safety config |
| `data/` | 26 measured runs + the PID table backup taken before overwriting |

# Wayne Kerr 6510B & Cryo-con 22C — Unified Impedance Spectroscopy Suite

Automated temperature-dependent dielectric spectroscopy suite unifying the **Cryo-con 22C Temperature Controller** (`COM5`) and the **Wayne Kerr 6510B Precision Impedance Analyzer** (`GPIB0::6::INSTR`) for **PMN-0.3PT** ($0.70\text{Pb}(\text{Mg}_{1/3}\text{Nb}_{2/3})\text{O}_3 - 0.30\text{PbTiO}_3$) crystal characterization from 300 K to 470 K (with quick-test support at 299 K & 300 K).

---

## 🧪 Sample Under Test: PMN-0.3PT (0.70PMN-0.30PT)

- **Material:** $0.70\text{Pb}(\text{Mg}_{1/3}\text{Nb}_{2/3})\text{O}_3 - 0.30\text{PbTiO}_3$ ($x = 0.30$), a relaxor-based ferroelectric on the rhombohedral side of the Morphotropic Phase Boundary (MPB).
- **Latest Measurement Location:** [`Cryocon-22C_and_Wayne_Kerr/Data/`](Data/)
  - **Recorded Sweeps:** 57 full-spectrum impedance files from **300.0 K to 412.0 K** in 2.0 K steps (`300K_100mV_*.dat` to `412K_100mV_*.dat`).
  - **Sweep Parameters:** 200 logarithmic frequency points from **20 Hz to 10 MHz**, 100 mV AC excitation RMS.
- **Sample Geometry & Vacuum Capacitance:**
  - Standard pre-populated defaults: Thickness $d = 0.30\text{ mm}$ ($300\text{ }\mu\text{m}$), Electrode Area $A = 6.00\text{ mm}^2$.
  - Vacuum Capacitance: $C_0 = \varepsilon_0 \frac{A}{d} \approx 0.17708\text{ pF}$.
- **Key Phase Transitions & Literature Signatures:**
  - **Rhombohedral-to-Tetragonal Transition ($T_{R-T}$):** $\approx 370 - 374\text{ K}$ ($97 - 101^\circ\text{C}$). Manifests as a distinct inflection/kink anomaly on the permittivity curve.
  - **Dielectric Maximum ($T_m$ / Curie Region):** $\approx 410 - 440\text{ K}$ ($137 - 167^\circ\text{C}$).

---

## 📌 Reference Codebases & Architecture Lineage

This workspace unifies and coordinates the code, drivers, and lessons learned from two upstream laboratory repositories:

1. **Wayne Kerr Impedance Analyzer Suite:**
   - **Path:** `C:\Users\sahgy\Downloads\Wayne_kerr_2500B`
   - **Extracted Components & Reference:**
     - Core VISA driver for the Wayne Kerr 6510B (`wayne_kerr_controller.py`).
     - Automated headless GUI simulation test pattern (`verify_simplified_gui.py`).
     - Zero-locking live file tailing logic (`live_view.py`).
     - Standard laboratory tab-delimited acquisition schema: `Time (s)\tLight (A)\tT (K)\tf (Hz)\tR (Ohm)\tX (Ohm)`.
     - Hardware frequency limits (20 Hz minimum, 10 MHz maximum).

2. **Cryo-con 22C Temperature Controller Suite:**
   - **Path:** `C:\Users\sahgy\Downloads\Cryocon_22C_Temperature_Controller_Python-File`
   - **Extracted Components & Reference:**
     - Core RS-232 serial driver for Cryo-con 22C (`cryocon_controller.py` on `COM5` @ 57,600 baud).
     - Validated anti-windup PID tuning parameters: `P=40.0, I=900.0 s, D=0.0, Range=HI, MaxPwr=70%`.
     - Critical anti-surge arming sequence: park at live temperature in PID mode, engage `CONTROL`, then switch to `RAMPP` and send setpoint last.
     - Unattended staged ramp state machine and settle detection (`staged_ramp_test.py`).

### Option 3: Live File Tailer (Zero-Locking Terminal Monitor)
Run in a secondary terminal to watch active sweeps without occupying COM5 or GPIB:
```bash
python live_view.py
```

---

## Output Data Format

Data files are saved in `Data/` using tab-delimited columns matching laboratory standards:

```tsv
Time (s)	Light (A)	T (K)	f (Hz)	R (Ohm)	X (Ohm)
0.021	0.000	298.000	20.000	6990.516	-6059945.457
0.042	0.000	298.000	39.900	3596.501	-3048589.277
...
```

---

File: Cryocon-22C_and_Wayne_Kerr/Data_300K-415K_Air_Heating/310K_100mV_21-04-53.dat
Time (s)	Light (A)	T (K)	f (Hz)	R (Ohm)	X (Ohm)
2.571	0.000	310.052	20.000	5503811.000	-85600300.000
3.954	0.000	310.052	21.363	3945041.000	-81488260.000
5.252	0.000	310.052	22.819	3865024.000	-75905000.000
6.489	0.000	310.052	24.375	3563526.000	-71310330.000
7.636	0.000	310.051	26.036	3038832.000	-66866550.000
8.715	0.000	310.051	27.811	2791762.000	-62628730.000
9.730	0.000	310.051	29.707	2642832.000	-58684970.000
10.683	0.000	310.051	31.732	2528124.000	-55048300.000
11.581	0.000	310.051	33.895	2030516.000	-51614000.000
12.425	0.000	310.050	36.205	2056429.000	-48101110.000
13.233	0.000	310.050	38.673	1945958.000	-45175230.000
14.195	0.000	310.050	41.309	1633707.000	-42421770.000
15.083	0.000	310.050	44.125	1208772.000	-39771770.000
15.921	0.000	310.050	47.133	926511.300	-37163690.000
16.736	0.000	310.049	50.346	910877.100	-34926050.000
17.477	0.000	310.050	53.777	968564.100	-32794770.000
18.177	0.000	310.050	57.443	999807.600	-30769020.000
18.833	0.000	310.049	61.359	1056656.000	-28891430.000
19.453	0.000	310.050	65.541	926217.400	-27081860.000
20.066	0.000	310.050	70.009	851728.400	-25342760.000
20.620	0.000	310.050	74.781	818597.100	-23739200.000
21.143	0.000	310.050	79.878	730789.500	-22307140.000
21.637	0.000	310.050	85.323	690573.100	-20884590.000
22.106	0.000	310.050	91.139	609082.600	-19590280.000
22.546	0.000	310.050	97.352	590512.600	-18380560.000
22.963	0.000	310.050	103.987	548254.400	-17201150.000
23.357	0.000	310.050	111.076	482984.800	-16121060.000
23.730	0.000	310.050	118.647	451951.200	-15118150.000
24.088	0.000	310.050	126.735	418356.400	-14173120.000
24.435	0.000	310.050	135.373	395919.100	-13273570.000
24.769	0.000	310.050	144.601	371760.200	-12442450.000
25.083	0.000	310.050	154.458	325233.400	-11672550.000
25.395	0.000	310.051	164.986	309681.000	-10929970.000
25.721	0.000	310.051	176.232	285004.000	-10242380.000
26.009	0.000	310.051	188.245	261095.600	-9598938.000
26.293	0.000	310.052	201.077	243078.100	-8990398.000
26.577	0.000	310.052	214.783	228053.200	-8431143.000
26.862	0.000	310.052	229.423	208315.600	-7902633.000
27.116	0.000	310.053	245.062	192691.000	-7407833.000
27.400	0.000	310.053	261.766	182382.500	-6937929.000
27.686	0.000	310.053	279.609	164168.100	-6505397.000
27.970	0.000	310.053	298.669	151027.200	-6097850.000
28.257	0.000	310.053	319.027	140931.600	-5712180.000
28.543	0.000	310.053	340.773	131101.000	-5351985.000
28.800	0.000	310.053	364.002	123073.100	-5016599.000
29.081	0.000	310.054	388.814	112294.200	-4698189.000
29.366	0.000	310.053	415.317	104443.200	-4402897.000
29.588	0.000	310.053	443.627	96837.520	-4127348.000
29.863	0.000	310.053	473.866	89252.540	-3869124.000
30.065	0.000	310.053	506.167	81522.390	-3622747.000
30.338	0.000	310.053	540.670	77548.360	-3395648.000
30.564	0.000	310.053	577.524	72394.240	-3180470.000
30.756	0.000	310.053	616.890	67430.180	-2981778.000
30.985	0.000	310.053	658.940	62348.520	-2793262.000
31.204	0.000	310.053	703.857	57603.040	-2617728.000
31.391	0.000	310.053	751.834	53181.870	-2452328.000
31.636	0.000	310.053	803.083	48906.190	-2299449.000
31.855	0.000	310.053	857.824	46804.020	-2153181.000
32.056	0.000	310.053	916.297	43649.960	-2017949.000
32.281	0.000	310.053	978.756	40470.680	-1891217.000
32.807	0.000	310.053	1045.472	37628.300	-1771493.000
33.293	0.000	310.052	1116.736	34134.460	-1659334.000
33.752	0.000	310.052	1192.857	32153.640	-1555388.000
34.187	0.000	310.052	1274.167	30108.370	-1457890.000
34.611	0.000	310.052	1361.020	27649.820	-1365641.000
35.021	0.000	310.051	1453.793	26002.390	-1279422.000
35.396	0.000	310.051	1552.890	24001.780	-1198731.000
35.789	0.000	310.052	1658.741	22493.190	-1123237.000
36.177	0.000	310.052	1771.808	20973.860	-1052390.000
36.530	0.000	310.052	1892.582	19659.440	-986134.800
36.893	0.000	310.052	2021.589	18135.140	-923847.800
37.229	0.000	310.052	2159.389	16915.190	-865580.400
37.576	0.000	310.052	2306.582	15826.170	-811056.200
37.887	0.000	310.052	2463.808	14659.830	-759806.900
38.219	0.000	310.052	2631.752	13828.240	-711934.400
38.545	0.000	310.052	2811.143	12822.820	-666989.400
38.886	0.000	310.052	3002.763	11958.240	-624856.900
39.159	0.000	310.053	3207.444	11188.380	-585538.000
39.472	0.000	310.053	3426.077	10475.740	-548591.400
39.710	0.000	310.053	3659.613	9793.042	-513937.400
39.954	0.000	310.053	3909.068	9090.377	-481539.900
40.320	0.000	310.053	4175.526	8538.209	-451138.500
40.644	0.000	310.053	4460.148	8017.736	-422650.600
40.989	0.000	310.053	4764.171	7419.960	-396001.500
41.311	0.000	310.053	5088.917	6982.852	-371058.800
41.583	0.000	310.053	5435.799	6485.849	-347600.500
41.883	0.000	310.053	5806.326	6010.804	-325624.200
42.256	0.000	310.053	6202.110	5685.693	-305223.100
42.520	0.000	310.053	6624.872	5217.782	-285827.800
42.841	0.000	310.053	7076.452	4851.782	-267817.000
43.080	0.000	310.053	7558.813	4577.952	-250913.100
43.425	0.000	310.053	8074.054	4262.277	-235102.500
43.718	0.000	310.053	8624.416	4081.243	-220236.700
44.052	0.000	310.053	9212.292	3794.675	-206331.000
44.302	0.000	310.053	9840.241	3529.978	-193369.300
44.596	0.000	310.053	10510.994	3363.599	-181029.300
44.881	0.000	310.053	11227.468	3115.628	-169610.900
45.133	0.000	310.053	11992.780	2951.078	-158900.400
45.486	0.000	310.053	12810.259	2774.530	-148908.600
45.780	0.000	310.054	13683.461	2588.558	-139493.400
46.011	0.000	310.054	14616.184	2452.171	-130709.500
46.269	0.000	310.054	15612.485	2300.424	-122424.700
46.535	0.000	310.054	16676.698	2139.652	-114715.700
46.790	0.000	310.054	17813.453	2006.290	-107484.100
47.047	0.000	310.055	19027.694	1891.525	-100688.400
47.297	0.000	310.055	20324.702	1769.694	-94323.640
47.576	0.000	310.055	21710.121	1664.989	-88381.570
47.841	0.000	310.055	23189.975	1601.073	-82828.420
48.110	0.000	310.055	24770.702	1481.574	-77579.120
48.375	0.000	310.055	26459.178	1398.581	-72674.800
48.609	0.000	310.055	28262.749	1303.833	-68118.960
48.860	0.000	310.055	30189.258	1260.097	-63756.430
49.134	0.000	310.055	32247.086	1152.109	-59749.230
49.414	0.000	310.055	34445.185	1100.993	-55986.230
49.680	0.000	310.055	36793.115	1041.045	-52489.810
49.922	0.000	310.055	39301.090	966.618	-49151.310
50.223	0.000	310.055	41980.020	936.381	-46043.730
50.656	0.000	310.055	44841.556	884.822	-43121.540
51.024	0.000	310.055	47898.147	828.995	-40398.150
51.441	0.000	310.055	51163.089	774.559	-37858.050
51.818	0.000	310.054	54650.583	733.455	-35482.770
52.213	0.000	310.054	58375.799	678.681	-33208.770
52.501	0.000	310.054	62354.942	634.250	-31160.160
52.929	0.000	310.054	66605.320	613.077	-29159.440
53.307	0.000	310.053	71145.421	586.618	-27314.750
53.560	0.000	310.053	75994.996	557.957	-25590.520
53.838	0.000	310.053	81175.138	514.018	-23960.230
54.136	0.000	310.053	86708.381	476.173	-22451.900
54.401	0.000	310.053	92618.793	469.984	-21029.690
54.713	0.000	310.053	98932.084	442.477	-19682.920
55.060	0.000	310.053	105675.715	413.891	-18478.000
55.327	0.000	310.052	112879.022	395.322	-17293.380
55.638	0.000	310.052	120573.336	374.550	-16196.520
55.940	0.000	310.052	128792.127	365.280	-15130.640
56.213	0.000	310.052	137571.146	341.798	-14193.900
56.642	0.000	310.052	146948.581	330.718	-13279.060
56.953	0.000	310.052	156965.221	323.336	-12440.760
57.245	0.000	310.051	167664.638	297.612	-11632.170
57.562	0.000	310.051	179093.373	282.497	-10906.330
57.885	0.000	310.051	191301.139	266.316	-10195.110
58.199	0.000	310.051	204341.039	255.093	-9529.372
58.484	0.000	310.051	218269.793	261.014	-8889.481
58.852	0.000	310.051	233147.990	304.017	-8324.715
59.140	0.000	310.051	249040.349	278.984	-7822.617
59.446	0.000	310.051	266015.998	241.401	-7312.470
59.715	0.000	310.051	284148.780	263.534	-6811.013
60.052	0.000	310.050	303517.570	293.462	-6351.471
60.525	0.000	310.050	324206.618	245.130	-5973.893
60.816	0.000	310.050	346305.920	219.729	-5584.673
61.112	0.000	310.050	369911.605	211.266	-5207.157
61.412	0.000	310.049	395126.353	177.968	-4824.290
61.665	0.000	310.049	422059.846	176.895	-4452.636
62.066	0.000	310.049	450829.241	196.004	-4089.262
62.412	0.000	310.049	481559.679	192.112	-3733.714
62.695	0.000	310.049	514384.835	372.192	-3342.915
63.045	0.000	310.049	549447.493	681.350	-3021.225
63.340	0.000	310.048	586900.171	401.793	-2667.091
63.634	0.000	310.048	626905.783	2186.843	-1118.311
63.949	0.000	310.048	669638.348	653.326	-4153.805
64.209	0.000	310.048	715283.746	262.315	-3394.344
64.612	0.000	310.048	764040.529	157.370	-2888.740
64.909	0.000	310.048	816120.781	206.890	-2430.590
65.227	0.000	310.048	871751.044	594.790	-2714.591
65.484	0.000	310.048	931173.304	184.067	-2446.753
65.785	0.000	310.048	994646.037	180.307	-2048.484
66.055	0.000	310.048	1062445.341	246.029	-2125.178
66.340	0.000	310.048	1134866.134	168.086	-2003.561
66.799	0.000	310.048	1212223.437	208.214	-1898.348
67.114	0.000	310.048	1294853.743	175.529	-1653.008
67.441	0.000	310.048	1383116.481	161.780	-1629.668
67.904	0.000	310.048	1477395.584	142.933	-1509.003
68.376	0.000	310.048	1578101.150	56.158	-1492.610
68.647	0.000	310.048	1685671.237	35.003	-1307.172
68.932	0.000	310.048	1800573.758	49.475	-1206.888
69.280	0.000	310.048	1923308.524	72.317	-1137.419
69.599	0.000	310.048	2054409.414	33.443	-1059.465
69.857	0.000	310.049	2194446.698	29.982	-950.431
70.154	0.000	310.048	2344029.518	31.320	-888.142
70.406	0.000	310.048	2503808.540	56.035	-806.042
70.644	0.000	310.048	2674478.780	61.032	-784.039
71.048	0.000	310.048	2856782.629	33.764	-709.701
71.337	0.000	310.048	3051513.084	37.282	-649.953
71.618	0.000	310.048	3259517.196	51.720	-608.729
71.877	0.000	310.048	3481699.752	59.811	-561.312
72.194	0.000	310.048	3719027.216	69.446	-518.729
72.454	0.000	310.048	3972531.929	55.728	-477.163
72.770	0.000	310.048	4243316.602	54.559	-459.115
73.024	0.000	310.048	4532559.110	141.334	-377.168
73.322	0.000	310.048	4841517.618	45.763	-431.505
73.588	0.000	310.048	5171536.051	39.858	-368.945
74.052	0.000	310.048	5524049.945	38.538	-313.766
74.375	0.000	310.048	5900592.685	44.910	-252.622
74.643	0.000	310.048	6302802.180	167.149	-254.484
74.928	0.000	310.048	6732427.985	56.292	-339.061
75.219	0.000	310.048	7191338.911	18.251	-259.122
75.563	0.000	310.048	7681531.159	12.010	-219.186
75.851	0.000	310.048	8205136.995	8.148	-188.844
76.154	0.000	310.048	8764434.032	5.346	-155.465
76.452	0.000	310.048	9361855.135	4.925	-124.923
76.743	0.000	310.048	9999999.000	4.973	-98.156

File: Cryocon-22C_and_Wayne_Kerr/Data_300K-415K_Air_Heating/320K_100mV_21-40-09.dat
Time (s)	Light (A)	T (K)	f (Hz)	R (Ohm)	X (Ohm)
2.573	0.000	320.050	20.000	3727284.000	-83728790.000
3.955	0.000	320.050	21.363	3363841.000	-79513710.000
5.254	0.000	320.051	22.819	3259498.000	-74394770.000
6.475	0.000	320.051	24.375	2916740.000	-69851530.000
7.622	0.000	320.051	26.036	2550391.000	-65297780.000
8.701	0.000	320.050	27.811	2293216.000	-61140700.000
9.714	0.000	320.049	29.707	1971537.000	-57410590.000
10.688	0.000	320.049	31.732	2079580.000	-53852690.000
11.585	0.000	320.049	33.895	1703500.000	-50407230.000
12.430	0.000	320.049	36.205	1804027.000	-47026070.000
13.253	0.000	320.048	38.673	1438345.000	-44289240.000
14.196	0.000	320.048	41.309	1333897.000	-41522930.000
15.083	0.000	320.048	44.125	1077910.000	-38856300.000
15.919	0.000	320.048	47.133	770122.500	-36345140.000
16.705	0.000	320.048	50.346	552796.700	-33930200.000
17.445	0.000	320.048	53.777	739281.300	-31987700.000
18.165	0.000	320.047	57.443	817805.800	-30025040.000
18.824	0.000	320.047	61.359	842385.900	-28152100.000
19.443	0.000	320.047	65.541	764555.200	-26359080.000
20.031	0.000	320.047	70.009	713811.300	-24685820.000
20.584	0.000	320.046	74.781	646345.900	-23139590.000
21.107	0.000	320.046	79.878	635651.200	-21699450.000
21.601	0.000	320.046	85.323	576156.300	-20327130.000
22.067	0.000	320.045	91.139	541834.400	-19064970.000
22.508	0.000	320.046	97.352	455150.200	-17837760.000
22.925	0.000	320.046	103.987	408049.400	-16748860.000
23.320	0.000	320.046	111.076	408282.100	-15684990.000
23.695	0.000	320.046	118.647	381644.400	-14693450.000
24.053	0.000	320.046	126.735	359890.100	-13766490.000
24.400	0.000	320.046	135.373	319688.100	-12897680.000
24.739	0.000	320.045	144.601	302437.500	-12087920.000
25.064	0.000	320.045	154.458	292705.800	-11338400.000
25.390	0.000	320.045	164.986	255540.000	-10626780.000
25.695	0.000	320.045	176.232	239459.400	-9958110.000
25.990	0.000	320.046	188.245	221037.700	-9328176.000
26.295	0.000	320.046	201.077	206258.300	-8734809.000
26.588	0.000	320.046	214.783	193750.300	-8191796.000
26.880	0.000	320.046	229.423	174125.200	-7674993.000
27.158	0.000	320.046	245.062	159743.700	-7193513.000
27.454	0.000	320.046	261.766	149998.600	-6739714.000
27.731	0.000	320.045	279.609	141079.400	-6313316.000
28.016	0.000	320.045	298.669	131049.500	-5917300.000
28.288	0.000	320.045	319.027	118902.800	-5545723.000
28.556	0.000	320.045	340.773	110818.900	-5193958.000
28.853	0.000	320.045	364.002	103090.200	-4865505.000
29.142	0.000	320.045	388.814	93980.120	-4561207.000
29.366	0.000	320.046	415.317	87747.530	-4272542.000
29.625	0.000	320.046	443.627	83097.100	-4002849.000
29.853	0.000	320.046	473.866	75832.320	-3749076.000
30.082	0.000	320.046	506.167	70142.150	-3516308.000
30.302	0.000	320.046	540.670	65673.090	-3293787.000
30.496	0.000	320.046	577.524	60420.580	-3084847.000
30.727	0.000	320.046	616.890	57344.420	-2889568.000
30.954	0.000	320.046	658.940	51979.720	-2707703.000
31.142	0.000	320.046	703.857	48271.000	-2536171.000
31.372	0.000	320.046	751.834	45004.310	-2375560.000
31.592	0.000	320.046	803.083	42591.300	-2226858.000
31.779	0.000	320.046	857.824	39343.540	-2086349.000
32.045	0.000	320.046	916.297	36671.260	-1955313.000
32.269	0.000	320.046	978.756	33982.610	-1831841.000
32.834	0.000	320.046	1045.472	31833.850	-1716546.000
33.338	0.000	320.046	1116.736	29699.990	-1608506.000
33.799	0.000	320.046	1192.857	27193.480	-1506486.000
34.234	0.000	320.046	1274.167	25768.010	-1411179.000
34.646	0.000	320.047	1361.020	23665.640	-1322432.000
35.056	0.000	320.047	1453.793	22280.310	-1238645.000
35.444	0.000	320.047	1552.890	20647.250	-1160618.000
35.821	0.000	320.047	1658.741	19172.810	-1087116.000
36.175	0.000	320.047	1771.808	17933.930	-1018738.000
36.526	0.000	320.047	1892.582	16833.300	-954064.100
36.869	0.000	320.047	2021.589	15609.600	-893885.200
37.214	0.000	320.047	2159.389	14642.970	-837445.700
37.521	0.000	320.047	2306.582	13569.420	-784546.600
37.885	0.000	320.047	2463.808	12704.270	-735067.200
38.201	0.000	320.047	2631.752	11886.620	-688606.100
38.531	0.000	320.047	2811.143	11022.480	-645178.300
38.820	0.000	320.046	3002.763	10255.750	-604448.300
39.135	0.000	320.046	3207.444	9665.687	-566115.300
39.391	0.000	320.046	3426.077	9067.163	-530263.200
39.685	0.000	320.046	3659.613	8478.841	-496853.000
39.928	0.000	320.046	3909.068	7923.462	-465456.300
40.300	0.000	320.046	4175.526	7504.685	-436103.800
40.647	0.000	320.046	4460.148	6973.847	-408493.200
41.015	0.000	320.046	4764.171	6536.725	-382733.800
41.319	0.000	320.045	5088.917	6047.560	-358647.900
41.608	0.000	320.045	5435.799	5676.430	-335942.400
41.901	0.000	320.045	5806.326	5246.826	-314736.800
42.263	0.000	320.045	6202.110	5022.666	-295013.200
42.529	0.000	320.045	6624.872	4764.685	-276224.500
42.853	0.000	320.045	7076.452	4405.920	-258768.400
43.086	0.000	320.045	7558.813	4074.900	-242376.000
43.420	0.000	320.046	8074.054	3882.474	-227075.900
43.705	0.000	320.046	8624.416	3616.024	-212704.200
44.011	0.000	320.046	9212.292	3369.733	-199318.200
44.285	0.000	320.046	9840.241	3102.255	-186688.700
44.536	0.000	320.046	10510.994	2882.435	-174901.700
44.853	0.000	320.046	11227.468	2751.686	-163852.300
45.099	0.000	320.046	11992.780	2596.016	-153528.600
45.360	0.000	320.045	12810.259	2447.998	-143798.600
45.606	0.000	320.045	13683.461	2281.334	-134754.500
45.910	0.000	320.045	14616.184	2146.487	-126217.300
46.170	0.000	320.045	15612.485	2012.540	-118256.900
46.412	0.000	320.045	16676.698	1892.692	-110783.300
46.694	0.000	320.045	17813.453	1776.800	-103787.000
46.949	0.000	320.045	19027.694	1678.092	-97236.730
47.207	0.000	320.045	20324.702	1595.579	-91084.150
47.507	0.000	320.045	21710.121	1490.261	-85339.720
47.795	0.000	320.045	23189.975	1394.013	-79928.530
48.054	0.000	320.045	24770.702	1325.332	-74902.060
48.309	0.000	320.045	26459.178	1248.160	-70170.590
48.551	0.000	320.045	28262.749	1147.453	-65744.190
48.837	0.000	320.045	30189.258	1102.663	-61549.470
49.105	0.000	320.046	32247.086	1045.801	-57689.160
49.379	0.000	320.046	34445.185	980.673	-54035.370
49.627	0.000	320.046	36793.115	926.277	-50638.720
49.857	0.000	320.046	39301.090	875.851	-47424.620
50.128	0.000	320.046	41980.020	813.292	-44424.010
50.536	0.000	320.046	44841.556	778.083	-41620.810
50.916	0.000	320.046	47898.147	745.677	-38990.460
51.340	0.000	320.046	51163.089	682.902	-36532.410
51.664	0.000	320.046	54650.583	657.520	-34203.890
52.026	0.000	320.046	58375.799	605.883	-32055.530
52.333	0.000	320.046	62354.942	552.156	-30044.740
52.807	0.000	320.046	66605.320	542.998	-28131.970
53.127	0.000	320.046	71145.421	516.575	-26333.910
53.384	0.000	320.046	75994.996	476.924	-24684.270
53.667	0.000	320.046	81175.138	449.550	-23116.300
53.971	0.000	320.046	86708.381	444.154	-21649.630
54.262	0.000	320.046	92618.793	414.512	-20268.650
54.565	0.000	320.046	98932.084	398.778	-18995.660
54.859	0.000	320.046	105675.715	376.033	-17800.620
55.158	0.000	320.046	112879.022	357.602	-16658.960
55.451	0.000	320.046	120573.336	341.617	-15566.040
55.745	0.000	320.046	128792.127	317.953	-14636.340
56.042	0.000	320.046	137571.146	318.696	-13671.810
56.438	0.000	320.045	146948.581	299.023	-12809.930
56.741	0.000	320.045	156965.221	270.468	-11992.440
57.019	0.000	320.045	167664.638	269.209	-11213.800
57.289	0.000	320.045	179093.373	254.130	-10502.740
57.630	0.000	320.045	191301.139	253.541	-9805.590
57.933	0.000	320.045	204341.039	240.398	-9169.933
58.223	0.000	320.045	218269.793	255.736	-8550.134
58.654	0.000	320.045	233147.990	286.258	-8035.901
58.910	0.000	320.045	249040.349	244.135	-7537.556
59.200	0.000	320.045	266015.998	224.649	-7032.077
59.488	0.000	320.045	284148.780	244.467	-6579.061
59.768	0.000	320.045	303517.570	284.167	-6141.416
60.208	0.000	320.045	324206.618	227.851	-5773.708
60.556	0.000	320.045	346305.920	197.900	-5377.688
60.882	0.000	320.045	369911.605	189.074	-5022.680
61.179	0.000	320.045	395126.353	162.634	-4644.450
61.470	0.000	320.045	422059.846	163.185	-4286.176
61.766	0.000	320.045	450829.241	186.392	-3945.467
62.137	0.000	320.045	481559.679	189.473	-3574.098
62.461	0.000	320.045	514384.835	364.022	-3265.103
62.742	0.000	320.045	549447.493	553.447	-3183.743
63.059	0.000	320.045	586900.171	416.078	-2457.600
63.308	0.000	320.045	626905.783	3772.159	-2472.470
63.634	0.000	320.045	669638.348	429.365	-3718.173
63.888	0.000	320.045	715283.746	194.083	-3133.887
64.240	0.000	320.045	764040.529	145.209	-2697.738
64.492	0.000	320.045	816120.781	224.621	-2281.287
64.825	0.000	320.045	871751.044	382.510	-2485.885
65.122	0.000	320.045	931173.304	149.976	-2263.767
65.429	0.000	320.045	994646.037	201.958	-1892.418
65.695	0.000	320.045	1062445.341	166.036	-1986.810
65.995	0.000	320.045	1134866.134	119.663	-1873.948
66.472	0.000	320.045	1212223.437	181.230	-1774.880
66.762	0.000	320.045	1294853.743	197.584	-1616.145
67.078	0.000	320.045	1383116.481	106.710	-1524.419
67.532	0.000	320.045	1477395.584	174.606	-1418.388
68.010	0.000	320.046	1578101.150	36.692	-1399.688
68.302	0.000	320.046	1685671.237	37.390	-1235.866
68.557	0.000	320.046	1800573.758	43.696	-1140.146
68.934	0.000	320.046	1923308.524	61.053	-1096.103
69.191	0.000	320.046	2054409.414	30.329	-1002.802
69.446	0.000	320.046	2194446.698	34.045	-897.470
69.697	0.000	320.046	2344029.518	42.043	-841.022
70.017	0.000	320.046	2503808.540	68.222	-779.640
70.323	0.000	320.046	2674478.780	57.077	-751.526
70.763	0.000	320.046	2856782.629	40.923	-672.953
71.082	0.000	320.046	3051513.084	47.922	-614.373
71.353	0.000	320.046	3259517.196	50.343	-572.734
71.685	0.000	320.046	3481699.752	52.445	-532.488
72.008	0.000	320.047	3719027.216	65.686	-488.772
72.311	0.000	320.047	3972531.929	55.044	-450.272
72.586	0.000	320.047	4243316.602	49.168	-417.815
72.872	0.000	320.047	4532559.110	161.741	-370.185
73.145	0.000	320.047	4841517.618	44.484	-404.030
73.452	0.000	320.047	5171536.051	40.999	-347.538
73.921	0.000	320.047	5524049.945	39.015	-298.896
74.234	0.000	320.047	5900592.685	44.783	-242.821
74.502	0.000	320.047	6302802.180	145.831	-257.890
74.769	0.000	320.047	6732427.985	46.178	-307.713
75.091	0.000	320.047	7191338.911	21.185	-240.554
75.381	0.000	320.047	7681531.159	14.446	-202.887
75.722	0.000	320.047	8205136.995	8.423	-174.478
75.995	0.000	320.047	8764434.032	5.288	-143.424
76.350	0.000	320.047	9361855.135	5.385	-114.909
76.699	0.000	320.047	9999999.000	6.450	-89.598

File: Cryocon-22C_and_Wayne_Kerr/Data_300K-415K_Air_Heating/330K_100mV_22-15-25.dat
Time (s)	Light (A)	T (K)	f (Hz)	R (Ohm)	X (Ohm)
2.574	0.000	330.046	20.000	2895026.000	-82256980.000
3.956	0.000	330.046	21.363	3408796.000	-75618890.000
5.269	0.000	330.045	22.819	3001781.000	-71091730.000
6.492	0.000	330.045	24.375	2587725.000	-66735390.000
7.639	0.000	330.045	26.036	2363437.000	-62408330.000
8.722	0.000	330.044	27.811	1981859.000	-58521460.000
9.740	0.000	330.044	29.707	1828074.000	-54716790.000
10.696	0.000	330.045	31.732	1740513.000	-51254560.000
11.608	0.000	330.045	33.895	1543720.000	-48146090.000
12.454	0.000	330.046	36.205	1687223.000	-45074460.000
13.254	0.000	330.047	38.673	1455620.000	-42148080.000
14.198	0.000	330.047	41.309	1184028.000	-39587010.000
15.086	0.000	330.047	44.125	982343.600	-37011320.000
15.921	0.000	330.048	47.133	696689.800	-34620670.000
16.708	0.000	330.049	50.346	611728.900	-32604100.000
17.449	0.000	330.050	53.777	676749.100	-30444170.000
18.147	0.000	330.050	57.443	722682.600	-28659560.000
18.804	0.000	330.050	61.359	748585.000	-26868270.000
19.424	0.000	330.051	65.541	753711.400	-25162050.000
20.011	0.000	330.050	70.009	648029.400	-23574330.000
20.592	0.000	330.051	74.781	600851.300	-22091190.000
21.132	0.000	330.051	79.878	552557.100	-20732380.000
21.627	0.000	330.051	85.323	518267.700	-19444050.000
22.094	0.000	330.051	91.139	469003.100	-18194010.000
22.536	0.000	330.051	97.352	430892.000	-17047280.000
22.977	0.000	330.051	103.987	382411.300	-15981860.000
23.375	0.000	330.051	111.076	376681.400	-14966080.000
23.762	0.000	330.050	118.647	361474.400	-14030560.000
24.150	0.000	330.050	126.735	322435.400	-13152220.000
24.505	0.000	330.050	135.373	293589.200	-12314580.000
24.829	0.000	330.050	144.601	265277.500	-11540900.000
25.138	0.000	330.049	154.458	268059.000	-10825110.000
25.487	0.000	330.049	164.986	230962.500	-10138320.000
25.809	0.000	330.049	176.232	216522.100	-9505730.000
26.106	0.000	330.049	188.245	198812.900	-8902843.000
26.407	0.000	330.049	201.077	183639.700	-8340720.000
26.694	0.000	330.049	214.783	175990.000	-7813380.000
26.982	0.000	330.049	229.423	161070.900	-7320738.000
27.253	0.000	330.049	245.062	152661.700	-6861705.000
27.549	0.000	330.049	261.766	136680.000	-6428518.000
27.841	0.000	330.049	279.609	127667.900	-6020290.000
28.095	0.000	330.048	298.669	119636.800	-5641911.000
28.379	0.000	330.048	319.027	109817.700	-5288162.000
28.692	0.000	330.048	340.773	101211.900	-4954739.000
28.994	0.000	330.048	364.002	93087.370	-4642615.000
29.310	0.000	330.048	388.814	84750.100	-4349228.000
29.615	0.000	330.048	415.317	79145.150	-4074708.000
29.848	0.000	330.048	443.627	73476.940	-3818830.000
30.055	0.000	330.048	473.866	66793.370	-3575819.000
30.274	0.000	330.048	506.167	64388.650	-3352712.000
30.492	0.000	330.048	540.670	58592.330	-3139456.000
30.687	0.000	330.048	577.524	55502.380	-2941990.000
30.921	0.000	330.048	616.890	51209.220	-2754492.000
31.147	0.000	330.047	658.940	47394.690	-2581703.000
31.359	0.000	330.047	703.857	44169.620	-2418033.000
31.601	0.000	330.047	751.834	40545.390	-2265677.000
31.792	0.000	330.047	803.083	37781.330	-2122687.000
32.002	0.000	330.047	857.824	35222.530	-1988644.000
32.213	0.000	330.047	916.297	33395.700	-1862714.000
32.425	0.000	330.047	978.756	30699.430	-1745834.000
33.019	0.000	330.046	1045.472	28520.950	-1634906.000
33.506	0.000	330.046	1116.736	27030.850	-1531914.000
33.994	0.000	330.046	1192.857	24731.260	-1435150.000
34.448	0.000	330.046	1274.167	22774.070	-1344256.000
34.873	0.000	330.046	1361.020	21564.080	-1259603.000
35.283	0.000	330.046	1453.793	20183.300	-1179888.000
35.683	0.000	330.046	1552.890	18517.810	-1105664.000
36.055	0.000	330.046	1658.741	17564.460	-1035514.000
36.461	0.000	330.046	1771.808	16198.490	-970423.500
36.827	0.000	330.046	1892.582	15193.710	-908706.700
37.173	0.000	330.046	2021.589	14004.560	-851583.200
37.514	0.000	330.047	2159.389	12983.460	-797772.100
37.853	0.000	330.047	2306.582	12131.320	-747430.200
38.178	0.000	330.047	2463.808	11402.380	-700144.900
38.514	0.000	330.047	2631.752	10651.530	-655908.200
38.883	0.000	330.047	2811.143	9982.610	-614481.900
39.225	0.000	330.047	3002.763	9268.067	-575683.100
39.507	0.000	330.047	3207.444	8715.812	-539297.900
39.737	0.000	330.047	3426.077	8155.170	-505189.000
40.037	0.000	330.046	3659.613	7533.715	-473278.300
40.292	0.000	330.046	3909.068	7156.562	-443299.000
40.663	0.000	330.046	4175.526	6641.009	-415231.100
40.979	0.000	330.046	4460.148	6277.628	-389013.900
41.361	0.000	330.046	4764.171	5828.690	-364448.200
41.686	0.000	330.046	5088.917	5350.070	-341363.100
41.983	0.000	330.046	5435.799	5100.001	-319754.600
42.276	0.000	330.046	5806.326	4749.866	-299639.600
42.539	0.000	330.046	6202.110	4436.115	-280630.300
42.854	0.000	330.047	6624.872	4170.656	-262858.800
43.096	0.000	330.047	7076.452	3911.527	-246280.900
43.433	0.000	330.047	7558.813	3630.100	-230634.900
43.840	0.000	330.047	8074.054	3521.380	-216153.900
44.134	0.000	330.047	8624.416	3244.360	-202519.100
44.453	0.000	330.048	9212.292	3000.224	-189642.200
44.718	0.000	330.048	9840.241	2910.498	-177644.000
45.069	0.000	330.048	10510.994	2650.775	-166382.700
45.385	0.000	330.048	11227.468	2532.634	-155889.200
45.625	0.000	330.048	11992.780	2307.599	-146033.700
45.940	0.000	330.048	12810.259	2201.116	-136819.100
46.221	0.000	330.048	13683.461	2090.357	-128202.100
46.486	0.000	330.048	14616.184	1957.573	-120088.400
46.764	0.000	330.048	15612.485	1846.476	-112517.700
47.060	0.000	330.048	16676.698	1715.111	-105382.900
47.314	0.000	330.048	17813.453	1623.870	-98724.040
47.576	0.000	330.048	19027.694	1521.198	-92466.470
47.816	0.000	330.048	20324.702	1429.435	-86639.190
48.096	0.000	330.048	21710.121	1343.736	-81145.160
48.382	0.000	330.049	23189.975	1243.666	-75984.690
48.653	0.000	330.049	24770.702	1185.085	-71210.260
49.036	0.000	330.049	26459.178	1122.357	-66704.680
49.337	0.000	330.049	28262.749	1054.476	-62460.320
49.589	0.000	330.049	30189.258	947.875	-58510.160
49.880	0.000	330.049	32247.086	939.495	-54828.700
50.169	0.000	330.049	34445.185	878.335	-51363.180
50.419	0.000	330.049	36793.115	841.415	-48150.810
50.640	0.000	330.049	39301.090	794.774	-45080.310
50.896	0.000	330.049	41980.020	732.471	-42217.850
51.296	0.000	330.049	44841.556	695.541	-39541.730
51.707	0.000	330.049	47898.147	665.816	-37048.350
52.128	0.000	330.049	51163.089	620.055	-34704.270
52.451	0.000	330.049	54650.583	574.406	-32504.170
52.817	0.000	330.048	58375.799	542.454	-30455.200
53.073	0.000	330.048	62354.942	543.482	-28563.640
53.530	0.000	330.048	66605.320	473.694	-26725.620
53.916	0.000	330.048	71145.421	472.269	-25029.760
54.180	0.000	330.048	75994.996	436.399	-23449.870
54.452	0.000	330.048	81175.138	423.987	-21963.980
54.826	0.000	330.048	86708.381	397.504	-20569.280
55.106	0.000	330.048	92618.793	367.062	-19260.190
55.395	0.000	330.048	98932.084	358.096	-18042.760
55.695	0.000	330.048	105675.715	348.497	-16865.470
55.973	0.000	330.048	112879.022	319.103	-15841.070
56.305	0.000	330.048	120573.336	307.677	-14810.200
56.617	0.000	330.048	128792.127	261.109	-13888.110
56.892	0.000	330.048	137571.146	279.209	-12997.600
57.286	0.000	330.048	146948.581	270.290	-12165.060
57.571	0.000	330.048	156965.221	243.482	-11398.440
57.842	0.000	330.048	167664.638	245.453	-10658.680
58.123	0.000	330.048	179093.373	224.550	-9967.568
58.503	0.000	330.047	191301.139	218.653	-9318.416
58.780	0.000	330.047	204341.039	222.060	-8713.545
59.054	0.000	330.047	218269.793	251.991	-8142.466
59.439	0.000	330.047	233147.990	262.213	-7671.443
59.729	0.000	330.046	249040.349	222.664	-7164.045
60.044	0.000	330.046	266015.998	204.181	-6690.029
60.281	0.000	330.046	284148.780	212.672	-6263.510
60.550	0.000	330.046	303517.570	259.670	-5879.498
60.954	0.000	330.046	324206.618	193.019	-5486.152
61.248	0.000	330.046	346305.920	184.060	-5107.238
61.549	0.000	330.046	369911.605	172.451	-4782.067
61.793	0.000	330.046	395126.353	147.440	-4419.498
62.085	0.000	330.046	422059.846	152.120	-4079.583
62.490	0.000	330.046	450829.241	180.687	-3763.464
62.790	0.000	330.046	481559.679	214.929	-3400.618
63.093	0.000	330.046	514384.835	341.453	-3151.716
63.335	0.000	330.046	549447.493	347.015	-3025.000
63.636	0.000	330.046	586900.171	501.580	-2241.051
63.888	0.000	330.046	626905.783	1950.773	-4474.417
64.191	0.000	330.046	669638.348	265.314	-3292.464
64.436	0.000	330.046	715283.746	155.705	-2848.394
64.734	0.000	330.046	764040.529	128.187	-2499.371
64.980	0.000	330.045	816120.781	257.829	-2096.676
65.286	0.000	330.045	871751.044	366.642	-2289.676
65.547	0.000	330.045	931173.304	132.476	-2064.113
65.847	0.000	330.045	994646.037	280.762	-1732.460
66.112	0.000	330.045	1062445.341	147.881	-1785.421
66.405	0.000	330.045	1134866.134	81.463	-1717.084
66.819	0.000	330.045	1212223.437	155.782	-1685.705
67.127	0.000	330.046	1294853.743	130.636	-1533.291
67.446	0.000	330.046	1383116.481	104.257	-1365.404
67.880	0.000	330.046	1477395.584	199.211	-1391.718
68.304	0.000	330.046	1578101.150	27.417	-1287.610
68.604	0.000	330.046	1685671.237	42.457	-1154.408
68.929	0.000	330.046	1800573.758	49.668	-1056.966
69.308	0.000	330.046	1923308.524	43.370	-1019.003
69.657	0.000	330.046	2054409.414	28.893	-936.397
69.951	0.000	330.047	2194446.698	48.984	-838.163
70.227	0.000	330.047	2344029.518	45.157	-796.528
70.547	0.000	330.047	2503808.540	53.779	-742.864
70.861	0.000	330.047	2674478.780	53.180	-708.098
71.263	0.000	330.047	2856782.629	36.218	-632.749
71.629	0.000	330.047	3051513.084	40.813	-585.669
71.890	0.000	330.047	3259517.196	50.115	-540.634
72.212	0.000	330.047	3481699.752	45.353	-489.187
72.515	0.000	330.047	3719027.216	67.364	-458.824
72.764	0.000	330.047	3972531.929	47.554	-415.122
73.084	0.000	330.047	4243316.602	50.965	-373.099
73.331	0.000	330.047	4532559.110	179.660	-391.995
73.582	0.000	330.047	4841517.618	42.944	-375.598
73.883	0.000	330.047	5171536.051	44.332	-332.932
74.251	0.000	330.047	5524049.945	38.813	-282.486
74.567	0.000	330.047	5900592.685	44.969	-230.289
74.830	0.000	330.047	6302802.180	130.395	-244.967
75.102	0.000	330.047	6732427.985	37.103	-274.737
75.354	0.000	330.047	7191338.911	21.401	-220.302
75.715	0.000	330.047	7681531.159	17.150	-185.991
76.007	0.000	330.047	8205136.995	8.514	-158.194
76.306	0.000	330.048	8764434.032	6.032	-128.003
76.662	0.000	330.048	9361855.135	7.091	-101.549
76.936	0.000	330.048	9999999.000	7.972	-79.638

File: Cryocon-22C_and_Wayne_Kerr/Data_300K-415K_Air_Heating/345K_100mV_06-44-19.dat
Time (s)	Light (A)	T (K)	f (Hz)	R (Ohm)	X (Ohm)
1.473	0.000	345.044	20.000	13405760.000	-54779650.000
2.854	0.000	345.045	21.363	2898228.000	-68485170.000
4.151	0.000	345.045	22.819	2658851.000	-63995050.000
5.371	0.000	345.044	24.375	2515524.000	-59937100.000
6.517	0.000	345.044	26.036	2075664.000	-56150690.000
7.596	0.000	345.044	27.811	1904821.000	-52751250.000
8.614	0.000	345.044	29.707	1658652.000	-49219150.000
9.566	0.000	345.044	31.732	1499985.000	-46106910.000
10.464	0.000	345.043	33.895	1582444.000	-43256160.000
11.310	0.000	345.043	36.205	1266023.000	-40662560.000
12.111	0.000	345.042	38.673	1296713.000	-38168050.000
13.054	0.000	345.042	41.309	1140505.000	-35665340.000
13.942	0.000	345.042	44.125	939238.900	-33361210.000
14.777	0.000	345.042	47.133	664094.300	-31313760.000
15.562	0.000	345.042	50.346	521984.200	-29312040.000
16.303	0.000	345.042	53.777	646991.200	-27498310.000
17.013	0.000	345.042	57.443	659034.300	-25772880.000
17.672	0.000	345.042	61.359	689265.400	-24159260.000
18.296	0.000	345.042	65.541	614917.100	-22678750.000
18.882	0.000	345.041	70.009	600489.800	-21233520.000
19.463	0.000	345.041	74.781	563991.800	-19903940.000
19.985	0.000	345.041	79.878	482572.100	-18654080.000
20.480	0.000	345.040	85.323	465771.700	-17482030.000
20.977	0.000	345.040	91.139	431671.000	-16378000.000
21.418	0.000	345.040	97.352	385181.900	-15330860.000
21.847	0.000	345.040	103.987	350212.100	-14362980.000
22.268	0.000	345.040	111.076	334467.800	-13476730.000
22.650	0.000	345.040	118.647	312168.800	-12616650.000
23.038	0.000	345.040	126.735	286848.200	-11824410.000
23.396	0.000	345.040	135.373	263436.800	-11084280.000
23.750	0.000	345.040	144.601	254078.300	-10393840.000
24.133	0.000	345.040	154.458	209308.400	-9734483.000
24.483	0.000	345.040	164.986	210065.300	-9115569.000
24.815	0.000	345.040	176.232	194410.000	-8541082.000
25.092	0.000	345.040	188.245	180853.700	-8005813.000
25.405	0.000	345.039	201.077	166885.600	-7504649.000
25.676	0.000	345.039	214.783	151658.800	-7028848.000
25.939	0.000	345.039	229.423	141868.000	-6586934.000
26.260	0.000	345.039	245.062	132463.600	-6173153.000
26.533	0.000	345.039	261.766	121420.700	-5780826.000
26.856	0.000	345.039	279.609	112776.600	-5415683.000
27.116	0.000	345.039	298.669	104701.400	-5073278.000
27.429	0.000	345.039	319.027	97022.930	-4753532.000
27.655	0.000	345.039	340.773	88372.530	-4454352.000
27.893	0.000	345.039	364.002	83325.470	-4172915.000
28.117	0.000	345.038	388.814	76197.660	-3909668.000
28.444	0.000	345.038	415.317	70765.940	-3663415.000
28.677	0.000	345.038	443.627	66492.300	-3431022.000
28.897	0.000	345.038	473.866	61118.530	-3215552.000
29.105	0.000	345.038	506.167	57568.830	-3012526.000
29.335	0.000	345.038	540.670	52482.360	-2822587.000
29.556	0.000	345.038	577.524	49285.220	-2643461.000
29.782	0.000	345.038	616.890	45372.460	-2476473.000
29.979	0.000	345.038	658.940	42227.380	-2321459.000
30.248	0.000	345.038	703.857	39296.250	-2173855.000
30.452	0.000	345.038	751.834	36349.510	-2037196.000
30.692	0.000	345.038	803.083	34311.920	-1908127.000
30.888	0.000	345.038	857.824	31315.160	-1787792.000
31.100	0.000	345.038	916.297	28687.730	-1675197.000
31.291	0.000	345.038	978.756	27119.910	-1568827.000
31.816	0.000	345.038	1045.472	25100.970	-1470216.000
32.312	0.000	345.038	1116.736	23419.620	-1377267.000
32.781	0.000	345.038	1192.857	21789.150	-1290258.000
33.217	0.000	345.038	1274.167	20157.740	-1208658.000
33.644	0.000	345.038	1361.020	18773.990	-1132389.000
34.066	0.000	345.038	1453.793	17350.390	-1060751.000
34.448	0.000	345.038	1552.890	16524.320	-993830.400
34.850	0.000	345.038	1658.741	15212.530	-931090.200
35.241	0.000	345.038	1771.808	14230.990	-872031.300
35.650	0.000	345.038	1892.582	13119.420	-817084.400
35.995	0.000	345.038	2021.589	12185.670	-765307.900
36.355	0.000	345.038	2159.389	11385.100	-716968.700
36.754	0.000	345.038	2306.582	10654.650	-671505.700
37.051	0.000	345.039	2463.808	9842.928	-629226.200
37.400	0.000	345.039	2631.752	9215.821	-589356.400
37.697	0.000	345.039	2811.143	8785.948	-551998.900
37.963	0.000	345.039	3002.763	8086.455	-517048.300
38.248	0.000	345.039	3207.444	7594.955	-484407.400
38.472	0.000	345.039	3426.077	7021.407	-453805.100
38.760	0.000	345.039	3659.613	6548.829	-425083.700
38.989	0.000	345.039	3909.068	6138.383	-398218.200
39.415	0.000	345.039	4175.526	5812.747	-372965.000
39.745	0.000	345.039	4460.148	5424.351	-349461.900
40.107	0.000	345.039	4764.171	4999.880	-327415.100
40.394	0.000	345.039	5088.917	4731.366	-306682.300
40.723	0.000	345.040	5435.799	4382.182	-287262.000
41.025	0.000	345.040	5806.326	4029.927	-269106.300
41.288	0.000	345.040	6202.110	3828.825	-252041.800
41.577	0.000	345.040	6624.872	3560.754	-236205.600
41.863	0.000	345.040	7076.452	3329.405	-221196.100
42.126	0.000	345.040	7558.813	3143.163	-207089.800
42.486	0.000	345.040	8074.054	2952.177	-194121.300
42.762	0.000	345.040	8624.416	2736.910	-181842.800
43.061	0.000	345.040	9212.292	2512.030	-170302.300
43.400	0.000	345.040	9840.241	2412.276	-159483.300
43.684	0.000	345.040	10510.994	2262.087	-149450.300
43.945	0.000	345.040	11227.468	2131.433	-139997.200
44.216	0.000	345.040	11992.780	1988.168	-131132.700
44.523	0.000	345.040	12810.259	1862.481	-122859.800
44.752	0.000	345.040	13683.461	1754.328	-115083.400
45.046	0.000	345.040	14616.184	1667.015	-107812.200
45.313	0.000	345.040	15612.485	1540.322	-100981.900
45.618	0.000	345.040	16676.698	1446.746	-94607.080
45.904	0.000	345.040	17813.453	1367.583	-88624.210
46.148	0.000	345.040	19027.694	1280.639	-83021.470
46.441	0.000	345.040	20324.702	1208.269	-77762.290
46.801	0.000	345.040	21710.121	1132.121	-72842.490
47.059	0.000	345.040	23189.975	1086.648	-68243.010
47.378	0.000	345.040	24770.702	1005.498	-63928.000
47.684	0.000	345.040	26459.178	940.282	-59887.500
48.045	0.000	345.039	28262.749	897.985	-56077.900
48.309	0.000	345.039	30189.258	811.704	-52541.210
48.586	0.000	345.039	32247.086	791.296	-49232.510
48.851	0.000	345.039	34445.185	739.812	-46097.290
49.124	0.000	345.039	36793.115	703.074	-43192.370
49.388	0.000	345.039	39301.090	653.586	-40452.580
49.679	0.000	345.039	41980.020	622.118	-37898.240
50.076	0.000	345.038	44841.556	582.115	-35487.190
50.483	0.000	345.038	47898.147	556.938	-33254.650
50.935	0.000	345.038	51163.089	512.232	-31134.790
51.229	0.000	345.038	54650.583	483.984	-29169.570
51.577	0.000	345.038	58375.799	458.095	-27326.700
51.853	0.000	345.038	62354.942	408.945	-25605.460
52.341	0.000	345.038	66605.320	409.956	-23972.700
52.671	0.000	345.038	71145.421	396.717	-22453.180
52.925	0.000	345.037	75994.996	375.414	-21032.780
53.203	0.000	345.037	81175.138	346.995	-19712.540
53.530	0.000	345.037	86708.381	330.106	-18456.400
53.783	0.000	345.037	92618.793	313.914	-17282.970
54.132	0.000	345.037	98932.084	306.468	-16189.510
54.488	0.000	345.037	105675.715	249.303	-15171.500
54.743	0.000	345.037	112879.022	267.508	-14199.590
55.082	0.000	345.037	120573.336	254.623	-13303.970
55.385	0.000	345.038	128792.127	272.764	-12452.580
55.634	0.000	345.038	137571.146	232.332	-11661.620
56.043	0.000	345.038	146948.581	233.492	-10914.080
56.309	0.000	345.038	156965.221	212.118	-10217.170
56.648	0.000	345.038	167664.638	201.854	-9566.790
56.935	0.000	345.038	179093.373	192.104	-8945.289
57.270	0.000	345.038	191301.139	206.727	-8365.395
57.592	0.000	345.039	204341.039	195.885	-7813.495
58.001	0.000	345.039	218269.793	229.654	-7339.017
58.397	0.000	345.039	233147.990	206.894	-6891.997
58.691	0.000	345.040	249040.349	185.126	-6451.281
59.068	0.000	345.040	266015.998	174.274	-6012.327
59.367	0.000	345.040	284148.780	170.804	-5636.513
59.697	0.000	345.040	303517.570	162.918	-5287.598
60.270	0.000	345.041	324206.618	160.815	-4924.238
60.526	0.000	345.040	346305.920	162.076	-4603.801
60.878	0.000	345.040	369911.605	137.313	-4308.335
61.212	0.000	345.040	395126.353	131.163	-3988.652
61.469	0.000	345.040	422059.846	143.719	-3686.330
61.780	0.000	345.040	450829.241	146.859	-3424.801
62.152	0.000	345.040	481559.679	195.144	-3089.208
62.399	0.000	345.040	514384.835	274.083	-2902.815
62.715	0.000	345.040	549447.493	265.002	-2660.123
63.061	0.000	345.041	586900.171	1119.132	-2024.907
63.452	0.000	345.041	626905.783	294.972	-3138.199
63.784	0.000	345.041	669638.348	168.739	-2648.162
64.081	0.000	345.041	715283.746	118.834	-2386.053
64.435	0.000	345.042	764040.529	110.193	-2154.504
64.774	0.000	345.042	816120.781	465.005	-2092.067
65.043	0.000	345.042	871751.044	123.186	-2015.810
65.448	0.000	345.042	931173.304	174.922	-1731.466
65.715	0.000	345.042	994646.037	218.709	-1706.211
66.088	0.000	345.042	1062445.341	223.243	-1689.089
66.380	0.000	345.042	1134866.134	84.246	-1416.583
66.801	0.000	345.042	1212223.437	58.010	-1428.232
67.065	0.000	345.042	1294853.743	90.660	-1328.778
67.485	0.000	345.042	1383116.481	133.119	-1302.159
67.889	0.000	345.042	1477395.584	74.102	-1204.681
68.372	0.000	345.042	1578101.150	27.727	-1105.308
68.641	0.000	345.042	1685671.237	23.366	-1022.659
69.033	0.000	345.042	1800573.758	58.628	-940.476
69.442	0.000	345.042	1923308.524	20.506	-884.333
69.714	0.000	345.042	2054409.414	17.043	-802.327
70.063	0.000	345.042	2194446.698	63.476	-760.192
70.359	0.000	345.042	2344029.518	29.285	-684.495
70.705	0.000	345.042	2503808.540	38.982	-646.351
71.088	0.000	345.043	2674478.780	17.161	-605.801
71.468	0.000	345.043	2856782.629	36.103	-540.772
71.733	0.000	345.043	3051513.084	39.011	-490.189
72.130	0.000	345.043	3259517.196	26.167	-462.400
72.451	0.000	345.043	3481699.752	45.954	-422.911
72.883	0.000	345.044	3719027.216	55.289	-400.778
73.188	0.000	345.044	3972531.929	47.744	-334.737
73.551	0.000	345.044	4243316.602	88.750	-295.264
73.845	0.000	345.044	4532559.110	110.217	-398.701
74.196	0.000	345.044	4841517.618	32.350	-314.935
74.587	0.000	345.045	5171536.051	33.164	-281.144
75.010	0.000	345.045	5524049.945	39.543	-244.014
75.380	0.000	345.045	5900592.685	41.803	-200.237
75.656	0.000	345.045	6302802.180	76.740	-230.846
76.184	0.000	345.044	6732427.985	24.419	-205.016
76.628	0.000	345.044	7191338.911	21.145	-172.007
76.909	0.000	345.044	7681531.159	14.442	-145.247
77.223	0.000	345.044	8205136.995	11.507	-119.846
77.564	0.000	345.044	8764434.032	11.653	-96.359
77.921	0.000	345.044	9361855.135	12.514	-74.906
78.244	0.000	345.044	9999999.000	12.197	-56.003
