Repository: sahgyan9/Cryocon_22C_Temperature_Controller_Python-File

## 🧪 Sample Under Test: PMN-0.3PT (0.70PMN-0.30PT)

- **Material:** $0.70\text{Pb}(\text{Mg}_{1/3}\text{Nb}_{2/3})\text{O}_3 - 0.30\text{PbTiO}_3$ ($x = 0.30$), a relaxor-based ferroelectric on the rhombohedral side of the Morphotropic Phase Boundary (MPB).
- **Latest Measurement Location:** [`Cryocon-22C_and_Wayne_Kerr/Data/`](Data/)
  - **Recorded Sweeps:** 57 full-spectrum impedance files from **300.0 K to 412.0 K** in 2.0 K steps (`300K_100mV_*.dat` to `412K_100mV_*.dat`).
  - **Sweep Parameters:** 200 logarithmic frequency points from **20 Hz to 10 MHz**, 100 mV AC excitation RMS.
- **Sample Geometry & Vacuum Capacitance:**

File: Cryocon-22C_and_Wayne_Kerr/Data_300K-415K_Air_Heating/360K_100mV_07-22-21.dat
Time (s)	Light (A)	T (K)	f (Hz)	R (Ohm)	X (Ohm)
1.473	0.000	360.071	20.000	-18304520.000	-76087840.000
2.864	0.000	360.071	21.363	3303016.000	-60329900.000
4.162	0.000	360.072	22.819	2895745.000	-56597550.000
5.381	0.000	360.072	24.375	2547924.000	-53074680.000
6.529	0.000	360.071	26.036	2473308.000	-49610520.000
7.610	0.000	360.071	27.811	2222025.000	-46582800.000
8.624	0.000	360.072	29.707	1922507.000	-43773520.000
9.578	0.000	360.072	31.732	1734927.000	-40989170.000
10.475	0.000	360.071	33.895	1648336.000	-38275290.000
11.322	0.000	360.072	36.205	1567618.000	-36067600.000
12.127	0.000	360.072	38.673	1451629.000	-33789080.000
13.071	0.000	360.072	41.309	1265967.000	-31572150.000
13.958	0.000	360.072	44.125	1033299.000	-29587260.000
14.794	0.000	360.073	47.133	917360.400	-27731410.000
15.593	0.000	360.073	50.346	697029.200	-26021350.000
16.333	0.000	360.073	53.777	733330.500	-24341920.000
17.031	0.000	360.072	57.443	758203.200	-22875330.000
17.688	0.000	360.072	61.359	750856.700	-21463850.000
18.309	0.000	360.072	65.541	725505.900	-20108670.000
18.896	0.000	360.072	70.009	650467.900	-18839240.000
19.449	0.000	360.071	74.781	602738.200	-17667520.000
19.972	0.000	360.071	79.878	552018.600	-16586240.000
20.466	0.000	360.071	85.323	519773.500	-15533150.000
20.933	0.000	360.071	91.139	475673.600	-14565140.000
21.393	0.000	360.071	97.352	419311.200	-13665700.000
21.847	0.000	360.071	103.987	394183.900	-12805650.000
22.244	0.000	360.071	111.076	367407.400	-11988360.000
22.636	0.000	360.071	118.647	335769.200	-11234760.000
23.033	0.000	360.071	126.735	315534.700	-10537020.000
23.380	0.000	360.071	135.373	292904.500	-9869805.000
23.760	0.000	360.071	144.601	257535.400	-9245005.000
24.082	0.000	360.071	154.458	236531.400	-8670718.000
24.407	0.000	360.071	164.986	223925.700	-8126759.000
24.723	0.000	360.071	176.232	208390.600	-7619344.000
25.060	0.000	360.071	188.245	191821.500	-7137355.000
25.407	0.000	360.071	201.077	183065.600	-6687755.000
25.701	0.000	360.070	214.783	166949.900	-6267417.000
25.997	0.000	360.070	229.423	153238.700	-5875580.000
26.244	0.000	360.070	245.062	143349.500	-5508243.000
26.525	0.000	360.070	261.766	132660.900	-5157876.000
26.804	0.000	360.070	279.609	122648.200	-4833486.000
27.054	0.000	360.070	298.669	112683.700	-4527426.000
27.407	0.000	360.070	319.027	105658.100	-4244435.000
27.640	0.000	360.071	340.773	97686.240	-3977803.000
27.863	0.000	360.071	364.002	88896.870	-3727098.000
28.088	0.000	360.071	388.814	83175.230	-3492540.000
28.364	0.000	360.071	415.317	76787.940	-3272123.000
28.623	0.000	360.071	443.627	71027.570	-3066106.000
28.862	0.000	360.071	473.866	65023.290	-2872970.000
29.101	0.000	360.072	506.167	60531.600	-2691733.000
29.346	0.000	360.072	540.670	56125.640	-2522828.000
29.539	0.000	360.072	577.524	53288.370	-2363452.000
29.768	0.000	360.072	616.890	48998.940	-2214603.000
29.982	0.000	360.072	658.940	44792.290	-2075120.000
30.183	0.000	360.072	703.857	41955.650	-1944484.000
30.395	0.000	360.072	751.834	39536.610	-1821996.000
30.647	0.000	360.072	803.083	36575.420	-1706915.000
30.841	0.000	360.072	857.824	33485.810	-1599221.000
31.120	0.000	360.072	916.297	30900.390	-1498681.000
31.371	0.000	360.072	978.756	29186.320	-1404229.000
31.920	0.000	360.072	1045.472	26841.630	-1315684.000
32.426	0.000	360.072	1116.736	24555.390	-1232460.000
32.891	0.000	360.072	1192.857	23142.400	-1155042.000
33.334	0.000	360.072	1274.167	21635.330	-1082294.000
33.770	0.000	360.073	1361.020	20153.930	-1014110.000
34.256	0.000	360.073	1453.793	18711.800	-950034.400
34.708	0.000	360.073	1552.890	17419.730	-890274.100
35.134	0.000	360.073	1658.741	16090.160	-833998.000
35.538	0.000	360.074	1771.808	14931.280	-781441.800
35.894	0.000	360.074	1892.582	13959.080	-732081.600
36.316	0.000	360.074	2021.589	12904.310	-685887.600
36.705	0.000	360.074	2159.389	11992.980	-642732.500
37.128	0.000	360.074	2306.582	11227.520	-602206.600
37.482	0.000	360.074	2463.808	10422.310	-564195.400
37.820	0.000	360.074	2631.752	9678.649	-528455.500
38.131	0.000	360.074	2811.143	9035.676	-495142.000
38.416	0.000	360.074	3002.763	8502.573	-463862.900
38.655	0.000	360.074	3207.444	7830.231	-434621.300
38.956	0.000	360.074	3426.077	7309.888	-407185.900
39.249	0.000	360.074	3659.613	6817.896	-381406.800
39.507	0.000	360.074	3909.068	6284.883	-357366.100
39.931	0.000	360.074	4175.526	5919.962	-334782.700
40.258	0.000	360.074	4460.148	5537.766	-313634.600
40.631	0.000	360.074	4764.171	5147.897	-293821.200
40.922	0.000	360.074	5088.917	4775.577	-275295.900
41.274	0.000	360.074	5435.799	4457.252	-257973.600
41.604	0.000	360.074	5806.326	4165.007	-241610.100
41.887	0.000	360.074	6202.110	3929.761	-226375.000
42.183	0.000	360.074	6624.872	3645.613	-212069.600
42.424	0.000	360.074	7076.452	3351.826	-198722.000
42.718	0.000	360.074	7558.813	3083.201	-186140.500
42.998	0.000	360.074	8074.054	2944.657	-174391.100
43.367	0.000	360.074	8624.416	2776.176	-163357.600
43.650	0.000	360.074	9212.292	2558.338	-153051.300
43.960	0.000	360.074	9840.241	2369.911	-143438.700
44.248	0.000	360.074	10510.994	2248.262	-134307.800
44.517	0.000	360.074	11227.468	2111.823	-125790.100
44.835	0.000	360.074	11992.780	1968.231	-117860.100
45.176	0.000	360.073	12810.259	1838.186	-110406.800
45.438	0.000	360.073	13683.461	1729.457	-103430.200
45.737	0.000	360.073	14616.184	1621.751	-96895.010
46.002	0.000	360.073	15612.485	1508.048	-90781.540
46.330	0.000	360.073	16676.698	1416.830	-85048.490
46.559	0.000	360.073	17813.453	1327.959	-79684.140
46.809	0.000	360.073	19027.694	1242.221	-74637.810
47.092	0.000	360.073	20324.702	1170.146	-69940.400
47.314	0.000	360.073	21710.121	1097.804	-65519.740
47.592	0.000	360.072	23189.975	1003.327	-61357.290
47.830	0.000	360.072	24770.702	969.418	-57492.080
48.117	0.000	360.072	26459.178	904.022	-53859.280
48.425	0.000	360.072	28262.749	816.012	-50452.280
48.724	0.000	360.072	30189.258	814.946	-47245.790
48.994	0.000	360.072	32247.086	750.150	-44270.140
49.267	0.000	360.072	34445.185	698.969	-41472.340
49.526	0.000	360.072	36793.115	661.736	-38851.790
49.784	0.000	360.072	39301.090	619.483	-36394.630
50.053	0.000	360.072	41980.020	580.485	-34088.390
50.540	0.000	360.072	44841.556	549.456	-31938.300
50.884	0.000	360.072	47898.147	516.955	-29919.810
51.298	0.000	360.072	51163.089	486.394	-28026.520
51.641	0.000	360.072	54650.583	466.849	-26247.100
52.058	0.000	360.072	58375.799	427.375	-24594.680
52.337	0.000	360.072	62354.942	404.722	-23062.310
52.818	0.000	360.072	66605.320	384.218	-21586.510
53.120	0.000	360.072	71145.421	363.034	-20212.770
53.400	0.000	360.072	75994.996	337.794	-18936.460
53.654	0.000	360.072	81175.138	313.623	-17735.590
53.963	0.000	360.072	86708.381	306.938	-16618.850
54.207	0.000	360.072	92618.793	287.707	-15565.710
54.533	0.000	360.072	98932.084	275.525	-14575.540
54.821	0.000	360.072	105675.715	241.883	-13656.530
55.136	0.000	360.072	112879.022	247.052	-12801.830
55.451	0.000	360.072	120573.336	226.434	-11972.670
55.790	0.000	360.072	128792.127	203.994	-11201.510
56.078	0.000	360.072	137571.146	209.535	-10505.170
56.428	0.000	360.071	146948.581	210.187	-9847.193
56.719	0.000	360.071	156965.221	187.579	-9214.613
56.967	0.000	360.071	167664.638	181.811	-8624.873
57.251	0.000	360.071	179093.373	174.156	-8071.327
57.576	0.000	360.071	191301.139	185.083	-7548.025
57.985	0.000	360.071	204341.039	190.262	-7083.947
58.355	0.000	360.072	218269.793	173.153	-6627.718
58.691	0.000	360.072	233147.990	152.601	-6219.275
58.956	0.000	360.072	249040.349	148.429	-5818.753
59.275	0.000	360.072	266015.998	149.112	-5439.323
59.556	0.000	360.072	284148.780	134.689	-5085.913
59.859	0.000	360.072	303517.570	136.713	-4759.867
60.328	0.000	360.071	324206.618	143.340	-4451.796
60.637	0.000	360.071	346305.920	141.499	-4164.678
60.944	0.000	360.071	369911.605	121.201	-3911.765
61.245	0.000	360.071	395126.353	116.399	-3634.018
61.492	0.000	360.071	422059.846	128.204	-3381.797
61.864	0.000	360.071	450829.241	117.433	-3155.539
62.204	0.000	360.071	481559.679	186.814	-2889.539
62.493	0.000	360.071	514384.835	173.817	-2676.523
62.741	0.000	360.071	549447.493	184.492	-2510.566
63.098	0.000	360.071	586900.171	894.918	-2587.178
63.434	0.000	360.071	626905.783	133.855	-2510.311
63.826	0.000	360.072	669638.348	135.163	-2272.636
64.090	0.000	360.072	715283.746	116.715	-2089.022
64.457	0.000	360.072	764040.529	97.985	-1934.342
64.724	0.000	360.072	816120.781	184.167	-1787.260
65.078	0.000	360.072	871751.044	96.155	-1737.545
65.377	0.000	360.072	931173.304	109.692	-1581.781
65.779	0.000	360.072	994646.037	218.543	-1458.967
66.076	0.000	360.072	1062445.341	68.233	-1436.495
66.404	0.000	360.072	1134866.134	101.609	-1274.502
66.837	0.000	360.072	1212223.437	66.994	-1210.262
67.097	0.000	360.072	1294853.743	75.193	-1137.445
67.459	0.000	360.072	1383116.481	74.256	-1101.716
67.880	0.000	360.072	1477395.584	39.191	-1045.990
68.405	0.000	360.072	1578101.150	18.738	-941.796
68.690	0.000	360.072	1685671.237	21.389	-885.398
69.048	0.000	360.072	1800573.758	33.490	-815.946
69.421	0.000	360.072	1923308.524	19.668	-752.732
69.735	0.000	360.072	2054409.414	25.727	-701.950
70.006	0.000	360.072	2194446.698	35.334	-659.875
70.423	0.000	360.072	2344029.518	19.274	-614.518
70.750	0.000	360.072	2503808.540	29.271	-565.739
71.132	0.000	360.072	2674478.780	14.402	-523.428
71.552	0.000	360.072	2856782.629	25.223	-475.740
71.870	0.000	360.072	3051513.084	17.864	-431.491
72.207	0.000	360.072	3259517.196	26.425	-396.194
72.534	0.000	360.072	3481699.752	34.690	-371.642
72.835	0.000	360.072	3719027.216	29.028	-332.179
73.220	0.000	360.072	3972531.929	34.959	-282.093
73.565	0.000	360.072	4243316.602	117.022	-241.111
73.870	0.000	360.072	4532559.110	64.744	-321.938
74.148	0.000	360.072	4841517.618	35.645	-263.224
74.548	0.000	360.072	5171536.051	37.565	-241.641
74.967	0.000	360.071	5524049.945	32.562	-212.846
75.315	0.000	360.071	5900592.685	34.596	-179.764
75.603	0.000	360.071	6302802.180	43.583	-192.762
75.991	0.000	360.071	6732427.985	18.015	-160.190
76.316	0.000	360.071	7191338.911	18.483	-136.483
76.635	0.000	360.071	7681531.159	17.235	-113.077
77.027	0.000	360.071	8205136.995	12.644	-92.480
77.374	0.000	360.071	8764434.032	13.769	-72.950
77.744	0.000	360.070	9361855.135	14.556	-56.086
78.172	0.000	360.070	9999999.000	13.950	-39.101

File: Cryocon-22C_and_Wayne_Kerr/Data_300K-415K_Air_Heating/365K_100mV_07-34-57.dat
Time (s)	Light (A)	T (K)	f (Hz)	R (Ohm)	X (Ohm)
1.472	0.000	365.074	20.000	-9105585.000	-77697410.000
2.856	0.000	365.074	21.363	3112244.000	-55037600.000
4.153	0.000	365.075	22.819	2821545.000	-51732940.000
5.373	0.000	365.075	24.375	2593153.000	-48491390.000
6.517	0.000	365.075	26.036	2321427.000	-45474190.000
7.614	0.000	365.075	27.811	2153000.000	-42716010.000
8.628	0.000	365.075	29.707	1857003.000	-40057980.000
9.580	0.000	365.075	31.732	1687452.000	-37475790.000
10.478	0.000	365.075	33.895	1644497.000	-35056830.000
11.325	0.000	365.075	36.205	1502348.000	-33058740.000
12.139	0.000	365.075	38.673	1287606.000	-30858190.000
13.082	0.000	365.075	41.309	1186512.000	-28975590.000
13.968	0.000	365.075	44.125	1035929.000	-27147600.000
14.804	0.000	365.075	47.133	820998.400	-25423610.000
15.591	0.000	365.075	50.346	726732.200	-23831070.000
16.332	0.000	365.076	53.777	730125.800	-22364180.000
17.030	0.000	365.076	57.443	753451.400	-20998160.000
17.699	0.000	365.076	61.359	783563.300	-19695490.000
18.333	0.000	365.075	65.541	689566.400	-18468320.000
18.920	0.000	365.075	70.009	647448.200	-17288490.000
19.473	0.000	365.075	74.781	605212.700	-16220540.000
19.997	0.000	365.075	79.878	526729.400	-15178620.000
20.490	0.000	365.075	85.323	502082.200	-14254650.000
20.983	0.000	365.075	91.139	448735.800	-13349990.000
21.423	0.000	365.075	97.352	435949.900	-12517070.000
21.866	0.000	365.075	103.987	400389.700	-11723600.000
22.261	0.000	365.075	111.076	362307.100	-11002040.000
22.664	0.000	365.075	118.647	330628.800	-10309080.000
23.027	0.000	365.075	126.735	308127.400	-9658024.000
23.413	0.000	365.075	135.373	284917.000	-9052255.000
23.755	0.000	365.074	144.601	268555.200	-8491566.000
24.100	0.000	365.074	154.458	240539.000	-7962604.000
24.429	0.000	365.074	164.986	223823.800	-7452354.000
24.740	0.000	365.074	176.232	209473.900	-6985706.000
25.078	0.000	365.074	188.245	192176.800	-6546249.000
25.402	0.000	365.074	201.077	180622.400	-6134804.000
25.683	0.000	365.074	214.783	164062.300	-5752967.000
25.958	0.000	365.074	229.423	152112.800	-5390657.000
26.187	0.000	365.074	245.062	141558.700	-5054480.000
26.460	0.000	365.074	261.766	129344.700	-4731924.000
26.745	0.000	365.074	279.609	121187.600	-4433995.000
27.059	0.000	365.074	298.669	111881.300	-4157042.000
27.309	0.000	365.075	319.027	103559.100	-3895911.000
27.573	0.000	365.075	340.773	95760.140	-3650301.000
27.868	0.000	365.075	364.002	89419.260	-3422305.000
28.103	0.000	365.075	388.814	82453.450	-3206712.000
28.325	0.000	365.075	415.317	76882.310	-3005499.000
28.522	0.000	365.075	443.627	71051.100	-2815577.000
28.776	0.000	365.074	473.866	66435.060	-2637971.000
29.035	0.000	365.074	506.167	61777.130	-2471615.000
29.281	0.000	365.074	540.670	57081.740	-2316968.000
29.507	0.000	365.074	577.524	52576.460	-2171352.000
29.706	0.000	365.074	616.890	49903.430	-2034748.000
29.930	0.000	365.074	658.940	45862.130	-1906507.000
30.194	0.000	365.073	703.857	42520.510	-1786716.000
30.398	0.000	365.073	751.834	39629.610	-1673950.000
30.614	0.000	365.073	803.083	36959.840	-1568170.000
30.810	0.000	365.073	857.824	33784.860	-1470058.000
31.004	0.000	365.073	916.297	31713.490	-1377242.000
31.198	0.000	365.074	978.756	29502.490	-1290507.000
31.725	0.000	365.074	1045.472	27046.560	-1209398.000
32.254	0.000	365.074	1116.736	25306.500	-1133235.000
32.723	0.000	365.074	1192.857	23350.050	-1061897.000
33.249	0.000	365.074	1274.167	21837.180	-995100.800
33.718	0.000	365.074	1361.020	20262.540	-932674.100
34.149	0.000	365.074	1453.793	18790.320	-873704.800
34.664	0.000	365.073	1552.890	17598.970	-818768.900
35.230	0.000	365.073	1658.741	16360.720	-767155.100
35.641	0.000	365.073	1771.808	15238.850	-718894.300
36.195	0.000	365.073	1892.582	14145.770	-673562.700
36.539	0.000	365.073	2021.589	13122.330	-631030.800
36.873	0.000	365.074	2159.389	12121.900	-591340.800
37.209	0.000	365.074	2306.582	11403.450	-554054.900
37.532	0.000	365.074	2463.808	10561.050	-519161.100
37.822	0.000	365.074	2631.752	9923.418	-486371.500
38.178	0.000	365.074	2811.143	9263.829	-455650.400
38.474	0.000	365.073	3002.763	8627.859	-426948.200
38.809	0.000	365.073	3207.444	8038.972	-400012.000
39.056	0.000	365.073	3426.077	7460.388	-374821.500
39.445	0.000	365.073	3659.613	6926.593	-351135.900
39.719	0.000	365.073	3909.068	6502.289	-328985.100
40.141	0.000	365.073	4175.526	6104.868	-308322.600
40.478	0.000	365.072	4460.148	5678.923	-288850.300
40.820	0.000	365.072	4764.171	5274.485	-270641.100
41.169	0.000	365.072	5088.917	4964.305	-253560.000
41.489	0.000	365.072	5435.799	4554.719	-237600.700
41.805	0.000	365.072	5806.326	4278.744	-222586.600
42.177	0.000	365.072	6202.110	3998.481	-208580.900
42.467	0.000	365.072	6624.872	3740.686	-195389.400
42.837	0.000	365.072	7076.452	3522.967	-183080.500
43.146	0.000	365.072	7558.813	3245.664	-171503.000
43.517	0.000	365.072	8074.054	2987.523	-160708.300
43.841	0.000	365.072	8624.416	2803.298	-150551.500
44.198	0.000	365.072	9212.292	2619.376	-141047.000
44.494	0.000	365.072	9840.241	2471.308	-132144.900
44.972	0.000	365.072	10510.994	2272.882	-123801.200
45.284	0.000	365.072	11227.468	2139.259	-116003.800
45.620	0.000	365.072	11992.780	1984.344	-108681.000
45.956	0.000	365.072	12810.259	1884.913	-101803.800
46.292	0.000	365.072	13683.461	1765.170	-95389.510
46.578	0.000	365.072	14616.184	1643.648	-89365.590
46.893	0.000	365.072	15612.485	1530.886	-83732.040
47.195	0.000	365.072	16676.698	1439.106	-78437.180
47.452	0.000	365.072	17813.453	1353.767	-73494.270
47.731	0.000	365.072	19027.694	1260.708	-68855.440
48.001	0.000	365.072	20324.702	1176.378	-64501.690
48.272	0.000	365.072	21710.121	1112.742	-60429.200
48.531	0.000	365.072	23189.975	1029.156	-56601.270
48.811	0.000	365.072	24770.702	981.072	-53038.530
49.070	0.000	365.072	26459.178	908.288	-49699.480
49.312	0.000	365.072	28262.749	852.539	-46517.660
49.637	0.000	365.072	30189.258	824.010	-43626.040
49.946	0.000	365.072	32247.086	756.646	-40845.820
50.208	0.000	365.072	34445.185	707.843	-38275.050
50.504	0.000	365.072	36793.115	657.964	-35857.560
50.767	0.000	365.072	39301.090	618.535	-33598.570
51.034	0.000	365.072	41980.020	583.185	-31470.240
51.385	0.000	365.072	44841.556	550.728	-29480.850
51.828	0.000	365.072	47898.147	512.146	-27621.800
52.243	0.000	365.072	51163.089	481.794	-25874.920
52.594	0.000	365.072	54650.583	459.112	-24251.680
53.012	0.000	365.072	58375.799	435.285	-22713.300
53.272	0.000	365.072	62354.942	395.779	-21253.570
53.729	0.000	365.072	66605.320	382.106	-19923.340
54.011	0.000	365.072	71145.421	357.383	-18677.690
54.273	0.000	365.072	75994.996	336.898	-17487.030
54.619	0.000	365.072	81175.138	312.664	-16382.700
54.938	0.000	365.071	86708.381	313.107	-15346.060
55.258	0.000	365.072	92618.793	287.622	-14373.690
55.550	0.000	365.072	98932.084	265.402	-13472.750
55.895	0.000	365.072	105675.715	258.257	-12646.090
56.176	0.000	365.072	112879.022	234.058	-11810.620
56.469	0.000	365.072	120573.336	228.231	-11073.690
56.820	0.000	365.072	128792.127	193.773	-10387.390
57.127	0.000	365.072	137571.146	202.428	-9715.546
57.573	0.000	365.072	146948.581	193.767	-9094.358
57.902	0.000	365.072	156965.221	187.193	-8528.060
58.190	0.000	365.072	167664.638	182.193	-7981.196
58.501	0.000	365.072	179093.373	166.530	-7476.213
58.806	0.000	365.072	191301.139	161.317	-7000.096
59.182	0.000	365.072	204341.039	158.685	-6557.300
59.497	0.000	365.072	218269.793	148.681	-6132.449
59.796	0.000	365.072	233147.990	146.876	-5744.565
60.076	0.000	365.072	249040.349	133.403	-5380.152
60.381	0.000	365.072	266015.998	134.055	-5029.292
60.723	0.000	365.072	284148.780	135.635	-4714.652
61.033	0.000	365.072	303517.570	132.964	-4407.737
61.449	0.000	365.072	324206.618	156.485	-4141.465
61.727	0.000	365.072	346305.920	116.861	-3876.502
62.029	0.000	365.072	369911.605	108.039	-3622.820
62.288	0.000	365.072	395126.353	107.127	-3382.780
62.642	0.000	365.072	422059.846	109.571	-3157.779
62.984	0.000	365.072	450829.241	103.062	-2947.058
63.284	0.000	365.072	481559.679	112.636	-2733.965
63.555	0.000	365.072	514384.835	123.477	-2531.980
63.892	0.000	365.072	549447.493	182.361	-2325.524
64.144	0.000	365.072	586900.171	339.524	-2395.737
64.503	0.000	365.072	626905.783	212.836	-2120.975
64.798	0.000	365.072	669638.348	139.058	-2148.152
65.176	0.000	365.072	715283.746	89.802	-1935.168
65.469	0.000	365.072	764040.529	89.263	-1786.331
65.840	0.000	365.072	816120.781	97.452	-1650.511
66.144	0.000	365.072	871751.044	113.317	-1492.244
66.516	0.000	365.072	931173.304	121.833	-1533.153
66.840	0.000	365.072	994646.037	85.628	-1389.841
67.190	0.000	365.072	1062445.341	39.732	-1264.168
67.534	0.000	365.072	1134866.134	39.686	-1197.966
67.983	0.000	365.072	1212223.437	76.155	-1091.328
68.266	0.000	365.072	1294853.743	57.639	-1087.337
68.655	0.000	365.072	1383116.481	40.006	-991.293
69.162	0.000	365.072	1477395.584	32.797	-937.443
69.576	0.000	365.072	1578101.150	18.670	-860.236
69.841	0.000	365.072	1685671.237	20.131	-796.584
70.172	0.000	365.072	1800573.758	20.570	-739.148
70.573	0.000	365.072	1923308.524	25.368	-688.697
70.859	0.000	365.072	2054409.414	32.246	-646.237
71.194	0.000	365.072	2194446.698	21.992	-591.784
71.548	0.000	365.072	2344029.518	16.350	-562.038
71.893	0.000	365.072	2503808.540	25.128	-508.342
72.201	0.000	365.072	2674478.780	13.630	-477.432
72.581	0.000	365.073	2856782.629	13.076	-436.038
72.913	0.000	365.073	3051513.084	19.692	-396.106
73.250	0.000	365.073	3259517.196	23.423	-365.392
73.589	0.000	365.073	3481699.752	19.488	-330.099
73.990	0.000	365.073	3719027.216	31.913	-292.772
74.304	0.000	365.074	3972531.929	56.610	-253.942
74.652	0.000	365.074	4243316.602	74.612	-250.744
75.003	0.000	365.074	4532559.110	52.000	-287.392
75.276	0.000	365.074	4841517.618	27.476	-242.116
75.557	0.000	365.074	5171536.051	30.161	-212.499
75.958	0.000	365.074	5524049.945	33.557	-193.449
76.379	0.000	365.074	5900592.685	27.527	-166.970
76.628	0.000	365.073	6302802.180	23.182	-161.636
77.019	0.000	365.073	6732427.985	15.624	-135.663
77.325	0.000	365.073	7191338.911	15.665	-113.345
77.707	0.000	365.073	7681531.159	17.376	-91.774
78.028	0.000	365.073	8205136.995	17.889	-76.669
78.464	0.000	365.073	8764434.032	17.053	-60.528
78.840	0.000	365.073	9361855.135	14.483	-45.186
79.098	0.000	365.073	9999999.000	15.634	-28.255

File: Cryocon-22C_and_Wayne_Kerr/Data_300K-415K_Air_Heating/370K_100mV_07-47-33.dat
Time (s)	Light (A)	T (K)	f (Hz)	R (Ohm)	X (Ohm)
1.472	0.000	370.077	20.000	-11225740.000	-64501010.000
2.855	0.000	370.077	21.363	3277290.000	-51442880.000
4.154	0.000	370.076	22.819	2943057.000	-48420710.000
5.375	0.000	370.075	24.375	2662397.000	-45365680.000
6.523	0.000	370.075	26.036	2439918.000	-42473350.000
7.626	0.000	370.075	27.811	2178393.000	-39817870.000
8.640	0.000	370.075	29.707	2022242.000	-37317710.000
9.594	0.000	370.075	31.732	1898286.000	-34977270.000
10.491	0.000	370.075	33.895	1739194.000	-32943730.000
11.337	0.000	370.075	36.205	1509897.000	-30763780.000
12.139	0.000	370.075	38.673	1384019.000	-28931970.000
13.082	0.000	370.075	41.309	1274728.000	-27095450.000
13.971	0.000	370.074	44.125	1087859.000	-25390410.000
14.806	0.000	370.074	47.133	873977.300	-23809020.000
15.593	0.000	370.074	50.346	830560.900	-22277180.000
16.334	0.000	370.074	53.777	778619.900	-20947350.000
17.032	0.000	370.074	57.443	794909.700	-19655620.000
17.691	0.000	370.074	61.359	752711.800	-18435480.000
18.311	0.000	370.074	65.541	716063.800	-17258990.000
18.897	0.000	370.074	70.009	641385.000	-16199120.000
19.470	0.000	370.073	74.781	609991.700	-15177600.000
20.045	0.000	370.073	79.878	551847.300	-14240880.000
20.604	0.000	370.073	85.323	511944.900	-13339040.000
21.115	0.000	370.074	91.139	463519.900	-12514440.000
21.631	0.000	370.074	97.352	415097.500	-11720770.000
22.104	0.000	370.074	103.987	400095.800	-10995650.000
22.611	0.000	370.074	111.076	364520.400	-10301200.000
23.084	0.000	370.074	118.647	338233.300	-9657598.000
23.567	0.000	370.074	126.735	311129.100	-9052305.000
24.128	0.000	370.074	135.373	287319.000	-8487343.000
24.488	0.000	370.074	144.601	266670.500	-7960493.000
24.883	0.000	370.074	154.458	246767.200	-7461819.000
25.266	0.000	370.074	164.986	226823.800	-6987586.000
25.564	0.000	370.074	176.232	207496.700	-6547016.000
25.889	0.000	370.074	188.245	193571.400	-6136929.000
26.172	0.000	370.074	201.077	177542.000	-5752713.000
26.527	0.000	370.074	214.783	163910.300	-5392631.000
26.824	0.000	370.074	229.423	151952.600	-5056745.000
27.151	0.000	370.074	245.062	140570.000	-4739715.000
27.422	0.000	370.074	261.766	130768.200	-4438768.000
27.779	0.000	370.074	279.609	120751.800	-4161551.000
28.087	0.000	370.074	298.669	112021.700	-3898489.000
28.399	0.000	370.074	319.027	103440.000	-3654455.000
28.696	0.000	370.073	340.773	96223.210	-3424535.000
29.029	0.000	370.073	364.002	88993.350	-3209182.000
29.331	0.000	370.074	388.814	81804.480	-3007283.000
29.631	0.000	370.074	415.317	76652.300	-2818345.000
29.927	0.000	370.074	443.627	71156.800	-2642112.000
30.206	0.000	370.074	473.866	65166.860	-2475861.000
30.459	0.000	370.074	506.167	61045.000	-2320851.000
30.698	0.000	370.074	540.670	56887.280	-2175043.000
31.041	0.000	370.074	577.524	52163.410	-2038117.000
31.287	0.000	370.074	616.890	48601.570	-1910482.000
31.594	0.000	370.074	658.940	45453.480	-1789796.000
31.874	0.000	370.074	703.857	42416.230	-1676848.000
32.166	0.000	370.073	751.834	39282.270	-1571341.000
32.444	0.000	370.073	803.083	36197.250	-1472819.000
32.684	0.000	370.073	857.824	33935.440	-1380776.000
32.949	0.000	370.073	916.297	31607.660	-1293312.000
33.313	0.000	370.072	978.756	29473.980	-1211972.000
33.888	0.000	370.072	1045.472	27287.280	-1136112.000
34.396	0.000	370.072	1116.736	25275.640	-1064530.000
34.956	0.000	370.072	1192.857	23788.970	-997564.500
35.397	0.000	370.072	1274.167	21961.380	-934816.700
35.826	0.000	370.072	1361.020	20433.070	-876180.400
36.257	0.000	370.072	1453.793	19034.930	-820840.200
36.648	0.000	370.072	1552.890	17671.970	-769180.600
37.024	0.000	370.072	1658.741	16535.150	-720836.000
37.381	0.000	370.072	1771.808	15463.060	-675530.400
37.744	0.000	370.072	1892.582	14299.400	-632986.000
38.126	0.000	370.072	2021.589	13312.960	-593023.100
38.492	0.000	370.072	2159.389	12428.010	-555831.200
38.818	0.000	370.072	2306.582	11593.650	-520777.100
39.162	0.000	370.071	2463.808	10815.620	-487955.500
39.459	0.000	370.071	2631.752	10055.940	-457259.300
39.798	0.000	370.071	2811.143	9287.341	-428447.000
40.069	0.000	370.071	3002.763	8722.800	-401468.800
40.330	0.000	370.071	3207.444	8158.435	-376174.600
40.592	0.000	370.071	3426.077	7627.567	-352495.000
40.832	0.000	370.071	3659.613	7090.208	-330316.300
41.158	0.000	370.071	3909.068	6587.776	-309510.300
41.503	0.000	370.071	4175.526	6119.149	-290022.300
41.850	0.000	370.071	4460.148	5747.975	-271745.400
42.179	0.000	370.071	4764.171	5360.703	-254596.700
42.534	0.000	370.071	5088.917	4939.225	-238579.400
42.822	0.000	370.071	5435.799	4607.950	-223520.100
43.132	0.000	370.071	5806.326	4337.725	-209418.800
43.404	0.000	370.071	6202.110	4095.186	-196273.500
43.644	0.000	370.071	6624.872	3820.632	-183889.100
43.963	0.000	370.071	7076.452	3543.201	-172274.700
44.191	0.000	370.071	7558.813	3278.091	-161404.200
44.480	0.000	370.071	8074.054	3049.533	-151246.500
44.760	0.000	370.071	8624.416	2867.033	-141715.100
45.104	0.000	370.072	9212.292	2667.659	-132818.200
45.367	0.000	370.072	9840.241	2477.254	-124393.100
45.635	0.000	370.072	10510.994	2301.797	-116557.200
45.918	0.000	370.072	11227.468	2175.899	-109209.700
46.168	0.000	370.072	11992.780	2023.076	-102321.600
46.404	0.000	370.072	12810.259	1893.755	-95882.220
46.648	0.000	370.072	13683.461	1782.541	-89835.340
46.908	0.000	370.072	14616.184	1659.038	-84153.920
47.157	0.000	370.072	15612.485	1550.811	-78867.200
47.446	0.000	370.072	16676.698	1444.630	-73895.480
47.711	0.000	370.072	17813.453	1349.890	-69246.630
47.966	0.000	370.072	19027.694	1280.603	-64860.120
48.211	0.000	370.072	20324.702	1202.260	-60767.840
48.459	0.000	370.072	21710.121	1111.130	-56931.980
48.674	0.000	370.072	23189.975	1065.690	-53325.830
48.902	0.000	370.072	24770.702	973.465	-49979.280
49.132	0.000	370.072	26459.178	926.883	-46820.620
49.396	0.000	370.072	28262.749	828.008	-43858.310
49.674	0.000	370.072	30189.258	784.389	-41107.260
49.933	0.000	370.072	32247.086	766.879	-38513.140
50.250	0.000	370.072	34445.185	709.298	-36072.970
50.511	0.000	370.072	36793.115	670.640	-33801.700
50.781	0.000	370.072	39301.090	627.448	-31669.730
51.019	0.000	370.072	41980.020	590.863	-29667.110
51.412	0.000	370.072	44841.556	552.045	-27798.190
51.833	0.000	370.072	47898.147	518.185	-26040.930
52.253	0.000	370.072	51163.089	485.741	-24395.360
52.568	0.000	370.072	54650.583	462.722	-22863.470
52.961	0.000	370.072	58375.799	432.841	-21410.580
53.248	0.000	370.072	62354.942	370.764	-20065.730
53.711	0.000	370.072	66605.320	377.720	-18797.120
53.997	0.000	370.072	71145.421	354.658	-17614.570
54.285	0.000	370.072	75994.996	344.015	-16502.830
54.569	0.000	370.072	81175.138	319.654	-15451.370
54.881	0.000	370.072	86708.381	300.472	-14484.400
55.161	0.000	370.072	92618.793	280.690	-13570.460
55.464	0.000	370.073	98932.084	268.371	-12702.160
55.781	0.000	370.073	105675.715	268.193	-11901.830
56.063	0.000	370.073	112879.022	238.260	-11149.090
56.412	0.000	370.073	120573.336	230.866	-10455.970
56.731	0.000	370.074	128792.127	232.246	-9788.041
57.015	0.000	370.074	137571.146	204.886	-9171.839
57.443	0.000	370.074	146948.581	199.844	-8590.082
57.765	0.000	370.074	156965.221	182.548	-8047.355
58.051	0.000	370.074	167664.638	174.487	-7538.735
58.307	0.000	370.074	179093.373	168.816	-7060.324
58.611	0.000	370.074	191301.139	160.004	-6611.772
58.903	0.000	370.074	204341.039	152.676	-6195.508
59.188	0.000	370.074	218269.793	148.029	-5802.758
59.549	0.000	370.074	233147.990	134.353	-5432.826
59.846	0.000	370.074	249040.349	132.087	-5089.424
60.162	0.000	370.074	266015.998	128.147	-4764.604
60.437	0.000	370.074	284148.780	122.597	-4459.168
60.707	0.000	370.074	303517.570	122.246	-4172.398
61.194	0.000	370.074	324206.618	123.905	-3898.717
61.477	0.000	370.074	346305.920	112.936	-3674.463
61.758	0.000	370.074	369911.605	104.698	-3433.451
62.018	0.000	370.074	395126.353	100.561	-3210.059
62.310	0.000	370.074	422059.846	98.789	-2999.354
62.629	0.000	370.074	450829.241	94.925	-2805.234
62.994	0.000	370.075	481559.679	100.081	-2617.116
63.265	0.000	370.075	514384.835	104.081	-2434.404
63.559	0.000	370.075	549447.493	106.623	-2296.295
63.806	0.000	370.075	586900.171	120.639	-2128.663
64.129	0.000	370.075	626905.783	126.487	-2074.058
64.460	0.000	370.075	669638.348	114.566	-1913.179
64.778	0.000	370.075	715283.746	84.432	-1807.406
65.066	0.000	370.075	764040.529	92.617	-1677.613
65.377	0.000	370.075	816120.781	79.140	-1567.489
65.641	0.000	370.075	871751.044	80.292	-1453.301
65.962	0.000	370.075	931173.304	108.572	-1347.300
66.235	0.000	370.074	994646.037	93.224	-1304.071
66.550	0.000	370.074	1062445.341	27.965	-1193.174
66.814	0.000	370.074	1134866.134	47.164	-1120.133
67.284	0.000	370.073	1212223.437	66.607	-1027.754
67.597	0.000	370.073	1294853.743	58.121	-983.367
67.935	0.000	370.073	1383116.481	27.819	-930.139
68.343	0.000	370.073	1477395.584	29.650	-871.773
68.742	0.000	370.073	1578101.150	19.224	-810.639
69.036	0.000	370.073	1685671.237	17.190	-746.209
69.304	0.000	370.073	1800573.758	18.870	-691.892
69.654	0.000	370.073	1923308.524	20.690	-646.543
69.950	0.000	370.073	2054409.414	21.691	-605.179
70.257	0.000	370.073	2194446.698	18.487	-558.036
70.556	0.000	370.073	2344029.518	22.323	-520.666
70.879	0.000	370.073	2503808.540	17.415	-479.003
71.173	0.000	370.073	2674478.780	17.233	-443.506
71.528	0.000	370.073	2856782.629	13.106	-407.417
71.855	0.000	370.073	3051513.084	16.191	-370.900
72.105	0.000	370.073	3259517.196	22.555	-338.394
72.377	0.000	370.073	3481699.752	18.326	-307.268
72.699	0.000	370.073	3719027.216	30.020	-265.904
72.998	0.000	370.073	3972531.929	62.524	-246.154
73.321	0.000	370.073	4243316.602	52.889	-261.935
73.614	0.000	370.073	4532559.110	40.264	-247.840
73.910	0.000	370.073	4841517.618	23.420	-220.548
74.212	0.000	370.072	5171536.051	21.365	-192.623
74.617	0.000	370.072	5524049.945	26.010	-172.748
74.965	0.000	370.072	5900592.685	22.116	-154.249
75.299	0.000	370.072	6302802.180	18.464	-135.437
75.652	0.000	370.072	6732427.985	15.083	-116.238
76.030	0.000	370.072	7191338.911	15.137	-95.471
76.326	0.000	370.072	7681531.159	18.930	-77.640
76.686	0.000	370.072	8205136.995	18.853	-64.814
76.969	0.000	370.072	8764434.032	15.740	-49.598
77.366	0.000	370.072	9361855.135	15.904	-33.068
77.646	0.000	370.072	9999999.000	17.427	-19.536

File: Cryocon-22C_and_Wayne_Kerr/Data_300K-415K_Air_Heating/375K_100mV_08-00-08.dat
Time (s)	Light (A)	T (K)	f (Hz)	R (Ohm)	X (Ohm)
1.473	0.000	375.075	20.000	-11150760.000	-57957790.000
2.868	0.000	375.075	21.363	3396976.000	-50377220.000
4.166	0.000	375.074	22.819	3131097.000	-47175200.000
5.386	0.000	375.074	24.375	2834595.000	-44281320.000
6.533	0.000	375.073	26.036	2641641.000	-41507230.000
7.611	0.000	375.072	27.811	2373468.000	-38959660.000
8.625	0.000	375.071	29.707	2111952.000	-36515050.000
9.578	0.000	375.072	31.732	1948001.000	-34232120.000
10.476	0.000	375.072	33.895	1760269.000	-32036980.000
11.320	0.000	375.073	36.205	1736166.000	-30127350.000
12.148	0.000	375.073	38.673	1544274.000	-28179210.000
13.092	0.000	375.073	41.309	1341481.000	-26442660.000
13.979	0.000	375.073	44.125	1139386.000	-24802020.000
14.815	0.000	375.073	47.133	1010966.000	-23237600.000
15.603	0.000	375.073	50.346	845244.800	-21871570.000
16.348	0.000	375.074	53.777	854414.400	-20495030.000
17.046	0.000	375.074	57.443	848161.400	-19216370.000
17.704	0.000	375.075	61.359	822028.800	-18034240.000
18.325	0.000	375.075	65.541	722890.200	-16899860.000
18.910	0.000	375.076	70.009	676316.300	-15861120.000
19.464	0.000	375.075	74.781	625485.800	-14874490.000
19.987	0.000	375.075	79.878	567292.600	-13914690.000
20.481	0.000	375.075	85.323	522824.600	-13061080.000
20.949	0.000	375.075	91.139	483336.200	-12234890.000
21.389	0.000	375.075	97.352	453463.100	-11487450.000
21.806	0.000	375.075	103.987	405171.700	-10756760.000
22.200	0.000	375.075	111.076	373053.700	-10092850.000
22.578	0.000	375.075	118.647	346314.000	-9459300.000
22.948	0.000	375.075	126.735	320015.800	-8861187.000
23.301	0.000	375.075	135.373	296454.300	-8311541.000
23.637	0.000	375.075	144.601	270713.100	-7800600.000
23.988	0.000	375.075	154.458	243079.800	-7306707.000
24.313	0.000	375.075	164.986	230766.900	-6844575.000
24.612	0.000	375.075	176.232	213209.500	-6415384.000
24.910	0.000	375.075	188.245	193777.000	-6010742.000
25.210	0.000	375.075	201.077	179131.700	-5633392.000
25.497	0.000	375.075	214.783	166473.800	-5281417.000
25.768	0.000	375.075	229.423	154534.000	-4950572.000
26.055	0.000	375.075	245.062	140352.000	-4642745.000
26.364	0.000	375.075	261.766	131332.600	-4347266.000
26.666	0.000	375.075	279.609	121382.600	-4075081.000
26.943	0.000	375.075	298.669	112457.800	-3819125.000
27.263	0.000	375.076	319.027	104084.700	-3579171.000
27.567	0.000	375.076	340.773	95507.670	-3354093.000
27.820	0.000	375.076	364.002	88904.630	-3144419.000
28.106	0.000	375.076	388.814	82206.090	-2947073.000
28.311	0.000	375.076	415.317	76159.950	-2760790.000
28.620	0.000	375.076	443.627	71261.300	-2587702.000
28.898	0.000	375.075	473.866	66051.180	-2425735.000
29.097	0.000	375.075	506.167	60894.290	-2272769.000
29.357	0.000	375.075	540.670	55669.850	-2129747.000
29.608	0.000	375.075	577.524	52277.540	-1996245.000
29.817	0.000	375.075	616.890	48507.730	-1870305.000
30.061	0.000	375.075	658.940	45088.380	-1752596.000
30.299	0.000	375.075	703.857	41736.200	-1642884.000
30.505	0.000	375.075	751.834	38876.260	-1539286.000
30.704	0.000	375.075	803.083	36036.830	-1442199.000
30.880	0.000	375.075	857.824	33449.590	-1351635.000
31.157	0.000	375.075	916.297	31249.850	-1266568.000
31.377	0.000	375.075	978.756	29318.570	-1186974.000
31.939	0.000	375.075	1045.472	26758.950	-1112722.000
32.433	0.000	375.075	1116.736	25012.430	-1042667.000
32.907	0.000	375.075	1192.857	23362.660	-976949.600
33.367	0.000	375.075	1274.167	21471.580	-915693.300
33.782	0.000	375.075	1361.020	20078.670	-857919.700
34.189	0.000	375.075	1453.793	18733.410	-803712.000
34.587	0.000	375.075	1552.890	17403.860	-753319.400
34.982	0.000	375.075	1658.741	16165.780	-705856.600
35.339	0.000	375.075	1771.808	15073.400	-661341.500
35.683	0.000	375.075	1892.582	14125.940	-619819.400
36.049	0.000	375.075	2021.589	13102.010	-580814.900
36.392	0.000	375.075	2159.389	12147.370	-544263.600
36.764	0.000	375.075	2306.582	11363.390	-509901.700
37.092	0.000	375.075	2463.808	10541.720	-477916.900
37.447	0.000	375.075	2631.752	9843.816	-447716.200
37.814	0.000	375.075	2811.143	9215.769	-419512.200
38.083	0.000	375.075	3002.763	8601.361	-393127.000
38.375	0.000	375.075	3207.444	7929.541	-368364.100
38.631	0.000	375.075	3426.077	7443.019	-345156.200
38.927	0.000	375.075	3659.613	6947.171	-323422.900
39.197	0.000	375.075	3909.068	6465.126	-303033.300
39.532	0.000	375.075	4175.526	6087.581	-283977.900
39.887	0.000	375.075	4460.148	5660.375	-266110.300
40.205	0.000	375.075	4764.171	5274.944	-249277.400
40.498	0.000	375.075	5088.917	4908.888	-233562.500
40.817	0.000	375.075	5435.799	4561.915	-218871.000
41.096	0.000	375.075	5806.326	4292.158	-205116.800
41.410	0.000	375.075	6202.110	4034.639	-192154.700
41.647	0.000	375.075	6624.872	3728.105	-180047.800
41.920	0.000	375.075	7076.452	3502.403	-168720.900
42.204	0.000	375.075	7558.813	3258.782	-158123.500
42.492	0.000	375.075	8074.054	3015.465	-148071.200
42.811	0.000	375.075	8624.416	2890.979	-138768.600
43.083	0.000	375.075	9212.292	2631.158	-130033.000
43.407	0.000	375.076	9840.241	2509.043	-121821.200
43.669	0.000	375.076	10510.994	2327.558	-114134.800
43.897	0.000	375.076	11227.468	2153.640	-106943.500
44.153	0.000	375.076	11992.780	2022.535	-100202.400
44.490	0.000	375.076	12810.259	1916.410	-93899.390
44.739	0.000	375.076	13683.461	1773.091	-87969.110
44.990	0.000	375.076	14616.184	1655.841	-82433.530
45.248	0.000	375.076	15612.485	1556.483	-77233.170
45.494	0.000	375.076	16676.698	1456.422	-72355.060
45.785	0.000	375.076	17813.453	1365.126	-67815.210
46.094	0.000	375.076	19027.694	1281.800	-63537.580
46.335	0.000	375.076	20324.702	1217.069	-59521.000
46.563	0.000	375.076	21710.121	1139.217	-55779.600
46.823	0.000	375.075	23189.975	1065.695	-52272.690
47.052	0.000	375.075	24770.702	987.443	-48954.350
47.328	0.000	375.075	26459.178	920.016	-45865.840
47.583	0.000	375.075	28262.749	879.828	-42949.040
47.842	0.000	375.074	30189.258	836.185	-40248.010
48.146	0.000	375.074	32247.086	755.078	-37717.450
48.399	0.000	375.074	34445.185	712.196	-35348.220
48.658	0.000	375.074	36793.115	664.428	-33116.050
48.897	0.000	375.075	39301.090	624.344	-31027.260
49.136	0.000	375.075	41980.020	581.368	-29068.530
49.557	0.000	375.075	44841.556	550.041	-27234.500
49.972	0.000	375.075	47898.147	513.333	-25519.930
50.406	0.000	375.075	51163.089	486.350	-23905.380
50.739	0.000	375.075	54650.583	447.603	-22397.710
51.131	0.000	375.075	58375.799	424.107	-20991.320
51.395	0.000	375.075	62354.942	412.351	-19674.790
51.803	0.000	375.075	66605.320	375.173	-18423.790
52.117	0.000	375.075	71145.421	356.647	-17257.270
52.395	0.000	375.075	75994.996	330.643	-16176.920
52.702	0.000	375.075	81175.138	314.200	-15147.940
53.015	0.000	375.075	86708.381	296.347	-14195.770
53.323	0.000	375.075	92618.793	281.014	-13302.390
53.611	0.000	375.075	98932.084	261.525	-12458.810
53.956	0.000	375.075	105675.715	248.515	-11681.270
54.256	0.000	375.074	112879.022	229.697	-10922.530
54.514	0.000	375.074	120573.336	217.907	-10244.510
54.835	0.000	375.074	128792.127	205.976	-9590.878
55.128	0.000	375.074	137571.146	196.651	-8992.113
55.521	0.000	375.073	146948.581	193.329	-8421.427
55.787	0.000	375.073	156965.221	181.701	-7892.224
56.091	0.000	375.073	167664.638	168.371	-7392.516
56.381	0.000	375.073	179093.373	158.497	-6921.040
56.749	0.000	375.073	191301.139	164.530	-6486.087
57.066	0.000	375.073	204341.039	150.136	-6073.400
57.343	0.000	375.073	218269.793	143.259	-5688.772
57.658	0.000	375.073	233147.990	136.314	-5323.649
57.942	0.000	375.073	249040.349	129.760	-4995.005
58.307	0.000	375.073	266015.998	123.351	-4677.568
58.613	0.000	375.073	284148.780	115.319	-4376.974
58.898	0.000	375.073	303517.570	113.599	-4099.931
59.353	0.000	375.072	324206.618	108.495	-3835.565
59.633	0.000	375.072	346305.920	110.631	-3602.043
59.958	0.000	375.072	369911.605	99.586	-3370.043
60.270	0.000	375.072	395126.353	97.019	-3151.657
60.519	0.000	375.072	422059.846	93.977	-2947.991
60.864	0.000	375.071	450829.241	89.108	-2761.922
61.199	0.000	375.071	481559.679	90.385	-2579.375
61.477	0.000	375.071	514384.835	88.642	-2409.968
61.747	0.000	375.071	549447.493	95.196	-2266.239
62.039	0.000	375.071	586900.171	96.416	-2112.633
62.301	0.000	375.071	626905.783	148.643	-1961.814
62.590	0.000	375.072	669638.348	89.014	-1879.859
62.845	0.000	375.072	715283.746	84.283	-1758.816
63.141	0.000	375.072	764040.529	76.654	-1633.540
63.401	0.000	375.072	816120.781	77.976	-1534.042
63.709	0.000	375.072	871751.044	74.951	-1427.106
63.970	0.000	375.072	931173.304	78.094	-1327.013
64.213	0.000	375.072	994646.037	93.816	-1243.766
64.562	0.000	375.072	1062445.341	24.272	-1170.301
64.858	0.000	375.072	1134866.134	35.338	-1088.069
65.305	0.000	375.072	1212223.437	32.300	-1009.458
65.631	0.000	375.071	1294853.743	32.173	-962.479
65.968	0.000	375.071	1383116.481	26.397	-905.377
66.378	0.000	375.071	1477395.584	21.606	-844.844
66.779	0.000	375.071	1578101.150	19.528	-785.421
67.072	0.000	375.071	1685671.237	15.115	-729.163
67.342	0.000	375.071	1800573.758	15.148	-676.177
67.697	0.000	375.071	1923308.524	19.765	-626.847
67.991	0.000	375.071	2054409.414	23.329	-587.356
68.277	0.000	375.071	2194446.698	15.995	-546.447
68.576	0.000	375.071	2344029.518	17.415	-505.519
68.884	0.000	375.071	2503808.540	15.380	-470.667
69.198	0.000	375.071	2674478.780	14.150	-434.975
69.655	0.000	375.071	2856782.629	12.450	-401.101
69.917	0.000	375.071	3051513.084	12.443	-363.136
70.243	0.000	375.071	3259517.196	16.765	-332.129
70.522	0.000	375.071	3481699.752	19.059	-303.402
70.872	0.000	375.071	3719027.216	30.169	-268.740
71.172	0.000	375.071	3972531.929	60.506	-256.492
71.454	0.000	375.071	4243316.602	37.496	-258.229
71.719	0.000	375.072	4532559.110	28.769	-233.538
72.069	0.000	375.072	4841517.618	19.486	-212.521
72.386	0.000	375.072	5171536.051	16.456	-188.729
72.771	0.000	375.072	5524049.945	17.015	-166.573
73.029	0.000	375.072	5900592.685	14.948	-143.475
73.362	0.000	375.072	6302802.180	16.686	-129.649
73.614	0.000	375.072	6732427.985	13.041	-110.597
73.899	0.000	375.072	7191338.911	12.378	-90.802
74.156	0.000	375.072	7681531.159	14.840	-73.527
74.494	0.000	375.072	8205136.995	15.151	-60.828
74.787	0.000	375.072	8764434.032	13.663	-45.504
75.144	0.000	375.072	9361855.135	14.615	-28.930
75.428	0.000	375.072	9999999.000	15.689	-16.636
