Repository: sahgyan9/Cryocon_22C_Temperature_Controller_Python-File

## 🧪 Sample Under Test: PMN-0.3PT (0.70PMN-0.30PT)

- **Material:** $0.70\text{Pb}(\text{Mg}_{1/3}\text{Nb}_{2/3})\text{O}_3 - 0.30\text{PbTiO}_3$ ($x = 0.30$), a relaxor-based ferroelectric on the rhombohedral side of the Morphotropic Phase Boundary (MPB).
- **Latest Measurement Location:** [`Cryocon-22C_and_Wayne_Kerr/Data/`](Data/)
  - **Recorded Sweeps:** 57 full-spectrum impedance files from **300.0 K to 412.0 K** in 2.0 K steps (`300K_100mV_*.dat` to `412K_100mV_*.dat`).
  - **Sweep Parameters:** 200 logarithmic frequency points from **20 Hz to 10 MHz**, 100 mV AC excitation RMS.
- **Sample Geometry & Vacuum Capacitance:**

File: Cryocon-22C_and_Wayne_Kerr/Data_300K-415K_Air_Heating/380K_100mV_08-12-42.dat
Time (s)	Light (A)	T (K)	f (Hz)	R (Ohm)	X (Ohm)
1.477	0.000	380.072	20.000	-9330541.000	-52010140.000
2.880	0.000	380.072	21.363	3707971.000	-49815710.000
4.192	0.000	380.072	22.819	3515282.000	-46805660.000
5.412	0.000	380.072	24.375	3113388.000	-43798850.000
6.558	0.000	380.072	26.036	2863904.000	-41120820.000
7.636	0.000	380.072	27.811	2532914.000	-38535820.000
8.649	0.000	380.072	29.707	2389902.000	-36072700.000
9.601	0.000	380.071	31.732	2176578.000	-33885360.000
10.511	0.000	380.072	33.895	1881610.000	-31814440.000
11.385	0.000	380.072	36.205	1889048.000	-29836170.000
12.187	0.000	380.072	38.673	1658640.000	-27962750.000
13.130	0.000	380.072	41.309	1437475.000	-26245250.000
14.018	0.000	380.071	44.125	1256005.000	-24620830.000
14.853	0.000	380.071	47.133	1105829.000	-23046840.000
15.639	0.000	380.071	50.346	950366.100	-21634720.000
16.380	0.000	380.072	53.777	911271.400	-20276010.000
17.079	0.000	380.072	57.443	901541.800	-19058340.000
17.736	0.000	380.072	61.359	867055.100	-17869320.000
18.369	0.000	380.072	65.541	801056.800	-16766430.000
18.954	0.000	380.072	70.009	729196.800	-15733370.000
19.507	0.000	380.072	74.781	659993.800	-14746520.000
20.029	0.000	380.072	79.878	623195.500	-13826890.000
20.522	0.000	380.072	85.323	552955.500	-12964560.000
20.988	0.000	380.072	91.139	511803.000	-12152420.000
21.428	0.000	380.072	97.352	479388.500	-11389980.000
21.846	0.000	380.072	103.987	433051.200	-10681620.000
22.242	0.000	380.072	111.076	401758.100	-10009780.000
22.615	0.000	380.072	118.647	364041.500	-9388513.000
22.973	0.000	380.072	126.735	341297.800	-8799519.000
23.321	0.000	380.072	135.373	308188.100	-8251215.000
23.682	0.000	380.072	144.601	276514.500	-7731527.000
23.998	0.000	380.072	154.458	260627.800	-7245087.000
24.314	0.000	380.072	164.986	240799.900	-6798171.000
24.653	0.000	380.072	176.232	221327.200	-6372461.000
24.936	0.000	380.072	188.245	203391.300	-5975524.000
25.221	0.000	380.072	201.077	188946.700	-5600543.000
25.520	0.000	380.072	214.783	173085.700	-5250273.000
25.769	0.000	380.072	229.423	160838.900	-4919418.000
26.075	0.000	380.072	245.062	145695.500	-4612073.000
26.402	0.000	380.072	261.766	135483.400	-4320351.000
26.689	0.000	380.072	279.609	125987.700	-4049315.000
26.978	0.000	380.072	298.669	116066.500	-3795904.000
27.260	0.000	380.072	319.027	106888.900	-3557251.000
27.568	0.000	380.072	340.773	97958.870	-3334214.000
27.802	0.000	380.072	364.002	91057.670	-3125296.000
28.065	0.000	380.072	388.814	84305.160	-2928890.000
28.286	0.000	380.072	415.317	77683.730	-2743684.000
28.532	0.000	380.072	443.627	71846.620	-2571235.000
28.761	0.000	380.073	473.866	66203.840	-2409864.000
29.007	0.000	380.073	506.167	61217.700	-2257732.000
29.213	0.000	380.073	540.670	56873.440	-2116250.000
29.494	0.000	380.073	577.524	52017.350	-1982808.000
29.728	0.000	380.073	616.890	48164.490	-1858596.000
29.999	0.000	380.073	658.940	44630.480	-1741900.000
30.193	0.000	380.074	703.857	41568.520	-1631987.000
30.386	0.000	380.074	751.834	39100.840	-1529328.000
30.578	0.000	380.074	803.083	35453.450	-1432764.000
30.824	0.000	380.074	857.824	33225.250	-1343063.000
31.029	0.000	380.074	916.297	30865.250	-1258478.000
31.250	0.000	380.074	978.756	28715.800	-1179202.000
31.777	0.000	380.075	1045.472	26363.970	-1105465.000
32.264	0.000	380.075	1116.736	24408.100	-1035893.000
32.724	0.000	380.075	1192.857	22993.330	-970575.600
33.161	0.000	380.075	1274.167	21092.580	-909543.300
33.571	0.000	380.075	1361.020	19569.900	-852143.000
33.992	0.000	380.075	1453.793	18402.670	-798699.200
34.374	0.000	380.075	1552.890	17048.040	-748214.200
34.755	0.000	380.075	1658.741	15979.770	-701245.700
35.121	0.000	380.075	1771.808	14674.890	-657097.100
35.474	0.000	380.075	1892.582	13701.090	-615736.800
35.829	0.000	380.075	2021.589	12746.860	-576869.200
36.195	0.000	380.075	2159.389	11886.590	-540657.600
36.524	0.000	380.075	2306.582	11084.550	-506513.800
36.878	0.000	380.075	2463.808	10322.940	-474627.300
37.211	0.000	380.075	2631.752	9627.810	-444674.200
37.492	0.000	380.075	2811.143	8988.052	-416696.500
37.797	0.000	380.075	3002.763	8412.671	-390453.600
38.045	0.000	380.075	3207.444	7758.073	-365872.000
38.342	0.000	380.075	3426.077	7265.303	-342796.900
38.598	0.000	380.075	3659.613	6783.410	-321209.900
38.898	0.000	380.075	3909.068	6312.531	-301016.500
39.291	0.000	380.075	4175.526	5838.581	-281997.600
39.657	0.000	380.074	4460.148	5551.113	-264211.200
40.049	0.000	380.074	4764.171	5153.939	-247594.600
40.394	0.000	380.074	5088.917	4839.682	-231978.300
40.667	0.000	380.074	5435.799	4529.227	-217357.800
40.979	0.000	380.074	5806.326	4173.781	-203654.400
41.236	0.000	380.074	6202.110	3900.660	-190848.700
41.515	0.000	380.074	6624.872	3647.250	-178715.200
41.789	0.000	380.074	7076.452	3434.577	-167537.900
42.043	0.000	380.074	7558.813	3223.049	-156950.600
42.342	0.000	380.074	8074.054	3004.376	-147008.100
42.642	0.000	380.074	8624.416	2761.369	-137742.300
42.940	0.000	380.074	9212.292	2550.763	-129113.200
43.204	0.000	380.074	9840.241	2449.576	-120961.700
43.455	0.000	380.074	10510.994	2256.772	-113332.900
43.717	0.000	380.074	11227.468	2115.115	-106193.400
43.959	0.000	380.073	11992.780	1995.423	-99465.590
44.249	0.000	380.073	12810.259	1859.126	-93198.930
44.530	0.000	380.073	13683.461	1739.026	-87347.620
44.799	0.000	380.073	14616.184	1634.647	-81849.110
45.163	0.000	380.074	15612.485	1521.053	-76683.790
45.410	0.000	380.074	16676.698	1425.131	-71848.350
45.665	0.000	380.074	17813.453	1335.552	-67320.300
45.888	0.000	380.074	19027.694	1245.489	-63070.320
46.151	0.000	380.074	20324.702	1181.535	-59098.960
46.512	0.000	380.074	21710.121	1087.281	-55364.290
46.765	0.000	380.073	23189.975	1017.667	-51870.000
47.032	0.000	380.073	24770.702	962.245	-48609.090
47.279	0.000	380.073	26459.178	904.935	-45529.870
47.528	0.000	380.073	28262.749	842.278	-42680.720
47.831	0.000	380.073	30189.258	775.574	-39989.320
48.117	0.000	380.073	32247.086	740.383	-37446.920
48.393	0.000	380.073	34445.185	700.083	-35080.890
48.643	0.000	380.073	36793.115	657.181	-32876.870
48.880	0.000	380.073	39301.090	614.759	-30802.150
49.177	0.000	380.074	41980.020	575.929	-28852.380
49.545	0.000	380.074	44841.556	543.629	-27045.510
49.906	0.000	380.074	47898.147	509.005	-25331.830
50.343	0.000	380.074	51163.089	471.726	-23735.050
50.631	0.000	380.074	54650.583	453.986	-22240.140
51.028	0.000	380.074	58375.799	415.137	-20835.820
51.306	0.000	380.073	62354.942	388.026	-19509.080
51.749	0.000	380.073	66605.320	376.928	-18288.180
52.086	0.000	380.073	71145.421	349.642	-17134.910
52.373	0.000	380.073	75994.996	330.021	-16051.880
52.664	0.000	380.073	81175.138	312.533	-15045.950
52.980	0.000	380.073	86708.381	291.906	-14092.910
53.236	0.000	380.073	92618.793	274.776	-13207.600
53.550	0.000	380.073	98932.084	259.326	-12371.580
53.855	0.000	380.072	105675.715	227.419	-11596.990
54.152	0.000	380.072	112879.022	227.891	-10859.150
54.445	0.000	380.072	120573.336	221.686	-10170.030
54.790	0.000	380.072	128792.127	191.256	-9538.424
55.027	0.000	380.072	137571.146	196.417	-8924.906
55.375	0.000	380.072	146948.581	190.727	-8360.654
55.695	0.000	380.071	156965.221	171.964	-7832.557
56.025	0.000	380.071	167664.638	164.808	-7336.733
56.314	0.000	380.071	179093.373	161.935	-6873.367
56.677	0.000	380.071	191301.139	154.864	-6439.992
56.975	0.000	380.071	204341.039	143.246	-6031.243
57.260	0.000	380.071	218269.793	139.197	-5651.956
57.583	0.000	380.071	233147.990	125.500	-5293.939
57.846	0.000	380.071	249040.349	123.781	-4960.222
58.164	0.000	380.071	266015.998	121.439	-4644.495
58.501	0.000	380.070	284148.780	114.133	-4350.892
58.781	0.000	380.070	303517.570	107.474	-4075.392
59.217	0.000	380.070	324206.618	103.481	-3812.170
59.495	0.000	380.070	346305.920	105.522	-3573.598
59.814	0.000	380.070	369911.605	95.657	-3346.547
60.111	0.000	380.070	395126.353	91.990	-3130.983
60.373	0.000	380.070	422059.846	89.210	-2927.897
60.676	0.000	380.070	450829.241	88.031	-2746.309
61.053	0.000	380.070	481559.679	84.816	-2565.076
61.323	0.000	380.070	514384.835	82.916	-2400.218
61.573	0.000	380.069	549447.493	93.505	-2245.473
61.853	0.000	380.069	586900.171	86.249	-2098.228
62.111	0.000	380.069	626905.783	92.124	-1948.398
62.412	0.000	380.069	669638.348	84.710	-1863.794
62.709	0.000	380.069	715283.746	81.137	-1735.868
62.961	0.000	380.068	764040.529	75.369	-1621.783
63.249	0.000	380.068	816120.781	75.296	-1518.711
63.511	0.000	380.068	871751.044	69.540	-1416.000
63.804	0.000	380.068	931173.304	71.412	-1320.214
64.067	0.000	380.068	994646.037	75.002	-1234.739
64.357	0.000	380.068	1062445.341	23.399	-1163.591
64.677	0.000	380.068	1134866.134	32.552	-1074.130
65.117	0.000	380.068	1212223.437	27.361	-1010.135
65.372	0.000	380.068	1294853.743	33.983	-960.574
65.685	0.000	380.068	1383116.481	27.010	-900.522
66.142	0.000	380.068	1477395.584	23.043	-834.497
66.590	0.000	380.068	1578101.150	18.386	-777.161
66.876	0.000	380.068	1685671.237	13.182	-724.545
67.207	0.000	380.068	1800573.758	12.952	-671.504
67.610	0.000	380.068	1923308.524	15.484	-622.323
67.847	0.000	380.068	2054409.414	16.902	-579.049
68.111	0.000	380.068	2194446.698	16.135	-540.339
68.412	0.000	380.068	2344029.518	14.425	-497.988
68.682	0.000	380.068	2503808.540	14.804	-466.826
68.972	0.000	380.068	2674478.780	13.092	-431.580
69.333	0.000	380.068	2856782.629	12.795	-398.383
69.594	0.000	380.068	3051513.084	10.213	-363.100
69.890	0.000	380.068	3259517.196	13.704	-330.569
70.162	0.000	380.068	3481699.752	17.733	-300.572
70.475	0.000	380.068	3719027.216	20.926	-265.473
70.719	0.000	380.068	3972531.929	48.072	-243.440
71.066	0.000	380.068	4243316.602	31.036	-256.611
71.321	0.000	380.068	4532559.110	24.661	-228.483
71.618	0.000	380.068	4841517.618	17.815	-210.246
71.901	0.000	380.068	5171536.051	16.638	-185.801
72.333	0.000	380.068	5524049.945	15.768	-163.833
72.641	0.000	380.068	5900592.685	10.373	-142.836
72.925	0.000	380.068	6302802.180	15.205	-125.029
73.290	0.000	380.068	6732427.985	11.290	-108.008
73.617	0.000	380.068	7191338.911	10.857	-88.136
73.886	0.000	380.068	7681531.159	13.531	-71.299
74.164	0.000	380.068	8205136.995	14.150	-58.490
74.508	0.000	380.068	8764434.032	12.549	-42.925
74.872	0.000	380.068	9361855.135	12.744	-27.500
75.147	0.000	380.068	9999999.000	14.324	-15.255

File: Cryocon-22C_and_Wayne_Kerr/Data_300K-415K_Air_Heating/385K_100mV_08-25-21.dat
Time (s)	Light (A)	T (K)	f (Hz)	R (Ohm)	X (Ohm)
1.474	0.000	385.070	20.000	-8035460.000	-50109980.000
2.856	0.000	385.070	21.363	4276385.000	-49153680.000
4.178	0.000	385.070	22.819	3920279.000	-46136350.000
5.397	0.000	385.071	24.375	3595087.000	-43357670.000
6.544	0.000	385.071	26.036	3230986.000	-40656620.000
7.638	0.000	385.072	27.811	2965877.000	-38199510.000
8.652	0.000	385.073	29.707	2661035.000	-35796160.000
9.609	0.000	385.073	31.732	2447332.000	-33629150.000
10.507	0.000	385.073	33.895	2141225.000	-31495780.000
11.352	0.000	385.073	36.205	2056455.000	-29569870.000
12.167	0.000	385.073	38.673	1889074.000	-27731840.000
13.107	0.000	385.073	41.309	1633850.000	-26010700.000
14.018	0.000	385.072	44.125	1412233.000	-24410000.000
14.865	0.000	385.071	47.133	1221421.000	-22867920.000
15.651	0.000	385.071	50.346	1062959.000	-21441730.000
16.390	0.000	385.071	53.777	1029142.000	-20122110.000
17.125	0.000	385.072	57.443	986029.400	-18927630.000
17.783	0.000	385.072	61.359	941707.100	-17759410.000
18.416	0.000	385.071	65.541	849053.400	-16634250.000
19.002	0.000	385.071	70.009	802501.400	-15619740.000
19.555	0.000	385.071	74.781	716632.800	-14636490.000
20.078	0.000	385.071	79.878	662856.800	-13712410.000
20.573	0.000	385.071	85.323	600789.200	-12864620.000
21.057	0.000	385.071	91.139	555971.100	-12072840.000
21.519	0.000	385.071	97.352	499002.300	-11309630.000
21.935	0.000	385.072	103.987	457754.300	-10609050.000
22.331	0.000	385.072	111.076	425996.900	-9948246.000
22.704	0.000	385.071	118.647	392634.900	-9322551.000
23.069	0.000	385.071	126.735	364124.700	-8744568.000
23.457	0.000	385.071	135.373	325593.200	-8196436.000
23.783	0.000	385.071	144.601	296465.200	-7689231.000
24.123	0.000	385.071	154.458	273701.500	-7196670.000
24.445	0.000	385.072	164.986	254538.400	-6754785.000
24.742	0.000	385.071	176.232	232232.300	-6330405.000
25.016	0.000	385.071	188.245	217799.000	-5934115.000
25.311	0.000	385.071	201.077	200400.100	-5562784.000
25.641	0.000	385.071	214.783	185032.200	-5215238.000
25.935	0.000	385.071	229.423	167807.700	-4886642.000
26.234	0.000	385.071	245.062	155889.700	-4581171.000
26.555	0.000	385.071	261.766	141748.800	-4292520.000
26.843	0.000	385.071	279.609	130213.200	-4023961.000
27.146	0.000	385.071	298.669	120589.900	-3771895.000
27.415	0.000	385.071	319.027	110561.900	-3534922.000
27.704	0.000	385.071	340.773	101978.600	-3313523.000
28.034	0.000	385.071	364.002	94187.680	-3105015.000
28.341	0.000	385.071	388.814	86624.950	-2911460.000
28.570	0.000	385.071	415.317	79871.710	-2727666.000
28.838	0.000	385.071	443.627	73634.120	-2556155.000
29.047	0.000	385.071	473.866	68090.190	-2395264.000
29.301	0.000	385.072	506.167	62486.570	-2245311.000
29.552	0.000	385.072	540.670	58318.780	-2103891.000
29.747	0.000	385.071	577.524	54221.890	-1971808.000
29.998	0.000	385.071	616.890	50002.360	-1848229.000
30.227	0.000	385.071	658.940	46025.840	-1731769.000
30.417	0.000	385.071	703.857	43015.600	-1622588.000
30.655	0.000	385.071	751.834	39597.590	-1520654.000
30.845	0.000	385.071	803.083	37057.750	-1425006.000
31.046	0.000	385.071	857.824	33832.200	-1335401.000
31.271	0.000	385.071	916.297	31543.040	-1251434.000
31.453	0.000	385.071	978.756	29250.990	-1172789.000
31.976	0.000	385.071	1045.472	27034.090	-1099010.000
32.462	0.000	385.071	1116.736	24871.160	-1029941.000
32.920	0.000	385.071	1192.857	22953.150	-965048.900
33.354	0.000	385.070	1274.167	21407.750	-904144.700
33.781	0.000	385.070	1361.020	19804.290	-847357.600
34.182	0.000	385.070	1453.793	18478.340	-794007.600
34.609	0.000	385.070	1552.890	17031.700	-744060.700
34.983	0.000	385.070	1658.741	15886.860	-697138.700
35.382	0.000	385.070	1771.808	14647.170	-653217.800
35.780	0.000	385.070	1892.582	13685.460	-612135.800
36.120	0.000	385.070	2021.589	12716.320	-573536.600
36.478	0.000	385.070	2159.389	11830.830	-537430.800
36.835	0.000	385.070	2306.582	10993.830	-503585.300
37.145	0.000	385.070	2463.808	10203.870	-471804.800
37.452	0.000	385.070	2631.752	9528.600	-442118.400
37.734	0.000	385.070	2811.143	8851.650	-414198.300
37.997	0.000	385.070	3002.763	8182.375	-388124.600
38.309	0.000	385.070	3207.444	7696.214	-363674.200
38.568	0.000	385.070	3426.077	7130.909	-340715.600
38.887	0.000	385.070	3659.613	6648.534	-319240.300
39.109	0.000	385.070	3909.068	6173.493	-299082.200
39.436	0.000	385.070	4175.526	5795.147	-280261.900
39.808	0.000	385.070	4460.148	5358.408	-262649.100
40.128	0.000	385.070	4764.171	5039.449	-246094.500
40.453	0.000	385.070	5088.917	4720.335	-230512.200
40.768	0.000	385.070	5435.799	4349.794	-216041.000
41.041	0.000	385.070	5806.326	4093.281	-202349.200
41.358	0.000	385.070	6202.110	3748.487	-189652.000
41.632	0.000	385.070	6624.872	3499.954	-177693.700
41.862	0.000	385.070	7076.452	3315.170	-166513.000
42.126	0.000	385.070	7558.813	3108.814	-155932.900
42.454	0.000	385.071	8074.054	2926.980	-146101.600
42.773	0.000	385.071	8624.416	2704.625	-136891.400
43.054	0.000	385.071	9212.292	2558.942	-128231.900
43.323	0.000	385.071	9840.241	2376.352	-120181.200
43.567	0.000	385.071	10510.994	2199.025	-112588.000
43.856	0.000	385.072	11227.468	2079.869	-105492.100
44.135	0.000	385.072	11992.780	1944.036	-98832.520
44.402	0.000	385.072	12810.259	1822.210	-92610.350
44.684	0.000	385.072	13683.461	1704.358	-86757.910
44.996	0.000	385.072	14616.184	1597.248	-81298.130
45.263	0.000	385.072	15612.485	1493.091	-76180.230
45.520	0.000	385.072	16676.698	1398.887	-71369.830
45.767	0.000	385.072	17813.453	1309.459	-66871.350
46.060	0.000	385.072	19027.694	1227.896	-62652.320
46.326	0.000	385.072	20324.702	1157.733	-58698.940
46.567	0.000	385.072	21710.121	1072.961	-55000.120
46.807	0.000	385.072	23189.975	1000.636	-51534.130
47.054	0.000	385.072	24770.702	943.240	-48270.530
47.349	0.000	385.072	26459.178	886.181	-45226.110
47.584	0.000	385.072	28262.749	849.842	-42387.480
47.869	0.000	385.072	30189.258	752.584	-39701.200
48.161	0.000	385.072	32247.086	735.948	-37192.920
48.414	0.000	385.072	34445.185	690.072	-34850.230
48.643	0.000	385.072	36793.115	644.114	-32651.050
48.917	0.000	385.072	39301.090	607.712	-30593.560
49.187	0.000	385.072	41980.020	567.062	-28658.450
49.541	0.000	385.072	44841.556	536.345	-26852.700
49.957	0.000	385.072	47898.147	503.851	-25162.420
50.408	0.000	385.072	51163.089	474.086	-23567.020
50.700	0.000	385.072	54650.583	437.507	-22078.150
51.075	0.000	385.072	58375.799	406.526	-20689.680
51.336	0.000	385.072	62354.942	405.135	-19362.760
51.756	0.000	385.072	66605.320	367.763	-18159.580
52.051	0.000	385.072	71145.421	344.286	-17011.610
52.319	0.000	385.072	75994.996	323.780	-15940.970
52.582	0.000	385.072	81175.138	308.246	-14932.160
52.893	0.000	385.072	86708.381	286.196	-13990.190
53.198	0.000	385.072	92618.793	276.221	-13107.800
53.481	0.000	385.072	98932.084	255.269	-12284.050
53.775	0.000	385.072	105675.715	250.360	-11526.700
54.035	0.000	385.072	112879.022	240.393	-10794.320
54.329	0.000	385.072	120573.336	212.448	-10105.190
54.747	0.000	385.072	128792.127	203.101	-9498.317
55.012	0.000	385.072	137571.146	192.857	-8864.455
55.448	0.000	385.071	146948.581	192.374	-8303.690
55.708	0.000	385.071	156965.221	179.724	-7784.280
55.982	0.000	385.071	167664.638	163.753	-7289.474
56.230	0.000	385.071	179093.373	160.375	-6821.739
56.530	0.000	385.071	191301.139	150.399	-6393.976
56.823	0.000	385.071	204341.039	140.132	-5991.889
57.169	0.000	385.071	218269.793	141.405	-5612.614
57.467	0.000	385.070	233147.990	130.093	-5252.861
57.712	0.000	385.070	249040.349	125.000	-4926.869
58.027	0.000	385.070	266015.998	122.100	-4611.641
58.318	0.000	385.070	284148.780	112.951	-4321.025
58.591	0.000	385.070	303517.570	109.321	-4046.430
59.007	0.000	385.070	324206.618	103.158	-3786.170
59.254	0.000	385.070	346305.920	102.192	-3548.831
59.570	0.000	385.069	369911.605	96.035	-3322.530
59.877	0.000	385.069	395126.353	93.132	-3110.760
60.123	0.000	385.069	422059.846	89.947	-2910.485
60.507	0.000	385.069	450829.241	89.345	-2726.800
60.814	0.000	385.068	481559.679	83.742	-2551.765
61.110	0.000	385.068	514384.835	84.376	-2387.343
61.362	0.000	385.068	549447.493	89.795	-2229.349
61.649	0.000	385.068	586900.171	85.271	-2086.027
61.914	0.000	385.068	626905.783	82.975	-1948.099
62.193	0.000	385.068	669638.348	86.811	-1848.092
62.442	0.000	385.067	715283.746	77.855	-1723.725
62.734	0.000	385.067	764040.529	69.756	-1615.575
62.992	0.000	385.067	816120.781	73.485	-1506.630
63.286	0.000	385.067	871751.044	68.804	-1409.341
63.543	0.000	385.066	931173.304	69.238	-1312.127
63.824	0.000	385.066	994646.037	76.134	-1230.624
64.109	0.000	385.066	1062445.341	24.950	-1160.095
64.400	0.000	385.066	1134866.134	25.414	-1068.847
64.891	0.000	385.066	1212223.437	31.309	-1003.760
65.181	0.000	385.066	1294853.743	45.312	-945.172
65.498	0.000	385.066	1383116.481	35.949	-895.249
66.005	0.000	385.066	1477395.584	19.194	-827.975
66.496	0.000	385.066	1578101.150	16.567	-771.178
66.805	0.000	385.066	1685671.237	15.216	-720.086
67.073	0.000	385.066	1800573.758	13.193	-667.356
67.490	0.000	385.066	1923308.524	13.915	-617.833
67.761	0.000	385.066	2054409.414	17.489	-574.413
68.069	0.000	385.066	2194446.698	13.777	-536.183
68.335	0.000	385.066	2344029.518	11.977	-496.294
68.612	0.000	385.066	2503808.540	15.976	-463.394
68.900	0.000	385.066	2674478.780	14.403	-427.019
69.259	0.000	385.066	2856782.629	13.005	-393.441
69.527	0.000	385.066	3051513.084	9.975	-360.549
69.842	0.000	385.065	3259517.196	14.124	-327.688
70.098	0.000	385.065	3481699.752	15.802	-298.018
70.413	0.000	385.065	3719027.216	16.038	-267.249
70.680	0.000	385.065	3972531.929	35.449	-240.696
70.993	0.000	385.065	4243316.602	39.401	-253.468
71.292	0.000	385.065	4532559.110	23.386	-222.641
71.654	0.000	385.065	4841517.618	20.061	-205.709
71.932	0.000	385.065	5171536.051	16.097	-178.810
72.341	0.000	385.065	5524049.945	15.193	-159.120
72.627	0.000	385.065	5900592.685	12.084	-141.933
72.879	0.000	385.064	6302802.180	14.300	-120.576
73.243	0.000	385.064	6732427.985	12.604	-105.621
73.507	0.000	385.064	7191338.911	11.412	-86.456
73.847	0.000	385.064	7681531.159	13.265	-68.831
74.093	0.000	385.064	8205136.995	15.691	-55.819
74.423	0.000	385.064	8764434.032	13.403	-41.627
74.803	0.000	385.064	9361855.135	13.434	-26.710
75.086	0.000	385.064	9999999.000	15.757	-13.950

File: Cryocon-22C_and_Wayne_Kerr/Data_300K-415K_Air_Heating/390K_100mV_08-37-56.dat
Time (s)	Light (A)	T (K)	f (Hz)	R (Ohm)	X (Ohm)
1.474	0.000	390.070	20.000	-6848067.000	-50004900.000
2.858	0.000	390.070	21.363	4955664.000	-48264130.000
4.156	0.000	390.070	22.819	4467823.000	-45280850.000
5.388	0.000	390.070	24.375	4030615.000	-42518720.000
6.573	0.000	390.070	26.036	3723007.000	-39971560.000
7.651	0.000	390.070	27.811	3275104.000	-37508650.000
8.667	0.000	390.070	29.707	3023413.000	-35237430.000
9.626	0.000	390.070	31.732	2711044.000	-33010260.000
10.521	0.000	390.070	33.895	2571008.000	-31043020.000
11.367	0.000	390.070	36.205	2246342.000	-29147680.000
12.183	0.000	390.070	38.673	2116853.000	-27417400.000
13.127	0.000	390.070	41.309	1851312.000	-25626450.000
14.034	0.000	390.069	44.125	1613325.000	-24080380.000
14.870	0.000	390.068	47.133	1374812.000	-22544010.000
15.656	0.000	390.069	50.346	1266061.000	-21207800.000
16.397	0.000	390.069	53.777	1173253.000	-19863670.000
17.122	0.000	390.070	57.443	1149489.000	-18659410.000
17.779	0.000	390.070	61.359	1090128.000	-17523780.000
18.401	0.000	390.071	65.541	994015.600	-16456210.000
19.041	0.000	390.071	70.009	918486.400	-15437000.000
19.641	0.000	390.072	74.781	804226.400	-14464250.000
20.169	0.000	390.072	79.878	748626.200	-13576890.000
20.750	0.000	390.072	85.323	686452.500	-12718030.000
21.254	0.000	390.072	91.139	624985.700	-11935950.000
21.699	0.000	390.072	97.352	568316.100	-11184680.000
22.158	0.000	390.072	103.987	515170.500	-10489800.000
22.567	0.000	390.072	111.076	476766.300	-9842391.000
23.007	0.000	390.072	118.647	431924.600	-9228746.000
23.450	0.000	390.072	126.735	395833.200	-8656703.000
23.825	0.000	390.073	135.373	363718.100	-8113867.000
24.241	0.000	390.073	144.601	344899.700	-7607646.000
24.641	0.000	390.073	154.458	302141.800	-7124744.000
24.979	0.000	390.073	164.986	277690.100	-6685589.000
25.275	0.000	390.074	176.232	256264.900	-6268517.000
25.591	0.000	390.074	188.245	235944.900	-5875821.000
25.884	0.000	390.074	201.077	215916.800	-5511228.000
26.204	0.000	390.074	214.783	197017.800	-5167191.000
26.594	0.000	390.074	229.423	182632.300	-4844369.000
26.856	0.000	390.074	245.062	168018.900	-4543099.000
27.220	0.000	390.074	261.766	153900.400	-4255878.000
27.589	0.000	390.074	279.609	141058.700	-3988826.000
27.908	0.000	390.074	298.669	128153.600	-3740136.000
28.219	0.000	390.074	319.027	118419.200	-3504235.000
28.467	0.000	390.074	340.773	109119.400	-3285573.000
28.775	0.000	390.074	364.002	100116.700	-3079694.000
29.085	0.000	390.074	388.814	92642.520	-2886535.000
29.533	0.000	390.074	415.317	85112.580	-2704484.000
29.813	0.000	390.074	443.627	78568.690	-2535574.000
30.091	0.000	390.074	473.866	71924.200	-2375818.000
30.322	0.000	390.074	506.167	65977.870	-2227004.000
30.532	0.000	390.074	540.670	61487.480	-2087307.000
30.761	0.000	390.073	577.524	56260.450	-1955410.000
30.954	0.000	390.073	616.890	52437.250	-1833011.000
31.185	0.000	390.073	658.940	48560.890	-1717572.000
31.445	0.000	390.073	703.857	44451.540	-1610116.000
31.629	0.000	390.073	751.834	41308.370	-1508918.000
31.843	0.000	390.073	803.083	38128.020	-1414159.000
32.025	0.000	390.073	857.824	35211.670	-1325169.000
32.232	0.000	390.073	916.297	32755.440	-1241707.000
32.410	0.000	390.073	978.756	30244.210	-1163634.000
32.935	0.000	390.072	1045.472	27527.420	-1090743.000
33.422	0.000	390.072	1116.736	25497.570	-1021980.000
33.911	0.000	390.071	1192.857	23646.860	-957610.900
34.363	0.000	390.071	1274.167	21847.240	-897422.000
34.775	0.000	390.070	1361.020	20334.470	-840873.700
35.190	0.000	390.070	1453.793	18786.690	-788037.100
35.579	0.000	390.070	1552.890	17342.050	-738445.100
35.941	0.000	390.069	1658.741	16194.430	-691884.600
36.324	0.000	390.069	1771.808	14829.280	-648467.600
36.679	0.000	390.068	1892.582	13888.820	-607515.200
37.020	0.000	390.068	2021.589	12851.360	-569261.400
37.357	0.000	390.068	2159.389	11877.320	-533367.800
37.665	0.000	390.068	2306.582	11106.870	-499710.100
38.049	0.000	390.068	2463.808	10289.710	-468295.600
38.395	0.000	390.068	2631.752	9508.603	-438716.200
38.719	0.000	390.068	2811.143	8831.967	-411090.000
38.997	0.000	390.068	3002.763	8219.315	-385162.200
39.250	0.000	390.068	3207.444	7641.726	-360870.200
39.542	0.000	390.068	3426.077	7082.907	-338192.600
39.833	0.000	390.068	3659.613	6580.826	-316826.400
40.073	0.000	390.068	3909.068	6142.365	-296840.600
40.409	0.000	390.068	4175.526	5741.051	-278136.100
40.784	0.000	390.068	4460.148	5300.005	-260636.300
41.128	0.000	390.068	4764.171	4964.419	-244195.600
41.511	0.000	390.068	5088.917	4638.848	-228766.300
41.797	0.000	390.068	5435.799	4270.062	-214303.800
42.101	0.000	390.068	5806.326	3924.806	-200775.300
42.376	0.000	390.068	6202.110	3748.823	-188131.000
42.667	0.000	390.068	6624.872	3478.968	-176254.800
42.936	0.000	390.068	7076.452	3222.595	-165169.500
43.169	0.000	390.068	7558.813	2986.833	-154710.200
43.525	0.000	390.068	8074.054	2818.331	-145006.900
43.837	0.000	390.068	8624.416	2578.419	-135803.500
44.105	0.000	390.067	9212.292	2446.763	-127262.500
44.383	0.000	390.067	9840.241	2307.350	-119216.500
44.659	0.000	390.067	10510.994	2159.817	-111709.800
44.914	0.000	390.067	11227.468	2005.691	-104646.400
45.190	0.000	390.067	11992.780	1868.831	-98038.930
45.446	0.000	390.067	12810.259	1757.949	-91865.250
45.776	0.000	390.067	13683.461	1645.145	-86056.730
46.098	0.000	390.067	14616.184	1548.418	-80633.530
46.385	0.000	390.067	15612.485	1456.714	-75538.730
46.645	0.000	390.067	16676.698	1357.947	-70776.390
46.905	0.000	390.067	17813.453	1266.311	-66318.990
47.184	0.000	390.067	19027.694	1196.212	-62134.850
47.511	0.000	390.067	20324.702	1113.561	-58220.070
47.765	0.000	390.068	21710.121	1044.516	-54542.050
47.998	0.000	390.068	23189.975	989.656	-51087.490
48.252	0.000	390.068	24770.702	916.270	-47873.930
48.472	0.000	390.068	26459.178	864.087	-44852.470
48.729	0.000	390.068	28262.749	786.531	-41997.030
48.985	0.000	390.068	30189.258	728.354	-39333.580
49.205	0.000	390.068	32247.086	706.345	-36887.070
49.464	0.000	390.068	34445.185	671.782	-34555.100
49.720	0.000	390.068	36793.115	634.043	-32376.500
50.012	0.000	390.069	39301.090	597.149	-30322.010
50.284	0.000	390.069	41980.020	553.792	-28414.570
50.695	0.000	390.070	44841.556	523.633	-26625.910
51.123	0.000	390.070	47898.147	492.269	-24945.690
51.586	0.000	390.071	51163.089	454.327	-23363.370
51.888	0.000	390.071	54650.583	437.689	-21888.010
52.266	0.000	390.072	58375.799	410.741	-20519.280
52.517	0.000	390.072	62354.942	365.787	-19222.320
52.966	0.000	390.072	66605.320	366.353	-18006.880
53.240	0.000	390.073	71145.421	342.971	-16868.430
53.522	0.000	390.073	75994.996	318.576	-15805.180
53.772	0.000	390.073	81175.138	308.943	-14802.710
54.090	0.000	390.073	86708.381	290.279	-13878.320
54.412	0.000	390.073	92618.793	268.742	-12997.350
54.662	0.000	390.074	98932.084	254.045	-12176.870
54.969	0.000	390.074	105675.715	252.341	-11426.610
55.243	0.000	390.074	112879.022	227.106	-10686.790
55.490	0.000	390.074	120573.336	210.810	-10014.970
55.800	0.000	390.074	128792.127	209.403	-9390.993
56.105	0.000	390.074	137571.146	193.048	-8791.691
56.499	0.000	390.074	146948.581	186.191	-8237.335
56.797	0.000	390.074	156965.221	171.032	-7717.917
57.046	0.000	390.074	167664.638	158.907	-7228.429
57.337	0.000	390.074	179093.373	157.639	-6773.395
57.645	0.000	390.074	191301.139	146.810	-6344.051
58.058	0.000	390.074	204341.039	141.662	-5940.248
58.372	0.000	390.074	218269.793	139.415	-5564.353
58.765	0.000	390.074	233147.990	131.258	-5219.734
59.057	0.000	390.075	249040.349	123.149	-4884.279
59.419	0.000	390.075	266015.998	120.212	-4574.528
59.740	0.000	390.075	284148.780	113.432	-4285.656
60.031	0.000	390.075	303517.570	107.277	-4013.155
60.560	0.000	390.075	324206.618	104.603	-3756.669
60.805	0.000	390.075	346305.920	101.202	-3518.508
61.122	0.000	390.075	369911.605	95.799	-3294.250
61.395	0.000	390.074	395126.353	92.963	-3084.582
61.694	0.000	390.074	422059.846	87.473	-2886.067
62.015	0.000	390.074	450829.241	89.578	-2703.922
62.362	0.000	390.074	481559.679	84.619	-2530.157
62.693	0.000	390.073	514384.835	84.626	-2366.936
62.968	0.000	390.073	549447.493	85.329	-2212.557
63.275	0.000	390.073	586900.171	82.701	-2070.087
63.560	0.000	390.073	626905.783	80.840	-1935.650
63.889	0.000	390.073	669638.348	87.798	-1829.794
64.233	0.000	390.073	715283.746	76.763	-1710.950
64.491	0.000	390.073	764040.529	70.457	-1598.009
64.801	0.000	390.073	816120.781	73.898	-1494.646
65.174	0.000	390.073	871751.044	68.766	-1397.403
65.484	0.000	390.073	931173.304	67.988	-1302.900
65.813	0.000	390.073	994646.037	77.372	-1215.114
66.120	0.000	390.072	1062445.341	29.621	-1152.927
66.493	0.000	390.072	1134866.134	24.586	-1060.010
66.959	0.000	390.072	1212223.437	30.202	-993.050
67.263	0.000	390.072	1294853.743	40.558	-924.848
67.586	0.000	390.072	1383116.481	42.536	-874.436
68.112	0.000	390.072	1477395.584	20.758	-822.346
68.509	0.000	390.072	1578101.150	17.741	-764.525
68.797	0.000	390.071	1685671.237	18.062	-713.559
69.108	0.000	390.071	1800573.758	14.124	-661.539
69.577	0.000	390.071	1923308.524	14.128	-613.401
69.979	0.000	390.071	2054409.414	15.417	-568.495
70.394	0.000	390.071	2194446.698	14.987	-532.944
70.698	0.000	390.071	2344029.518	13.553	-493.662
70.978	0.000	390.070	2503808.540	19.976	-457.402
71.343	0.000	390.070	2674478.780	14.494	-422.921
71.709	0.000	390.070	2856782.629	12.671	-390.238
71.995	0.000	390.070	3051513.084	10.799	-358.758
72.385	0.000	390.070	3259517.196	13.111	-324.844
72.708	0.000	390.070	3481699.752	14.360	-297.893
73.104	0.000	390.070	3719027.216	15.920	-269.373
73.427	0.000	390.070	3972531.929	33.095	-239.993
73.835	0.000	390.069	4243316.602	45.978	-246.413
74.149	0.000	390.070	4532559.110	23.209	-221.451
74.472	0.000	390.070	4841517.618	22.575	-201.895
74.857	0.000	390.070	5171536.051	15.740	-177.557
75.285	0.000	390.070	5524049.945	16.043	-157.573
75.559	0.000	390.070	5900592.685	15.482	-139.821
75.861	0.000	390.069	6302802.180	15.353	-118.811
76.295	0.000	390.069	6732427.985	15.050	-103.887
76.635	0.000	390.069	7191338.911	12.952	-85.826
77.090	0.000	390.069	7681531.159	14.247	-67.793
77.373	0.000	390.069	8205136.995	16.969	-54.259
77.694	0.000	390.069	8764434.032	15.052	-41.236
78.144	0.000	390.069	9361855.135	14.890	-26.503
78.493	0.000	390.069	9999999.000	16.523	-13.116

File: Cryocon-22C_and_Wayne_Kerr/Data_300K-415K_Air_Heating/395K_100mV_08-50-33.dat
Time (s)	Light (A)	T (K)	f (Hz)	R (Ohm)	X (Ohm)
1.474	0.000	395.071	20.000	-4191715.000	-59542470.000
2.877	0.000	395.072	21.363	5803361.000	-47093720.000
4.176	0.000	395.073	22.819	5185861.000	-44085790.000
5.397	0.000	395.074	24.375	4648590.000	-41447960.000
6.544	0.000	395.072	26.036	4241112.000	-38955330.000
7.621	0.000	395.072	27.811	3802557.000	-36587610.000
8.635	0.000	395.072	29.707	3473969.000	-34409360.000
9.587	0.000	395.073	31.732	3160946.000	-32272140.000
10.502	0.000	395.073	33.895	2881374.000	-30372210.000
11.349	0.000	395.073	36.205	2689888.000	-28435430.000
12.148	0.000	395.073	38.673	2353753.000	-26727820.000
13.092	0.000	395.073	41.309	2145879.000	-25120590.000
13.979	0.000	395.072	44.125	1878152.000	-23579650.000
14.829	0.000	395.072	47.133	1658685.000	-22145730.000
15.615	0.000	395.072	50.346	1474485.000	-20771290.000
16.355	0.000	395.072	53.777	1397767.000	-19528810.000
17.074	0.000	395.073	57.443	1335072.000	-18314960.000
17.731	0.000	395.073	61.359	1242855.000	-17227360.000
18.364	0.000	395.074	65.541	1133605.000	-16158550.000
18.950	0.000	395.074	70.009	1041617.000	-15144470.000
19.503	0.000	395.074	74.781	949076.800	-14212440.000
20.026	0.000	395.074	79.878	844715.700	-13332220.000
20.539	0.000	395.073	85.323	778204.400	-12497380.000
21.005	0.000	395.072	91.139	713621.400	-11731370.000
21.446	0.000	395.071	97.352	641217.000	-10998910.000
21.887	0.000	395.071	103.987	583761.400	-10322210.000
22.283	0.000	395.071	111.076	541569.100	-9682913.000
22.661	0.000	395.071	118.647	494353.000	-9082186.000
23.037	0.000	395.071	126.735	449059.200	-8518178.000
23.384	0.000	395.071	135.373	412474.700	-7991957.000
23.711	0.000	395.071	144.601	378954.900	-7498979.000
24.033	0.000	395.071	154.458	338267.300	-7033605.000
24.376	0.000	395.071	164.986	311873.800	-6588719.000
24.673	0.000	395.071	176.232	288145.500	-6176062.000
24.954	0.000	395.071	188.245	261375.200	-5791032.000
25.218	0.000	395.070	201.077	239917.300	-5434255.000
25.491	0.000	395.070	214.783	220975.600	-5093317.000
25.788	0.000	395.070	229.423	200870.900	-4776111.000
26.078	0.000	395.070	245.062	182453.000	-4478570.000
26.371	0.000	395.070	261.766	166542.700	-4197850.000
26.656	0.000	395.070	279.609	154895.400	-3935377.000
26.947	0.000	395.070	298.669	141505.500	-3688941.000
27.206	0.000	395.069	319.027	129888.200	-3457297.000
27.492	0.000	395.069	340.773	119822.000	-3241095.000
27.782	0.000	395.068	364.002	108838.100	-3039702.000
28.021	0.000	395.068	388.814	100513.200	-2848966.000
28.312	0.000	395.068	415.317	92505.980	-2670058.000
28.572	0.000	395.067	443.627	84927.590	-2502637.000
28.806	0.000	395.067	473.866	78421.220	-2345055.000
29.050	0.000	395.067	506.167	71387.560	-2198651.000
29.277	0.000	395.067	540.670	66077.380	-2060614.000
29.527	0.000	395.067	577.524	60517.420	-1931999.000
29.753	0.000	395.066	616.890	56058.020	-1809652.000
30.002	0.000	395.066	658.940	51409.300	-1696521.000
30.202	0.000	395.067	703.857	47548.970	-1590340.000
30.397	0.000	395.067	751.834	43860.140	-1490040.000
30.625	0.000	395.067	803.083	40365.130	-1396599.000
30.865	0.000	395.067	857.824	37198.020	-1308944.000
31.073	0.000	395.067	916.297	34364.580	-1226857.000
31.276	0.000	395.067	978.756	31727.270	-1149308.000
31.808	0.000	395.067	1045.472	29119.060	-1077191.000
32.307	0.000	395.068	1116.736	26801.860	-1009684.000
32.777	0.000	395.068	1192.857	24943.660	-946206.400
33.225	0.000	395.068	1274.167	22894.770	-886841.900
33.657	0.000	395.068	1361.020	21287.830	-830858.500
34.088	0.000	395.068	1453.793	19591.750	-778617.900
34.512	0.000	395.068	1552.890	18177.520	-729592.000
34.893	0.000	395.068	1658.741	16724.930	-683731.500
35.256	0.000	395.068	1771.808	15504.400	-640783.400
35.624	0.000	395.068	1892.582	14307.740	-600378.900
35.985	0.000	395.068	2021.589	13237.950	-562652.600
36.338	0.000	395.067	2159.389	12261.230	-527204.000
36.713	0.000	395.067	2306.582	11340.500	-493917.300
37.041	0.000	395.067	2463.808	10557.280	-462796.200
37.413	0.000	395.066	2631.752	9725.987	-433711.500
37.806	0.000	395.066	2811.143	9041.213	-406355.800
38.080	0.000	395.066	3002.763	8374.595	-380783.400
38.378	0.000	395.066	3207.444	7801.606	-356789.000
38.630	0.000	395.066	3426.077	7256.851	-334231.500
38.946	0.000	395.066	3659.613	6695.095	-313182.100
39.224	0.000	395.066	3909.068	6200.329	-293471.400
39.587	0.000	395.066	4175.526	5834.307	-274959.500
39.931	0.000	395.066	4460.148	5427.009	-257613.800
40.239	0.000	395.065	4764.171	5051.955	-241393.700
40.566	0.000	395.065	5088.917	4666.033	-226166.700
40.864	0.000	395.065	5435.799	4324.474	-211875.400
41.139	0.000	395.066	5806.326	4047.587	-198517.000
41.464	0.000	395.066	6202.110	3798.593	-186035.100
41.715	0.000	395.066	6624.872	3504.045	-174320.300
42.030	0.000	395.066	7076.452	3230.755	-163270.000
42.267	0.000	395.067	7558.813	3014.884	-153009.400
42.547	0.000	395.067	8074.054	2776.534	-143370.200
42.822	0.000	395.067	8624.416	2578.118	-134241.300
43.113	0.000	395.067	9212.292	2410.118	-125816.800
43.401	0.000	395.067	9840.241	2348.233	-117813.700
43.655	0.000	395.067	10510.994	2109.172	-110405.900
43.901	0.000	395.067	11227.468	1980.891	-103463.200
44.176	0.000	395.068	11992.780	1863.348	-96916.040
44.471	0.000	395.068	12810.259	1727.616	-90808.300
44.726	0.000	395.068	13683.461	1620.820	-85092.130
45.064	0.000	395.068	14616.184	1509.613	-79713.940
45.338	0.000	395.069	15612.485	1418.946	-74692.810
45.619	0.000	395.069	16676.698	1315.367	-69974.740
45.876	0.000	395.069	17813.453	1237.822	-65555.600
46.143	0.000	395.069	19027.694	1165.163	-61424.220
46.402	0.000	395.069	20324.702	1089.516	-57536.270
46.645	0.000	395.068	21710.121	1024.011	-53904.810
46.897	0.000	395.068	23189.975	967.078	-50520.790
47.164	0.000	395.068	24770.702	891.261	-47320.260
47.441	0.000	395.067	26459.178	836.233	-44334.460
47.676	0.000	395.067	28262.749	768.308	-41528.210
47.938	0.000	395.067	30189.258	767.112	-38913.570
48.163	0.000	395.067	32247.086	684.534	-36456.660
48.424	0.000	395.067	34445.185	650.979	-34157.010
48.733	0.000	395.066	36793.115	612.545	-32000.540
49.040	0.000	395.066	39301.090	565.351	-29982.790
49.307	0.000	395.066	41980.020	541.207	-28081.990
49.711	0.000	395.065	44841.556	503.605	-26317.020
50.084	0.000	395.065	47898.147	472.030	-24654.420
50.596	0.000	395.065	51163.089	443.690	-23102.780
50.917	0.000	395.065	54650.583	416.486	-21637.170
51.296	0.000	395.065	58375.799	396.756	-20272.740
51.567	0.000	395.065	62354.942	371.507	-19006.310
51.983	0.000	395.066	66605.320	345.777	-17786.190
52.292	0.000	395.066	71145.421	338.355	-16672.440
52.556	0.000	395.066	75994.996	311.743	-15620.860
52.897	0.000	395.066	81175.138	292.916	-14632.110
53.200	0.000	395.066	86708.381	277.074	-13703.470
53.488	0.000	395.066	92618.793	267.320	-12845.130
53.794	0.000	395.066	98932.084	244.203	-12018.810
54.169	0.000	395.066	105675.715	230.267	-11253.460
54.461	0.000	395.066	112879.022	209.791	-10546.890
54.697	0.000	395.067	120573.336	195.570	-9891.445
55.010	0.000	395.067	128792.127	185.791	-9281.672
55.281	0.000	395.067	137571.146	190.278	-8682.663
55.675	0.000	395.067	146948.581	184.603	-8137.838
55.920	0.000	395.067	156965.221	171.804	-7618.491
56.198	0.000	395.067	167664.638	162.366	-7137.174
56.471	0.000	395.067	179093.373	154.767	-6691.757
56.815	0.000	395.067	191301.139	145.070	-6262.773
57.168	0.000	395.067	204341.039	135.458	-5870.082
57.470	0.000	395.067	218269.793	133.685	-5497.245
57.808	0.000	395.067	233147.990	128.332	-5147.408
58.102	0.000	395.067	249040.349	120.334	-4822.081
58.471	0.000	395.066	266015.998	116.692	-4515.667
58.735	0.000	395.066	284148.780	106.619	-4234.296
59.030	0.000	395.065	303517.570	103.085	-3965.285
59.427	0.000	395.065	324206.618	98.952	-3711.481
59.694	0.000	395.065	346305.920	97.542	-3475.534
60.053	0.000	395.064	369911.605	94.222	-3253.828
60.368	0.000	395.065	395126.353	87.190	-3048.066
60.635	0.000	395.065	422059.846	83.900	-2852.695
60.970	0.000	395.065	450829.241	86.680	-2670.665
61.283	0.000	395.065	481559.679	81.044	-2500.778
61.528	0.000	395.065	514384.835	81.573	-2341.137
61.811	0.000	395.066	549447.493	80.142	-2185.928
62.095	0.000	395.066	586900.171	78.829	-2045.594
62.435	0.000	395.066	626905.783	76.295	-1914.586
62.767	0.000	395.066	669638.348	84.955	-1807.742
63.029	0.000	395.066	715283.746	75.342	-1693.391
63.347	0.000	395.066	764040.529	70.058	-1582.270
63.657	0.000	395.066	816120.781	71.101	-1474.232
63.936	0.000	395.067	871751.044	65.384	-1380.667
64.249	0.000	395.067	931173.304	64.000	-1287.475
64.511	0.000	395.067	994646.037	68.251	-1199.335
64.809	0.000	395.067	1062445.341	34.797	-1140.153
65.100	0.000	395.067	1134866.134	19.285	-1047.785
65.479	0.000	395.067	1212223.437	26.104	-980.309
65.783	0.000	395.067	1294853.743	28.875	-910.009
66.090	0.000	395.066	1383116.481	30.679	-855.611
66.487	0.000	395.065	1477395.584	19.698	-811.070
66.913	0.000	395.065	1578101.150	15.097	-755.761
67.192	0.000	395.065	1685671.237	15.951	-702.330
67.521	0.000	395.065	1800573.758	11.464	-653.117
67.949	0.000	395.065	1923308.524	10.928	-606.356
68.228	0.000	395.064	2054409.414	12.050	-563.254
68.594	0.000	395.064	2194446.698	13.654	-526.072
68.843	0.000	395.064	2344029.518	11.173	-488.871
69.198	0.000	395.064	2503808.540	14.304	-447.569
69.513	0.000	395.064	2674478.780	10.101	-418.035
69.874	0.000	395.065	2856782.629	9.255	-386.080
70.149	0.000	395.065	3051513.084	7.690	-355.256
70.480	0.000	395.065	3259517.196	9.009	-321.525
70.771	0.000	395.065	3481699.752	10.504	-296.427
71.114	0.000	395.066	3719027.216	11.068	-267.827
71.380	0.000	395.066	3972531.929	25.394	-236.201
71.701	0.000	395.067	4243316.602	40.960	-227.071
71.975	0.000	395.067	4532559.110	20.158	-217.717
72.272	0.000	395.067	4841517.618	19.261	-196.808
72.576	0.000	395.067	5171536.051	12.320	-174.998
73.063	0.000	395.068	5524049.945	12.485	-153.213
73.412	0.000	395.068	5900592.685	12.511	-135.077
73.677	0.000	395.068	6302802.180	11.560	-116.320
74.016	0.000	395.068	6732427.985	11.841	-100.895
74.328	0.000	395.069	7191338.911	10.897	-83.283
74.708	0.000	395.069	7681531.159	11.559	-65.913
74.992	0.000	395.069	8205136.995	14.688	-51.234
75.327	0.000	395.069	8764434.032	13.716	-39.494
75.702	0.000	395.068	9361855.135	13.081	-24.786
75.995	0.000	395.068	9999999.000	14.500	-11.571
