Repository: sahgyan9/Cryocon_22C_Temperature_Controller_Python-File

## 🧪 Sample Under Test: PMN-0.3PT (0.70PMN-0.30PT)

- **Material:** $0.70\text{Pb}(\text{Mg}_{1/3}\text{Nb}_{2/3})\text{O}_3 - 0.30\text{PbTiO}_3$ ($x = 0.30$), a relaxor-based ferroelectric on the rhombohedral side of the Morphotropic Phase Boundary (MPB).
- **Latest Measurement Location:** [`Cryocon-22C_and_Wayne_Kerr/Data/`](Data/)
  - **Recorded Sweeps:** 57 full-spectrum impedance files from **300.0 K to 412.0 K** in 2.0 K steps (`300K_100mV_*.dat` to `412K_100mV_*.dat`).
  - **Sweep Parameters:** 200 logarithmic frequency points from **20 Hz to 10 MHz**, 100 mV AC excitation RMS.
- **Sample Geometry & Vacuum Capacitance:**

File: Cryocon-22C_and_Wayne_Kerr/Data_300K-415K_Air_Heating/400K_100mV_09-03-08.dat
Time (s)	Light (A)	T (K)	f (Hz)	R (Ohm)	X (Ohm)
1.475	0.000	400.066	20.000	-3876351.000	-48940900.000
2.866	0.000	400.067	21.363	6753589.000	-45269560.000
4.164	0.000	400.069	22.819	6007514.000	-42621650.000
5.385	0.000	400.070	24.375	5432470.000	-40072930.000
6.531	0.000	400.069	26.036	4948214.000	-37737740.000
7.609	0.000	400.070	27.811	4413825.000	-35515240.000
8.623	0.000	400.070	29.707	3995399.000	-33369310.000
9.575	0.000	400.072	31.732	3633998.000	-31349500.000
10.473	0.000	400.072	33.895	3340607.000	-29418140.000
11.318	0.000	400.072	36.205	3090468.000	-27730350.000
12.120	0.000	400.072	38.673	2835930.000	-26027990.000
13.064	0.000	400.071	41.309	2498558.000	-24417360.000
13.951	0.000	400.070	44.125	2205997.000	-22937570.000
14.787	0.000	400.068	47.133	1946051.000	-21564810.000
15.574	0.000	400.067	50.346	1739455.000	-20275630.000
16.314	0.000	400.067	53.777	1635714.000	-19028700.000
17.012	0.000	400.066	57.443	1534225.000	-17857910.000
17.678	0.000	400.066	61.359	1406565.000	-16808720.000
18.296	0.000	400.067	65.541	1287958.000	-15763680.000
18.901	0.000	400.067	70.009	1171233.000	-14790210.000
19.482	0.000	400.068	74.781	1065111.000	-13890340.000
20.019	0.000	400.068	79.878	985258.500	-13041720.000
20.512	0.000	400.068	85.323	886746.100	-12231110.000
20.978	0.000	400.068	91.139	810056.700	-11481570.000
21.418	0.000	400.068	97.352	734650.900	-10773720.000
21.835	0.000	400.068	103.987	668659.200	-10108800.000
22.236	0.000	400.068	111.076	609307.200	-9485250.000
22.618	0.000	400.068	118.647	557793.100	-8898299.000
22.997	0.000	400.068	126.735	507867.200	-8353317.000
23.363	0.000	400.067	135.373	465526.500	-7835121.000
23.688	0.000	400.067	144.601	414889.500	-7349043.000
24.049	0.000	400.066	154.458	389709.800	-6888831.000
24.395	0.000	400.066	164.986	350408.200	-6462210.000
24.723	0.000	400.066	176.232	323675.100	-6062741.000
25.051	0.000	400.066	188.245	294880.200	-5685108.000
25.361	0.000	400.065	201.077	269253.700	-5332499.000
25.688	0.000	400.065	214.783	245528.800	-5002248.000
25.963	0.000	400.065	229.423	223359.600	-4688844.000
26.269	0.000	400.064	245.062	207371.600	-4395957.000
26.570	0.000	400.064	261.766	189139.700	-4122155.000
26.865	0.000	400.064	279.609	172207.700	-3864935.000
27.181	0.000	400.064	298.669	156868.700	-3624383.000
27.479	0.000	400.064	319.027	143541.400	-3399263.000
27.772	0.000	400.065	340.773	131105.400	-3186741.000
28.004	0.000	400.065	364.002	120618.200	-2987542.000
28.269	0.000	400.065	388.814	110618.600	-2800480.000
28.499	0.000	400.065	415.317	101089.200	-2626255.000
28.733	0.000	400.066	443.627	92676.130	-2462093.000
28.953	0.000	400.066	473.866	85353.830	-2307239.000
29.155	0.000	400.066	506.167	77564.580	-2162934.000
29.400	0.000	400.066	540.670	71468.810	-2028192.000
29.628	0.000	400.066	577.524	65667.370	-1900793.000
29.851	0.000	400.066	616.890	60595.810	-1781778.000
30.096	0.000	400.066	658.940	55517.730	-1670213.000
30.327	0.000	400.067	703.857	51446.570	-1565771.000
30.528	0.000	400.067	751.834	47090.640	-1467121.000
30.774	0.000	400.067	803.083	43369.800	-1375568.000
30.973	0.000	400.067	857.824	39810.140	-1288998.000
31.195	0.000	400.067	916.297	37033.700	-1208021.000
31.381	0.000	400.067	978.756	33791.230	-1132414.000
31.955	0.000	400.068	1045.472	31068.620	-1061226.000
32.465	0.000	400.068	1116.736	28625.830	-994510.800
32.923	0.000	400.067	1192.857	26343.310	-931984.100
33.378	0.000	400.067	1274.167	24455.130	-873496.700
33.800	0.000	400.067	1361.020	22405.570	-818635.100
34.205	0.000	400.067	1453.793	20653.320	-767185.600
34.591	0.000	400.067	1552.890	18922.730	-718997.900
34.949	0.000	400.067	1658.741	17516.310	-673744.900
35.375	0.000	400.067	1771.808	16200.230	-631310.800
35.773	0.000	400.066	1892.582	14978.650	-591668.900
36.126	0.000	400.066	2021.589	13762.170	-554401.300
36.502	0.000	400.066	2159.389	12763.770	-519484.400
36.831	0.000	400.066	2306.582	11708.200	-486815.100
37.205	0.000	400.066	2463.808	10848.630	-456167.000
37.529	0.000	400.066	2631.752	10068.150	-427475.600
37.822	0.000	400.066	2811.143	9355.169	-400461.200
38.092	0.000	400.066	3002.763	8623.000	-375255.500
38.432	0.000	400.066	3207.444	7968.210	-351690.900
38.670	0.000	400.066	3426.077	7384.148	-329458.400
38.944	0.000	400.066	3659.613	6872.739	-308703.700
39.213	0.000	400.066	3909.068	6401.470	-289286.000
39.625	0.000	400.065	4175.526	5885.389	-271017.500
39.930	0.000	400.065	4460.148	5414.338	-253939.200
40.258	0.000	400.064	4764.171	5082.549	-237972.600
40.625	0.000	400.064	5088.917	4743.790	-222946.800
40.964	0.000	400.063	5435.799	4411.029	-208923.100
41.259	0.000	400.064	5806.326	4039.155	-195722.200
41.517	0.000	400.064	6202.110	3746.419	-183362.500
41.783	0.000	400.064	6624.872	3508.315	-171732.300
42.027	0.000	400.064	7076.452	3319.186	-161008.300
42.313	0.000	400.064	7558.813	3028.632	-150817.700
42.597	0.000	400.065	8074.054	2832.025	-141309.100
42.872	0.000	400.065	8624.416	2610.837	-132382.900
43.243	0.000	400.065	9212.292	2473.828	-123994.200
43.524	0.000	400.065	9840.241	2274.224	-116228.700
43.788	0.000	400.065	10510.994	2115.803	-108873.300
44.068	0.000	400.065	11227.468	1971.201	-101993.200
44.310	0.000	400.065	11992.780	1861.096	-95552.970
44.604	0.000	400.065	12810.259	1717.094	-89541.710
44.921	0.000	400.065	13683.461	1599.831	-83880.140
45.186	0.000	400.065	14616.184	1500.527	-78590.060
45.425	0.000	400.065	15612.485	1415.965	-73613.670
45.685	0.000	400.065	16676.698	1310.090	-68981.770
45.919	0.000	400.065	17813.453	1230.014	-64624.210
46.206	0.000	400.065	19027.694	1144.083	-60551.750
46.496	0.000	400.065	20324.702	1073.960	-56727.640
46.746	0.000	400.065	21710.121	1013.084	-53146.670
47.035	0.000	400.065	23189.975	939.207	-49783.160
47.309	0.000	400.064	24770.702	880.403	-46644.800
47.585	0.000	400.064	26459.178	820.539	-43706.700
47.825	0.000	400.064	28262.749	780.299	-40945.330
48.154	0.000	400.063	30189.258	717.575	-38384.920
48.425	0.000	400.063	32247.086	671.336	-35934.490
48.708	0.000	400.062	34445.185	638.075	-33667.480
48.973	0.000	400.062	36793.115	603.957	-31546.540
49.233	0.000	400.062	39301.090	561.315	-29555.470
49.480	0.000	400.062	41980.020	526.174	-27686.780
49.894	0.000	400.061	44841.556	493.465	-25931.680
50.292	0.000	400.061	47898.147	463.789	-24294.200
50.715	0.000	400.060	51163.089	428.915	-22766.100
51.019	0.000	400.060	54650.583	415.238	-21327.240
51.406	0.000	400.060	58375.799	386.509	-19979.890
51.702	0.000	400.060	62354.942	346.132	-18722.370
52.120	0.000	400.060	66605.320	340.766	-17544.200
52.395	0.000	400.060	71145.421	321.519	-16427.920
52.678	0.000	400.060	75994.996	302.761	-15393.230
52.932	0.000	400.060	81175.138	285.315	-14431.580
53.238	0.000	400.060	86708.381	262.717	-13506.160
53.609	0.000	400.060	92618.793	254.564	-12653.790
53.939	0.000	400.060	98932.084	239.167	-11852.210
54.248	0.000	400.060	105675.715	235.995	-11120.870
54.502	0.000	400.061	112879.022	197.880	-10433.250
54.781	0.000	400.061	120573.336	203.678	-9730.509
55.102	0.000	400.062	128792.127	199.652	-9156.558
55.347	0.000	400.062	137571.146	187.264	-8556.353
55.773	0.000	400.062	146948.581	168.195	-8016.270
56.089	0.000	400.063	156965.221	158.265	-7509.515
56.378	0.000	400.063	167664.638	155.150	-7033.207
56.657	0.000	400.064	179093.373	145.900	-6591.442
56.957	0.000	400.065	191301.139	139.698	-6171.872
57.288	0.000	400.065	204341.039	134.234	-5782.164
57.569	0.000	400.065	218269.793	131.687	-5413.371
57.922	0.000	400.066	233147.990	115.981	-5068.264
58.257	0.000	400.066	249040.349	117.270	-4749.925
58.580	0.000	400.066	266015.998	114.524	-4451.916
58.873	0.000	400.067	284148.780	106.076	-4168.229
59.147	0.000	400.067	303517.570	101.391	-3904.258
59.590	0.000	400.066	324206.618	97.917	-3656.046
59.889	0.000	400.066	346305.920	92.743	-3422.627
60.178	0.000	400.066	369911.605	91.905	-3205.204
60.462	0.000	400.066	395126.353	85.555	-3000.336
60.827	0.000	400.065	422059.846	84.905	-2808.911
61.137	0.000	400.065	450829.241	86.674	-2627.413
61.408	0.000	400.065	481559.679	79.998	-2461.292
61.692	0.000	400.065	514384.835	78.282	-2303.299
61.954	0.000	400.065	549447.493	77.961	-2152.186
62.236	0.000	400.065	586900.171	77.241	-2013.930
62.502	0.000	400.065	626905.783	75.259	-1886.155
62.781	0.000	400.065	669638.348	85.458	-1776.532
63.031	0.000	400.064	715283.746	76.627	-1665.570
63.320	0.000	400.064	764040.529	66.698	-1560.436
63.596	0.000	400.064	816120.781	68.809	-1449.958
63.897	0.000	400.064	871751.044	65.480	-1359.395
64.184	0.000	400.064	931173.304	64.718	-1268.623
64.497	0.000	400.064	994646.037	65.987	-1181.414
64.769	0.000	400.065	1062445.341	42.149	-1115.910
65.068	0.000	400.065	1134866.134	18.241	-1033.134
65.548	0.000	400.065	1212223.437	25.641	-963.913
65.875	0.000	400.066	1294853.743	24.425	-898.237
66.166	0.000	400.066	1383116.481	27.502	-842.909
66.594	0.000	400.066	1477395.584	20.648	-796.116
67.036	0.000	400.066	1578101.150	17.732	-743.130
67.299	0.000	400.066	1685671.237	16.402	-691.050
67.666	0.000	400.066	1800573.758	13.006	-642.818
68.035	0.000	400.067	1923308.524	12.573	-597.558
68.354	0.000	400.067	2054409.414	13.966	-554.197
68.622	0.000	400.067	2194446.698	16.361	-516.655
68.941	0.000	400.067	2344029.518	12.210	-480.879
69.229	0.000	400.067	2503808.540	13.825	-441.679
69.550	0.000	400.067	2674478.780	12.134	-412.853
69.926	0.000	400.067	2856782.629	10.918	-381.088
70.258	0.000	400.066	3051513.084	9.528	-350.553
70.582	0.000	400.066	3259517.196	9.851	-318.188
70.861	0.000	400.066	3481699.752	13.854	-292.994
71.222	0.000	400.065	3719027.216	13.050	-265.635
71.490	0.000	400.065	3972531.929	21.277	-230.999
71.845	0.000	400.065	4243316.602	34.156	-222.066
72.104	0.000	400.065	4532559.110	20.683	-213.489
72.394	0.000	400.065	4841517.618	19.910	-191.775
72.684	0.000	400.065	5171536.051	13.720	-171.923
73.130	0.000	400.065	5524049.945	12.759	-151.073
73.394	0.000	400.065	5900592.685	12.207	-132.714
73.682	0.000	400.066	6302802.180	12.736	-114.231
73.938	0.000	400.066	6732427.985	13.130	-99.583
74.301	0.000	400.066	7191338.911	11.499	-81.391
74.584	0.000	400.066	7681531.159	12.336	-64.304
74.897	0.000	400.066	8205136.995	14.893	-49.192
75.172	0.000	400.065	8764434.032	14.692	-37.524
75.572	0.000	400.065	9361855.135	13.686	-23.473
75.849	0.000	400.065	9999999.000	14.890	-10.570

File: Cryocon-22C_and_Wayne_Kerr/Data_300K-415K_Air_Heating/405K_100mV_09-15-52.dat
Time (s)	Light (A)	T (K)	f (Hz)	R (Ohm)	X (Ohm)
1.472	0.000	405.033	20.000	15531070.000	-40268510.000
2.855	0.000	405.034	21.363	7345558.000	-43455420.000
4.163	0.000	405.033	22.819	6753754.000	-40904270.000
5.384	0.000	405.032	24.375	6125189.000	-38487340.000
6.541	0.000	405.031	26.036	5595340.000	-36288170.000
7.617	0.000	405.031	27.811	5076856.000	-34177490.000
8.630	0.000	405.031	29.707	4622420.000	-32128580.000
9.582	0.000	405.032	31.732	4212546.000	-30251670.000
10.481	0.000	405.033	33.895	3757324.000	-28499220.000
11.336	0.000	405.033	36.205	3463425.000	-26801720.000
12.141	0.000	405.034	38.673	3172398.000	-25213640.000
13.082	0.000	405.035	41.309	2833180.000	-23646970.000
13.983	0.000	405.034	44.125	2494303.000	-22253600.000
14.846	0.000	405.033	47.133	2192573.000	-20897160.000
15.632	0.000	405.032	50.346	1987940.000	-19682940.000
16.374	0.000	405.031	53.777	1852914.000	-18439300.000
17.098	0.000	405.031	57.443	1742915.000	-17360800.000
17.761	0.000	405.031	61.359	1618891.000	-16331410.000
18.419	0.000	405.031	65.541	1445057.000	-15335060.000
19.005	0.000	405.031	70.009	1337331.000	-14394570.000
19.558	0.000	405.031	74.781	1220000.000	-13513500.000
20.106	0.000	405.031	79.878	1099325.000	-12698940.000
20.619	0.000	405.031	85.323	996365.700	-11926670.000
21.124	0.000	405.031	91.139	916488.400	-11190480.000
21.668	0.000	405.032	97.352	826397.400	-10513060.000
22.129	0.000	405.032	103.987	754856.200	-9853958.000
22.557	0.000	405.032	111.076	689903.900	-9251243.000
23.110	0.000	405.033	118.647	623550.700	-8685625.000
23.521	0.000	405.033	126.735	568318.000	-8151577.000
24.003	0.000	405.033	135.373	517348.000	-7649167.000
24.491	0.000	405.032	144.601	481344.100	-7177566.000
24.840	0.000	405.032	154.458	422342.200	-6733278.000
25.191	0.000	405.031	164.986	391716.700	-6319020.000
25.469	0.000	405.031	176.232	356728.400	-5925883.000
25.751	0.000	405.030	188.245	326534.900	-5561060.000
26.048	0.000	405.030	201.077	299077.100	-5215859.000
26.404	0.000	405.030	214.783	271927.600	-4894182.000
26.718	0.000	405.030	229.423	247854.000	-4590312.000
27.035	0.000	405.030	245.062	226884.300	-4305924.000
27.328	0.000	405.030	261.766	207717.400	-4036229.000
27.588	0.000	405.030	279.609	188897.900	-3784871.000
27.932	0.000	405.029	298.669	173127.100	-3550117.000
28.286	0.000	405.029	319.027	156943.200	-3328977.000
28.534	0.000	405.030	340.773	143767.100	-3121818.000
28.837	0.000	405.030	364.002	132107.300	-2927020.000
29.098	0.000	405.030	388.814	120553.000	-2744134.000
29.383	0.000	405.030	415.317	110283.900	-2572935.000
29.669	0.000	405.030	443.627	100881.900	-2413094.000
29.983	0.000	405.030	473.866	92366.610	-2261366.000
30.211	0.000	405.031	506.167	85091.890	-2120063.000
30.419	0.000	405.031	540.670	78123.330	-1988039.000
30.741	0.000	405.031	577.524	71541.510	-1863498.000
30.986	0.000	405.031	616.890	65508.530	-1746996.000
31.210	0.000	405.031	658.940	59956.460	-1637966.000
31.580	0.000	405.031	703.857	54804.630	-1535045.000
31.838	0.000	405.031	751.834	50239.650	-1438749.000
32.178	0.000	405.032	803.083	45998.630	-1348699.000
32.438	0.000	405.032	857.824	42271.780	-1264200.000
32.707	0.000	405.032	916.297	39247.390	-1185037.000
32.934	0.000	405.032	978.756	35587.950	-1110849.000
33.662	0.000	405.032	1045.472	32860.670	-1041338.000
34.279	0.000	405.031	1116.736	30265.780	-976035.400
34.981	0.000	405.030	1192.857	27718.050	-914623.200
35.544	0.000	405.030	1274.167	25589.830	-857466.800
36.022	0.000	405.031	1361.020	23410.220	-803505.600
36.638	0.000	405.031	1453.793	21759.850	-753055.100
37.072	0.000	405.031	1552.890	19968.910	-705765.500
37.681	0.000	405.031	1658.741	18363.410	-661412.600
38.071	0.000	405.031	1771.808	16984.590	-619793.200
38.553	0.000	405.031	1892.582	15574.700	-580712.300
38.886	0.000	405.032	2021.589	14465.500	-544226.300
39.312	0.000	405.032	2159.389	13244.040	-510026.600
39.615	0.000	405.033	2306.582	12255.690	-477983.000
39.957	0.000	405.033	2463.808	11376.040	-447879.900
40.321	0.000	405.033	2631.752	10488.320	-419637.600
40.737	0.000	405.034	2811.143	9691.045	-393253.500
41.130	0.000	405.033	3002.763	8989.322	-368498.300
41.508	0.000	405.033	3207.444	8295.394	-345333.600
41.829	0.000	405.032	3426.077	7694.565	-323590.400
42.269	0.000	405.032	3659.613	7116.948	-303221.700
42.593	0.000	405.031	3909.068	6510.841	-284112.400
43.029	0.000	405.031	4175.526	6047.408	-266266.900
43.422	0.000	405.031	4460.148	5604.702	-249480.000
43.819	0.000	405.031	4764.171	5210.664	-233701.800
44.152	0.000	405.031	5088.917	4796.061	-218975.900
44.610	0.000	405.031	5435.799	4449.476	-205218.500
44.948	0.000	405.031	5806.326	4143.807	-192329.400
45.281	0.000	405.031	6202.110	3852.786	-180135.600
45.617	0.000	405.031	6624.872	3556.385	-168807.900
45.883	0.000	405.031	7076.452	3301.250	-158194.700
46.203	0.000	405.031	7558.813	3065.719	-148212.400
46.524	0.000	405.031	8074.054	2845.873	-138849.300
46.850	0.000	405.031	8624.416	2646.740	-130114.100
47.274	0.000	405.031	9212.292	2412.694	-121841.000
47.596	0.000	405.031	9840.241	2237.873	-114156.800
47.926	0.000	405.031	10510.994	2109.087	-106955.500
48.447	0.000	405.031	11227.468	1962.739	-100228.600
48.824	0.000	405.031	11992.780	1817.264	-93906.910
49.221	0.000	405.030	12810.259	1715.127	-87962.110
49.559	0.000	405.030	13683.461	1583.892	-82423.560
49.893	0.000	405.030	14616.184	1466.921	-77222.290
50.175	0.000	405.030	15612.485	1374.304	-72349.590
50.650	0.000	405.030	16676.698	1293.074	-67793.340
51.083	0.000	405.029	17813.453	1194.134	-63505.770
51.369	0.000	405.029	19027.694	1121.213	-59501.030
51.694	0.000	405.029	20324.702	1047.468	-55751.190
51.949	0.000	405.029	21710.121	984.636	-52208.110
52.441	0.000	405.029	23189.975	901.164	-48930.860
52.734	0.000	405.029	24770.702	843.475	-45823.260
53.041	0.000	405.029	26459.178	797.096	-42924.610
53.362	0.000	405.029	28262.749	722.523	-40208.060
53.707	0.000	405.029	30189.258	675.743	-37673.670
54.172	0.000	405.029	32247.086	659.125	-35293.900
54.662	0.000	405.029	34445.185	614.809	-33071.020
55.030	0.000	405.029	36793.115	571.307	-30978.800
55.338	0.000	405.029	39301.090	543.732	-29028.570
55.601	0.000	405.029	41980.020	501.187	-27185.310
56.114	0.000	405.029	44841.556	476.006	-25472.920
56.535	0.000	405.028	47898.147	446.759	-23863.480
57.005	0.000	405.028	51163.089	415.850	-22359.480
57.395	0.000	405.028	54650.583	391.369	-20949.190
57.840	0.000	405.028	58375.799	370.776	-19634.220
58.337	0.000	405.028	62354.942	332.749	-18388.800
58.935	0.000	405.028	66605.320	326.893	-17216.150
59.259	0.000	405.029	71145.421	307.146	-16134.080
59.556	0.000	405.029	75994.996	290.910	-15108.630
59.948	0.000	405.029	81175.138	265.698	-14161.820
60.284	0.000	405.029	86708.381	258.396	-13266.690
60.685	0.000	405.029	92618.793	244.607	-12422.920
61.103	0.000	405.029	98932.084	225.608	-11642.180
61.616	0.000	405.029	105675.715	210.256	-10910.900
62.065	0.000	405.029	112879.022	214.769	-10238.240
62.442	0.000	405.030	120573.336	199.704	-9574.688
62.799	0.000	405.030	128792.127	170.924	-8964.568
63.135	0.000	405.030	137571.146	181.327	-8398.134
63.509	0.000	405.031	146948.581	166.527	-7871.731
63.865	0.000	405.031	156965.221	152.463	-7370.582
64.248	0.000	405.031	167664.638	153.304	-6905.316
64.582	0.000	405.031	179093.373	139.417	-6472.830
64.937	0.000	405.031	191301.139	136.036	-6058.851
65.356	0.000	405.032	204341.039	133.562	-5676.133
65.758	0.000	405.032	218269.793	127.629	-5317.443
66.116	0.000	405.032	233147.990	121.472	-4980.900
66.468	0.000	405.032	249040.349	112.919	-4663.944
66.833	0.000	405.033	266015.998	111.510	-4368.783
67.268	0.000	405.033	284148.780	102.176	-4095.796
67.515	0.000	405.033	303517.570	96.651	-3832.171
67.903	0.000	405.033	324206.618	94.230	-3588.591
68.307	0.000	405.033	346305.920	91.263	-3360.442
68.619	0.000	405.033	369911.605	87.645	-3145.045
68.944	0.000	405.033	395126.353	83.944	-2945.121
69.316	0.000	405.033	422059.846	81.999	-2757.331
69.700	0.000	405.033	450829.241	80.902	-2578.900
70.174	0.000	405.033	481559.679	78.463	-2416.921
70.432	0.000	405.033	514384.835	76.980	-2260.484
70.737	0.000	405.032	549447.493	74.991	-2114.226
71.129	0.000	405.032	586900.171	76.002	-1977.948
71.546	0.000	405.032	626905.783	72.368	-1851.987
71.956	0.000	405.032	669638.348	80.765	-1744.442
72.336	0.000	405.032	715283.746	76.948	-1632.943
72.723	0.000	405.032	764040.529	69.981	-1529.562
73.149	0.000	405.033	816120.781	64.716	-1423.552
73.597	0.000	405.033	871751.044	64.252	-1333.738
73.841	0.000	405.033	931173.304	62.651	-1245.100
74.284	0.000	405.033	994646.037	63.680	-1160.357
74.659	0.000	405.033	1062445.341	41.019	-1090.457
74.962	0.000	405.034	1134866.134	17.485	-1015.728
75.426	0.000	405.034	1212223.437	24.737	-944.584
75.700	0.000	405.034	1294853.743	22.578	-883.680
76.088	0.000	405.034	1383116.481	25.165	-827.492
76.517	0.000	405.034	1477395.584	18.192	-780.633
77.113	0.000	405.034	1578101.150	16.683	-728.344
77.621	0.000	405.034	1685671.237	15.723	-678.189
77.958	0.000	405.034	1800573.758	12.189	-630.971
78.324	0.000	405.034	1923308.524	12.268	-586.494
78.640	0.000	405.034	2054409.414	12.805	-543.878
78.933	0.000	405.035	2194446.698	15.259	-505.717
79.269	0.000	405.035	2344029.518	11.972	-472.552
79.659	0.000	405.035	2503808.540	13.035	-433.968
80.011	0.000	405.035	2674478.780	12.063	-405.113
80.531	0.000	405.036	2856782.629	11.179	-373.962
80.814	0.000	405.036	3051513.084	9.157	-344.551
81.144	0.000	405.036	3259517.196	9.258	-312.209
81.416	0.000	405.036	3481699.752	13.166	-286.655
81.754	0.000	405.036	3719027.216	11.733	-260.249
82.270	0.000	405.036	3972531.929	15.805	-229.124
82.780	0.000	405.036	4243316.602	31.137	-216.186
83.037	0.000	405.037	4532559.110	18.392	-209.847
83.505	0.000	405.037	4841517.618	18.700	-186.632
83.931	0.000	405.037	5171536.051	13.402	-167.438
84.410	0.000	405.037	5524049.945	13.192	-147.080
84.730	0.000	405.038	5900592.685	12.156	-129.605
85.049	0.000	405.038	6302802.180	12.566	-110.618
85.468	0.000	405.038	6732427.985	13.986	-96.590
85.801	0.000	405.038	7191338.911	11.045	-79.324
86.207	0.000	405.038	7681531.159	11.963	-61.788
86.554	0.000	405.038	8205136.995	14.337	-46.463
86.900	0.000	405.038	8764434.032	14.701	-35.424
87.381	0.000	405.038	9361855.135	13.406	-22.004
87.655	0.000	405.039	9999999.000	14.659	-9.174

File: Cryocon-22C_and_Wayne_Kerr/Data_300K-415K_Air_Heating/410K_100mV_09-28-44.dat
Time (s)	Light (A)	T (K)	f (Hz)	R (Ohm)	X (Ohm)
1.472	0.000	410.049	20.000	11622390.000	-36453040.000
2.855	0.000	410.048	21.363	8075383.000	-41318700.000
4.152	0.000	410.047	22.819	7343124.000	-38963120.000
5.372	0.000	410.047	24.375	6613011.000	-36774350.000
6.518	0.000	410.047	26.036	5981518.000	-34651000.000
7.597	0.000	410.047	27.811	5487390.000	-32655350.000
8.610	0.000	410.047	29.707	4962620.000	-30773610.000
9.563	0.000	410.047	31.732	4495491.000	-28940370.000
10.460	0.000	410.047	33.895	4169156.000	-27258540.000
11.305	0.000	410.047	36.205	3764598.000	-25723480.000
12.105	0.000	410.047	38.673	3490669.000	-24191710.000
13.055	0.000	410.047	41.309	3106769.000	-22768770.000
13.943	0.000	410.047	44.125	2777308.000	-21400110.000
14.778	0.000	410.046	47.133	2450519.000	-20169700.000
15.563	0.000	410.046	50.346	2195954.000	-18919490.000
16.302	0.000	410.046	53.777	2062451.000	-17821320.000
17.026	0.000	410.046	57.443	1900298.000	-16787640.000
17.684	0.000	410.046	61.359	1748639.000	-15771780.000
18.335	0.000	410.046	65.541	1587395.000	-14807910.000
18.921	0.000	410.046	70.009	1445897.000	-13920020.000
19.475	0.000	410.046	74.781	1311203.000	-13072330.000
19.997	0.000	410.046	79.878	1209316.000	-12274360.000
20.490	0.000	410.046	85.323	1079994.000	-11534400.000
20.955	0.000	410.046	91.139	990632.200	-10833220.000
21.396	0.000	410.046	97.352	908529.500	-10180170.000
21.812	0.000	410.046	103.987	823426.000	-9552886.000
22.205	0.000	410.046	111.076	747403.300	-8971817.000
22.579	0.000	410.046	118.647	680727.700	-8425319.000
22.970	0.000	410.046	126.735	620107.300	-7907799.000
23.324	0.000	410.046	135.373	561274.400	-7423657.000
23.666	0.000	410.046	144.601	509143.800	-6974852.000
23.998	0.000	410.046	154.458	461629.600	-6542686.000
24.362	0.000	410.046	164.986	424612.800	-6134951.000
24.678	0.000	410.046	176.232	385695.400	-5756844.000
24.972	0.000	410.046	188.245	350528.000	-5404987.000
25.278	0.000	410.046	201.077	323068.800	-5069105.000
25.568	0.000	410.045	214.783	292587.300	-4756885.000
25.836	0.000	410.045	229.423	268778.400	-4463818.000
26.123	0.000	410.045	245.062	245085.600	-4184053.000
26.413	0.000	410.045	261.766	221515.600	-3923888.000
26.700	0.000	410.044	279.609	203236.800	-3681390.000
27.004	0.000	410.044	298.669	185212.900	-3452832.000
27.261	0.000	410.044	319.027	169792.600	-3239558.000
27.558	0.000	410.044	340.773	154270.700	-3038635.000
27.785	0.000	410.044	364.002	140287.600	-2848763.000
28.054	0.000	410.044	388.814	129196.900	-2671795.000
28.282	0.000	410.044	415.317	117989.600	-2505285.000
28.517	0.000	410.044	443.627	107869.700	-2349051.000
28.751	0.000	410.044	473.866	98333.330	-2202972.000
29.033	0.000	410.043	506.167	89796.820	-2064634.000
29.235	0.000	410.043	540.670	82652.020	-1936462.000
29.497	0.000	410.043	577.524	75836.050	-1814901.000
29.751	0.000	410.043	616.890	69092.560	-1701680.000
29.948	0.000	410.043	658.940	63571.960	-1595714.000
30.186	0.000	410.043	703.857	57748.160	-1495922.000
30.417	0.000	410.043	751.834	53196.150	-1402514.000
30.625	0.000	410.043	803.083	48862.510	-1314448.000
30.859	0.000	410.042	857.824	45006.550	-1232678.000
31.070	0.000	410.042	916.297	41074.060	-1155428.000
31.269	0.000	410.042	978.756	38004.060	-1083050.000
31.792	0.000	410.042	1045.472	34693.300	-1015169.000
32.291	0.000	410.042	1116.736	31892.710	-951592.100
32.749	0.000	410.042	1192.857	29157.120	-892084.200
33.189	0.000	410.042	1274.167	26842.400	-835938.400
33.620	0.000	410.042	1361.020	24718.860	-783566.800
34.030	0.000	410.042	1453.793	22734.510	-734250.400
34.437	0.000	410.043	1552.890	20834.880	-688335.200
34.809	0.000	410.043	1658.741	19238.410	-645096.500
35.215	0.000	410.043	1771.808	17730.950	-604658.500
35.582	0.000	410.043	1892.582	16234.360	-566722.400
35.934	0.000	410.043	2021.589	14950.750	-531061.100
36.305	0.000	410.043	2159.389	13853.500	-497736.700
36.635	0.000	410.043	2306.582	12724.520	-466490.700
36.997	0.000	410.043	2463.808	11738.770	-437315.400
37.315	0.000	410.043	2631.752	10881.410	-409709.700
37.665	0.000	410.043	2811.143	10017.080	-383923.900
38.010	0.000	410.043	3002.763	9260.011	-359848.000
38.360	0.000	410.043	3207.444	8565.463	-337217.700
38.635	0.000	410.043	3426.077	7940.171	-315959.400
38.945	0.000	410.043	3659.613	7284.399	-296080.700
39.174	0.000	410.043	3909.068	6766.876	-277412.100
39.528	0.000	410.043	4175.526	6214.166	-259987.500
39.887	0.000	410.044	4460.148	5825.143	-243620.500
40.260	0.000	410.044	4764.171	5331.353	-228373.800
40.588	0.000	410.044	5088.917	4903.243	-213935.500
40.888	0.000	410.044	5435.799	4622.374	-200432.300
41.189	0.000	410.045	5806.326	4207.453	-187807.900
41.455	0.000	410.045	6202.110	3894.297	-175964.700
41.708	0.000	410.045	6624.872	3640.875	-164860.000
41.980	0.000	410.045	7076.452	3335.873	-154462.800
42.212	0.000	410.045	7558.813	3136.619	-144790.800
42.569	0.000	410.045	8074.054	2908.741	-135677.100
42.881	0.000	410.045	8624.416	2703.365	-127033.500
43.198	0.000	410.045	9212.292	2476.314	-119063.500
43.451	0.000	410.045	9840.241	2283.233	-111598.300
43.706	0.000	410.045	10510.994	2156.144	-104533.800
43.950	0.000	410.045	11227.468	1987.681	-97947.920
44.238	0.000	410.046	11992.780	1853.211	-91756.510
44.523	0.000	410.046	12810.259	1723.243	-85966.750
44.753	0.000	410.046	13683.461	1596.353	-80545.550
45.070	0.000	410.046	14616.184	1500.476	-75465.140
45.302	0.000	410.046	15612.485	1387.599	-70699.440
45.560	0.000	410.046	16676.698	1293.309	-66240.810
45.825	0.000	410.046	17813.453	1211.429	-62059.130
46.074	0.000	410.046	19027.694	1126.911	-58152.350
46.356	0.000	410.046	20324.702	1041.530	-54479.850
46.646	0.000	410.046	21710.121	974.807	-51035.210
46.871	0.000	410.046	23189.975	900.109	-47824.830
47.133	0.000	410.046	24770.702	853.117	-44797.870
47.374	0.000	410.046	26459.178	795.863	-41966.060
47.667	0.000	410.046	28262.749	714.818	-39317.470
47.955	0.000	410.047	30189.258	670.908	-36811.510
48.227	0.000	410.047	32247.086	650.060	-34498.170
48.480	0.000	410.047	34445.185	611.485	-32323.950
48.762	0.000	410.047	36793.115	565.567	-30286.680
49.016	0.000	410.047	39301.090	535.156	-28369.360
49.256	0.000	410.047	41980.020	504.550	-26584.200
49.684	0.000	410.047	44841.556	471.246	-24907.210
50.082	0.000	410.047	47898.147	444.524	-23326.660
50.540	0.000	410.047	51163.089	416.725	-21857.970
50.831	0.000	410.047	54650.583	383.772	-20477.690
51.193	0.000	410.047	58375.799	352.842	-19179.010
51.472	0.000	410.047	62354.942	355.896	-17958.060
51.897	0.000	410.047	66605.320	323.646	-16830.760
52.283	0.000	410.047	71145.421	305.110	-15771.120
52.553	0.000	410.047	75994.996	288.084	-14769.400
52.834	0.000	410.047	81175.138	270.250	-13846.210
53.200	0.000	410.047	86708.381	254.896	-12961.730
53.507	0.000	410.047	92618.793	243.988	-12147.180
53.755	0.000	410.047	98932.084	224.932	-11375.020
54.047	0.000	410.047	105675.715	227.170	-10641.630
54.431	0.000	410.047	112879.022	191.970	-9986.153
54.713	0.000	410.047	120573.336	208.754	-9367.926
55.010	0.000	410.047	128792.127	168.539	-8758.469
55.292	0.000	410.047	137571.146	176.252	-8204.251
55.707	0.000	410.047	146948.581	165.857	-7688.423
55.966	0.000	410.047	156965.221	157.768	-7204.116
56.266	0.000	410.047	167664.638	150.112	-6744.043
56.531	0.000	410.047	179093.373	141.465	-6320.411
56.863	0.000	410.047	191301.139	135.702	-5921.394
57.186	0.000	410.047	204341.039	129.588	-5543.311
57.450	0.000	410.047	218269.793	130.716	-5194.248
57.756	0.000	410.047	233147.990	124.770	-4868.680
58.030	0.000	410.047	249040.349	118.211	-4555.675
58.359	0.000	410.047	266015.998	114.465	-4268.258
58.648	0.000	410.046	284148.780	106.703	-3998.843
58.948	0.000	410.046	303517.570	102.720	-3743.508
59.406	0.000	410.046	324206.618	98.132	-3505.729
59.675	0.000	410.046	346305.920	95.829	-3281.049
59.955	0.000	410.046	369911.605	94.203	-3071.144
60.340	0.000	410.046	395126.353	89.067	-2876.553
60.665	0.000	410.046	422059.846	88.522	-2692.573
60.977	0.000	410.046	450829.241	87.944	-2520.195
61.308	0.000	410.046	481559.679	83.328	-2360.529
61.625	0.000	410.046	514384.835	82.758	-2208.588
61.927	0.000	410.046	549447.493	81.454	-2065.538
62.186	0.000	410.046	586900.171	83.993	-1931.033
62.464	0.000	410.046	626905.783	80.532	-1808.258
62.732	0.000	410.046	669638.348	85.506	-1700.897
63.028	0.000	410.046	715283.746	83.021	-1592.056
63.280	0.000	410.046	764040.529	73.296	-1490.323
63.563	0.000	410.046	816120.781	73.470	-1390.442
63.816	0.000	410.046	871751.044	72.045	-1302.006
64.097	0.000	410.046	931173.304	71.513	-1215.787
64.355	0.000	410.046	994646.037	72.138	-1132.518
64.647	0.000	410.046	1062445.341	48.335	-1065.354
64.902	0.000	410.046	1134866.134	27.277	-990.752
65.400	0.000	410.046	1212223.437	34.573	-921.856
65.694	0.000	410.046	1294853.743	32.660	-863.466
66.024	0.000	410.046	1383116.481	34.236	-807.563
66.444	0.000	410.046	1477395.584	28.516	-761.219
66.842	0.000	410.046	1578101.150	28.842	-710.118
67.129	0.000	410.046	1685671.237	28.147	-662.394
67.378	0.000	410.046	1800573.758	24.845	-615.166
67.789	0.000	410.046	1923308.524	24.387	-572.492
68.044	0.000	410.046	2054409.414	25.070	-531.090
68.348	0.000	410.046	2194446.698	27.987	-492.256
68.613	0.000	410.046	2344029.518	25.325	-460.847
68.912	0.000	410.046	2503808.540	26.125	-424.293
69.172	0.000	410.046	2674478.780	25.812	-394.859
69.594	0.000	410.046	2856782.629	24.313	-365.426
69.909	0.000	410.046	3051513.084	22.438	-336.750
70.173	0.000	410.045	3259517.196	22.721	-305.635
70.516	0.000	410.045	3481699.752	26.612	-280.508
70.850	0.000	410.045	3719027.216	24.051	-255.309
71.108	0.000	410.045	3972531.929	27.023	-226.922
71.413	0.000	410.045	4243316.602	41.622	-209.857
71.679	0.000	410.045	4532559.110	31.228	-207.305
71.991	0.000	410.046	4841517.618	30.770	-182.963
72.263	0.000	410.046	5171536.051	26.467	-163.152
72.655	0.000	410.046	5524049.945	26.167	-143.039
73.070	0.000	410.046	5900592.685	24.836	-126.552
73.371	0.000	410.046	6302802.180	24.640	-108.239
73.673	0.000	410.046	6732427.985	25.849	-94.131
74.007	0.000	410.046	7191338.911	22.406	-78.702
74.304	0.000	410.046	7681531.159	22.738	-61.165
74.617	0.000	410.046	8205136.995	24.231	-45.936
74.923	0.000	410.046	8764434.032	25.027	-34.783
75.283	0.000	410.046	9361855.135	23.221	-22.150
75.602	0.000	410.046	9999999.000	23.631	-9.596

File: Cryocon-22C_and_Wayne_Kerr/Data_300K-415K_Air_Heating/415K_100mV_09-53-27.dat
Time (s)	Light (A)	T (K)	f (Hz)	R (Ohm)	X (Ohm)
2.572	0.000	414.929	20.000	8943493.000	-42733820.000
3.955	0.000	414.929	21.363	7793344.000	-40135900.000
5.254	0.000	414.929	22.819	7199397.000	-37862220.000
6.481	0.000	414.929	24.375	6564449.000	-35696440.000
7.626	0.000	414.929	26.036	5932678.000	-33653260.000
8.704	0.000	414.928	27.811	5401817.000	-31699270.000
9.719	0.000	414.927	29.707	4929244.000	-29820840.000
10.672	0.000	414.927	31.732	4536045.000	-28165020.000
11.571	0.000	414.927	33.895	4064957.000	-26550340.000
12.417	0.000	414.927	36.205	3676081.000	-24903420.000
13.219	0.000	414.927	38.673	3314457.000	-23460650.000
14.162	0.000	414.927	41.309	3020114.000	-22112250.000
15.049	0.000	414.927	44.125	2687151.000	-20810740.000
15.886	0.000	414.927	47.133	2381411.000	-19580930.000
16.672	0.000	414.927	50.346	2183471.000	-18399900.000
17.414	0.000	414.927	53.777	1989533.000	-17305430.000
18.128	0.000	414.927	57.443	1847777.000	-16290450.000
18.782	0.000	414.927	61.359	1715740.000	-15319360.000
19.401	0.000	414.927	65.541	1554256.000	-14383150.000
19.986	0.000	414.926	70.009	1428933.000	-13524380.000
20.540	0.000	414.926	74.781	1297671.000	-12702670.000
21.074	0.000	414.926	79.878	1167631.000	-11929310.000
21.567	0.000	414.926	85.323	1067395.000	-11208160.000
22.033	0.000	414.926	91.139	966632.500	-10525670.000
22.474	0.000	414.926	97.352	879535.700	-9876407.000
22.890	0.000	414.926	103.987	798317.900	-9280232.000
23.284	0.000	414.926	111.076	732761.800	-8714907.000
23.667	0.000	414.926	118.647	664706.100	-8183264.000
24.036	0.000	414.926	126.735	603811.500	-7684641.000
24.392	0.000	414.926	135.373	549042.400	-7210218.000
24.740	0.000	414.926	144.601	508634.400	-6769971.000
25.057	0.000	414.925	154.458	456604.400	-6359929.000
25.380	0.000	414.925	164.986	415667.000	-5958120.000
25.703	0.000	414.925	176.232	378980.500	-5592469.000
25.995	0.000	414.925	188.245	344241.500	-5249245.000
26.290	0.000	414.925	201.077	314589.700	-4923253.000
26.594	0.000	414.925	214.783	286040.100	-4618130.000
26.896	0.000	414.925	229.423	259974.100	-4332776.000
27.200	0.000	414.925	245.062	236185.500	-4067557.000
27.483	0.000	414.925	261.766	215695.600	-3813725.000
27.733	0.000	414.925	279.609	197062.700	-3575580.000
28.031	0.000	414.925	298.669	180270.500	-3354327.000
28.344	0.000	414.925	319.027	164085.500	-3144650.000
28.646	0.000	414.925	340.773	150849.000	-2950766.000
28.949	0.000	414.925	364.002	136644.700	-2766755.000
29.177	0.000	414.925	388.814	125302.900	-2594284.000
29.446	0.000	414.925	415.317	114310.500	-2432176.000
29.670	0.000	414.925	443.627	104418.900	-2281244.000
29.927	0.000	414.925	473.866	95802.470	-2138809.000
30.193	0.000	414.925	506.167	87154.520	-2004908.000
30.442	0.000	414.925	540.670	79998.420	-1879786.000
30.633	0.000	414.925	577.524	73805.460	-1762418.000
30.877	0.000	414.925	616.890	66849.770	-1652380.000
31.105	0.000	414.925	658.940	61603.670	-1548979.000
31.304	0.000	414.925	703.857	56553.820	-1452280.000
31.508	0.000	414.925	751.834	51651.010	-1361682.000
31.775	0.000	414.925	803.083	47232.740	-1276390.000
31.960	0.000	414.925	857.824	43603.790	-1196558.000
32.179	0.000	414.925	916.297	39906.770	-1121495.000
32.392	0.000	414.925	978.756	36757.240	-1051347.000
32.981	0.000	414.925	1045.472	33688.070	-985660.800
33.474	0.000	414.925	1116.736	31019.310	-923837.500
33.949	0.000	414.925	1192.857	28394.810	-865900.300
34.389	0.000	414.924	1274.167	26100.740	-811654.600
34.805	0.000	414.924	1361.020	24020.030	-760658.100
35.199	0.000	414.924	1453.793	22075.940	-712750.200
35.581	0.000	414.924	1552.890	20284.890	-668021.300
35.976	0.000	414.924	1658.741	18733.380	-626265.900
36.327	0.000	414.924	1771.808	17200.440	-586985.800
36.705	0.000	414.925	1892.582	15747.220	-549998.600
37.057	0.000	414.925	2021.589	14551.680	-515369.600
37.399	0.000	414.925	2159.389	13407.820	-483148.400
37.742	0.000	414.925	2306.582	12376.860	-452934.300
38.061	0.000	414.925	2463.808	11394.910	-424398.700
38.444	0.000	414.925	2631.752	10581.410	-397748.000
38.798	0.000	414.925	2811.143	9691.419	-372652.300
39.180	0.000	414.925	3002.763	8953.897	-349197.800
39.436	0.000	414.926	3207.444	8283.394	-327206.400
39.693	0.000	414.926	3426.077	7652.553	-306638.000
39.992	0.000	414.926	3659.613	7023.474	-287365.100
40.293	0.000	414.926	3909.068	6508.988	-269257.200
40.599	0.000	414.926	4175.526	6016.613	-252291.800
40.928	0.000	414.926	4460.148	5618.091	-236351.800
41.272	0.000	414.926	4764.171	5214.873	-221496.900
41.659	0.000	414.927	5088.917	4774.683	-207538.200
42.029	0.000	414.927	5435.799	4451.192	-194458.700
42.287	0.000	414.927	5806.326	4065.179	-182167.200
42.616	0.000	414.927	6202.110	3762.821	-170710.500
42.876	0.000	414.927	6624.872	3493.994	-159988.900
43.190	0.000	414.927	7076.452	3247.701	-149920.700
43.457	0.000	414.927	7558.813	3011.093	-140462.400
43.793	0.000	414.927	8074.054	2786.169	-131645.000
44.094	0.000	414.927	8624.416	2547.566	-123271.300
44.344	0.000	414.927	9212.292	2376.083	-115544.500
44.615	0.000	414.927	9840.241	2244.671	-108232.200
44.889	0.000	414.927	10510.994	2077.398	-101416.300
45.148	0.000	414.928	11227.468	1909.152	-95003.120
45.400	0.000	414.928	11992.780	1789.638	-89023.630
45.645	0.000	414.928	12810.259	1651.919	-83390.270
45.931	0.000	414.928	13683.461	1548.511	-78133.140
46.211	0.000	414.928	14616.184	1463.300	-73217.690
46.461	0.000	414.928	15612.485	1338.472	-68587.820
46.734	0.000	414.928	16676.698	1249.214	-64273.640
46.966	0.000	414.928	17813.453	1153.634	-60208.790
47.250	0.000	414.928	19027.694	1085.396	-56401.220
47.526	0.000	414.929	20324.702	1011.295	-52838.970
47.806	0.000	414.929	21710.121	936.548	-49501.620
48.067	0.000	414.929	23189.975	871.327	-46369.820
48.325	0.000	414.929	24770.702	813.375	-43446.770
48.603	0.000	414.929	26459.178	760.995	-40703.480
48.901	0.000	414.929	28262.749	731.345	-38125.030
49.158	0.000	414.929	30189.258	663.435	-35754.060
49.419	0.000	414.929	32247.086	616.897	-33472.090
49.665	0.000	414.929	34445.185	588.351	-31355.750
49.966	0.000	414.929	36793.115	542.282	-29374.360
50.251	0.000	414.929	39301.090	506.641	-27518.640
50.530	0.000	414.929	41980.020	475.045	-25776.710
50.939	0.000	414.929	44841.556	454.988	-24148.370
51.389	0.000	414.929	47898.147	419.197	-22623.630
51.806	0.000	414.929	51163.089	389.715	-21198.180
52.135	0.000	414.929	54650.583	372.948	-19854.310
52.495	0.000	414.929	58375.799	347.200	-18604.780
52.751	0.000	414.929	62354.942	309.437	-17429.450
53.192	0.000	414.929	66605.320	304.141	-16321.940
53.531	0.000	414.929	71145.421	285.047	-15293.420
53.821	0.000	414.929	75994.996	273.939	-14322.920
54.088	0.000	414.929	81175.138	242.037	-13418.770
54.373	0.000	414.929	86708.381	244.980	-12570.700
54.622	0.000	414.929	92618.793	232.876	-11775.840
54.900	0.000	414.930	98932.084	211.701	-11030.390
55.227	0.000	414.930	105675.715	218.926	-10324.710
55.525	0.000	414.930	112879.022	191.106	-9694.426
55.824	0.000	414.930	120573.336	188.047	-9071.486
56.144	0.000	414.930	128792.127	196.018	-8501.292
56.422	0.000	414.930	137571.146	170.696	-7961.396
56.817	0.000	414.931	146948.581	153.394	-7453.795
57.083	0.000	414.931	156965.221	150.122	-6986.374
57.402	0.000	414.931	167664.638	138.405	-6544.218
57.691	0.000	414.931	179093.373	135.960	-6125.808
58.012	0.000	414.932	191301.139	126.872	-5743.068
58.321	0.000	414.932	204341.039	123.271	-5375.099
58.590	0.000	414.932	218269.793	117.795	-5032.362
58.930	0.000	414.932	233147.990	113.367	-4722.748
59.206	0.000	414.932	249040.349	107.380	-4417.502
59.513	0.000	414.933	266015.998	103.755	-4135.566
59.767	0.000	414.933	284148.780	98.989	-3875.891
60.043	0.000	414.933	303517.570	95.303	-3629.596
60.464	0.000	414.933	324206.618	91.343	-3396.317
60.754	0.000	414.933	346305.920	88.784	-3181.473
61.060	0.000	414.933	369911.605	86.390	-2978.352
61.360	0.000	414.933	395126.353	84.117	-2790.139
61.625	0.000	414.933	422059.846	80.280	-2611.474
61.954	0.000	414.933	450829.241	80.773	-2444.779
62.262	0.000	414.932	481559.679	77.379	-2288.459
62.548	0.000	414.932	514384.835	75.290	-2141.589
62.797	0.000	414.933	549447.493	73.749	-2002.865
63.080	0.000	414.933	586900.171	76.396	-1874.944
63.380	0.000	414.932	626905.783	71.743	-1753.967
63.704	0.000	414.932	669638.348	74.532	-1648.615
64.003	0.000	414.932	715283.746	75.732	-1545.160
64.313	0.000	414.932	764040.529	69.297	-1446.037
64.562	0.000	414.932	816120.781	65.216	-1348.593
64.859	0.000	414.932	871751.044	64.051	-1262.595
65.125	0.000	414.932	931173.304	64.164	-1180.150
65.445	0.000	414.932	994646.037	63.364	-1099.429
65.738	0.000	414.932	1062445.341	35.925	-1037.166
65.988	0.000	414.932	1134866.134	21.340	-961.056
66.455	0.000	414.932	1212223.437	25.776	-896.545
66.742	0.000	414.932	1294853.743	23.303	-836.920
67.077	0.000	414.932	1383116.481	25.975	-781.146
67.530	0.000	414.932	1477395.584	19.496	-736.910
67.932	0.000	414.932	1578101.150	20.166	-685.360
68.208	0.000	414.932	1685671.237	19.014	-642.894
68.589	0.000	414.932	1800573.758	15.921	-594.904
68.947	0.000	414.932	1923308.524	14.671	-553.321
69.199	0.000	414.932	2054409.414	15.683	-512.787
69.482	0.000	414.932	2194446.698	18.183	-475.003
69.744	0.000	414.932	2344029.518	15.017	-444.984
70.066	0.000	414.932	2503808.540	16.316	-409.900
70.342	0.000	414.932	2674478.780	17.543	-381.294
70.722	0.000	414.932	2856782.629	14.446	-351.773
71.102	0.000	414.932	3051513.084	13.797	-323.506
71.427	0.000	414.932	3259517.196	14.487	-293.841
71.739	0.000	414.932	3481699.752	17.495	-270.782
72.047	0.000	414.932	3719027.216	13.987	-245.164
72.315	0.000	414.932	3972531.929	15.549	-219.000
72.588	0.000	414.932	4243316.602	29.118	-197.807
72.879	0.000	414.932	4532559.110	22.589	-198.071
73.154	0.000	414.932	4841517.618	20.162	-173.696
73.452	0.000	414.932	5171536.051	17.761	-153.537
73.952	0.000	414.932	5524049.945	18.104	-133.894
74.301	0.000	414.932	5900592.685	16.815	-117.605
74.567	0.000	414.932	6302802.180	17.225	-100.423
74.912	0.000	414.932	6732427.985	17.910	-86.428
75.201	0.000	414.932	7191338.911	15.110	-71.409
75.503	0.000	414.932	7681531.159	15.891	-55.060
75.799	0.000	414.932	8205136.995	17.729	-40.152
76.086	0.000	414.932	8764434.032	18.828	-28.824
76.400	0.000	414.932	9361855.135	18.005	-16.869
76.726	0.000	414.932	9999999.000	18.552	-4.961
