Repository: sahgyan9/Cryocon_22C_Temperature_Controller_Python-File

## 🧪 Sample Under Test: PMN-0.3PT (0.70PMN-0.30PT)

- **Material:** $0.70\text{Pb}(\text{Mg}_{1/3}\text{Nb}_{2/3})\text{O}_3 - 0.30\text{PbTiO}_3$ ($x = 0.30$), a relaxor-based ferroelectric on the rhombohedral side of the Morphotropic Phase Boundary (MPB).
- **Latest Measurement Location:** [`Cryocon-22C_and_Wayne_Kerr/Data/`](Data/)
  - **Recorded Sweeps:** 57 full-spectrum impedance files from **300.0 K to 412.0 K** in 2.0 K steps (`300K_100mV_*.dat` to `412K_100mV_*.dat`).
  - **Sweep Parameters:** 200 logarithmic frequency points from **20 Hz to 10 MHz**, 100 mV AC excitation RMS.
- **Sample Geometry & Vacuum Capacitance:**

File: Cryocon-22C_and_Wayne_Kerr/Data_461K_367K_1.5mBar_Cooling/375K_100mV_23-33-14.dat
Time (s)	Light (A)	T (K)	f (Hz)	R (Ohm)	X (Ohm)
1.471	0.000	375.361	20.000	1743105.000	-51922090.000
2.877	0.000	375.341	21.363	1530300.000	-50863830.000
4.176	0.000	375.323	22.819	1299175.000	-47816790.000
5.395	0.000	375.305	24.375	1239864.000	-44633580.000
6.540	0.000	375.289	26.036	1127211.000	-41807240.000
7.618	0.000	375.275	27.811	1035239.000	-39134930.000
8.631	0.000	375.262	29.707	949099.400	-36676170.000
9.585	0.000	375.248	31.732	874899.800	-34346290.000
10.482	0.000	375.236	33.895	832092.900	-32289440.000
11.325	0.000	375.224	36.205	660645.600	-30180780.000
12.125	0.000	375.214	38.673	646313.000	-28364050.000
13.069	0.000	375.200	41.309	570620.900	-26481660.000
13.965	0.000	375.188	44.125	423449.500	-24837200.000
14.797	0.000	375.177	47.133	348146.100	-23192580.000
15.583	0.000	375.167	50.346	258622.500	-21755000.000
16.349	0.000	375.156	53.777	352883.500	-20371160.000
17.046	0.000	375.147	57.443	365542.000	-19126350.000
17.703	0.000	375.138	61.359	376462.800	-17936400.000
18.336	0.000	375.129	65.541	357777.800	-16796760.000
18.921	0.000	375.121	70.009	327161.400	-15747930.000
19.475	0.000	375.113	74.781	296524.100	-14757800.000
19.997	0.000	375.106	79.878	293577.600	-13810890.000
20.490	0.000	375.099	85.323	257179.000	-12956800.000
20.954	0.000	375.093	91.139	245449.400	-12125200.000
21.396	0.000	375.086	97.352	239790.300	-11358360.000
21.816	0.000	375.081	103.987	210308.200	-10646080.000
22.222	0.000	375.076	111.076	198457.900	-9978604.000
22.600	0.000	375.071	118.647	185248.400	-9348456.000
22.971	0.000	375.066	126.735	173223.900	-8757787.000
23.312	0.000	375.062	135.373	162097.000	-8208425.000
23.677	0.000	375.058	144.601	145758.500	-7670815.000
24.008	0.000	375.053	154.458	139319.100	-7192337.000
24.324	0.000	375.049	164.986	130816.700	-6750490.000
24.627	0.000	375.045	176.232	123787.600	-6323081.000
24.962	0.000	375.041	188.245	116333.800	-5924694.000
25.252	0.000	375.037	201.077	106254.700	-5550407.000
25.521	0.000	375.034	214.783	99760.490	-5199370.000
25.801	0.000	375.031	229.423	92806.630	-4871016.000
26.111	0.000	375.026	245.062	85158.950	-4563116.000
26.376	0.000	375.022	261.766	79050.290	-4275526.000
26.652	0.000	375.019	279.609	75525.920	-4005531.000
26.919	0.000	375.016	298.669	69683.840	-3752621.000
27.213	0.000	375.013	319.027	65651.430	-3516184.000
27.457	0.000	375.008	340.773	61304.020	-3292608.000
27.696	0.000	375.005	364.002	57631.510	-3085763.000
27.952	0.000	375.002	388.814	52997.410	-2890899.000
28.230	0.000	374.999	415.317	50023.200	-2708173.000
28.479	0.000	374.996	443.627	46744.080	-2537283.000
28.740	0.000	374.993	473.866	43196.880	-2377697.000
28.930	0.000	374.990	506.167	41452.910	-2227296.000
29.218	0.000	374.987	540.670	38144.540	-2086726.000
29.450	0.000	374.984	577.524	35817.370	-1954961.000
29.709	0.000	374.981	616.890	33097.580	-1831858.000
29.901	0.000	374.978	658.940	31178.470	-1716308.000
30.151	0.000	374.975	703.857	28745.790	-1608016.000
30.403	0.000	374.972	751.834	27149.790	-1506194.000
30.598	0.000	374.969	803.083	25354.190	-1411279.000
30.845	0.000	374.967	857.824	23863.010	-1321901.000
31.057	0.000	374.964	916.297	22182.880	-1238606.000
31.266	0.000	374.961	978.756	20874.050	-1160331.000
31.800	0.000	374.955	1045.472	19186.970	-1087570.000
32.283	0.000	374.949	1116.736	17992.620	-1018722.000
32.743	0.000	374.943	1192.857	16924.000	-954461.600
33.203	0.000	374.937	1274.167	15970.570	-894260.000
33.619	0.000	374.933	1361.020	14838.370	-837770.500
34.019	0.000	374.928	1453.793	14053.680	-784913.500
34.412	0.000	374.924	1552.890	13018.260	-735327.600
34.784	0.000	374.919	1658.741	12110.660	-689030.500
35.147	0.000	374.915	1771.808	11378.040	-645518.500
35.520	0.000	374.911	1892.582	10644.410	-604759.400
35.870	0.000	374.907	2021.589	9950.863	-566538.400
36.198	0.000	374.904	2159.389	9273.347	-530719.100
36.508	0.000	374.901	2306.582	8651.560	-497208.500
36.871	0.000	374.898	2463.808	8231.838	-465859.900
37.158	0.000	374.895	2631.752	7608.066	-436384.400
37.488	0.000	374.892	2811.143	7132.509	-408894.700
37.757	0.000	374.890	3002.763	6756.057	-383063.900
38.044	0.000	374.887	3207.444	6278.988	-358893.100
38.299	0.000	374.885	3426.077	5910.240	-336216.300
38.606	0.000	374.882	3659.613	5478.757	-315001.200
38.855	0.000	374.879	3909.068	5132.191	-295119.800
39.253	0.000	374.876	4175.526	4777.820	-276498.700
39.575	0.000	374.873	4460.148	4522.470	-259045.300
39.922	0.000	374.870	4764.171	4247.429	-242679.400
40.311	0.000	374.868	5088.917	3952.536	-227361.200
40.585	0.000	374.864	5435.799	3746.282	-212970.700
40.900	0.000	374.862	5806.326	3512.571	-199550.000
41.183	0.000	374.859	6202.110	3268.760	-186911.700
41.465	0.000	374.857	6624.872	3009.954	-175130.200
41.732	0.000	374.855	7076.452	2888.404	-164079.000
41.962	0.000	374.853	7558.813	2650.278	-153664.600
42.291	0.000	374.851	8074.054	2473.604	-143951.700
42.661	0.000	374.848	8624.416	2373.889	-134906.600
42.973	0.000	374.846	9212.292	2215.367	-126419.600
43.230	0.000	374.845	9840.241	2044.775	-118406.700
43.506	0.000	374.843	10510.994	1947.923	-110964.600
43.786	0.000	374.841	11227.468	1832.194	-103938.600
44.016	0.000	374.840	11992.780	1722.785	-97365.250
44.285	0.000	374.839	12810.259	1618.119	-91234.880
44.534	0.000	374.837	13683.461	1530.125	-85466.550
44.816	0.000	374.836	14616.184	1438.905	-80073.320
45.107	0.000	374.834	15612.485	1335.430	-75017.770
45.377	0.000	374.833	16676.698	1257.927	-70294.540
45.745	0.000	374.832	17813.453	1194.957	-65847.030
46.055	0.000	374.830	19027.694	1126.807	-61693.250
46.304	0.000	374.829	20324.702	1053.898	-57796.520
46.581	0.000	374.828	21710.121	990.844	-54152.380
46.879	0.000	374.826	23189.975	916.478	-50743.430
47.148	0.000	374.825	24770.702	879.750	-47526.960
47.404	0.000	374.825	26459.178	826.743	-44533.110
47.666	0.000	374.824	28262.749	757.608	-41731.430
47.959	0.000	374.823	30189.258	713.788	-39088.840
48.287	0.000	374.822	32247.086	689.352	-36615.330
48.545	0.000	374.821	34445.185	643.975	-34311.450
48.782	0.000	374.820	36793.115	612.638	-32147.570
49.042	0.000	374.820	39301.090	569.431	-30119.210
49.267	0.000	374.819	41980.020	537.055	-28213.180
49.673	0.000	374.818	44841.556	508.771	-26435.560
50.125	0.000	374.817	47898.147	479.089	-24769.930
50.567	0.000	374.816	51163.089	444.516	-23207.540
50.853	0.000	374.816	54650.583	427.477	-21736.500
51.235	0.000	374.815	58375.799	396.027	-20366.380
51.489	0.000	374.815	62354.942	361.674	-19092.900
51.937	0.000	374.814	66605.320	354.083	-17883.250
52.230	0.000	374.814	71145.421	338.519	-16748.570
52.634	0.000	374.814	75994.996	317.814	-15696.310
52.925	0.000	374.814	81175.138	304.892	-14702.880
53.208	0.000	374.814	86708.381	279.543	-13781.250
53.484	0.000	374.814	92618.793	266.942	-12905.870
53.728	0.000	374.814	98932.084	242.850	-12096.130
54.129	0.000	374.814	105675.715	225.211	-11330.800
54.433	0.000	374.814	112879.022	218.862	-10618.220
54.719	0.000	374.814	120573.336	211.726	-9951.880
55.158	0.000	374.814	128792.127	212.155	-9314.502
55.433	0.000	374.815	137571.146	188.216	-8731.665
55.811	0.000	374.815	146948.581	177.266	-8182.610
56.100	0.000	374.816	156965.221	167.989	-7665.983
56.413	0.000	374.816	167664.638	160.865	-7178.806
56.698	0.000	374.817	179093.373	151.307	-6729.482
57.024	0.000	374.817	191301.139	143.758	-6302.975
57.391	0.000	374.818	204341.039	137.850	-5906.359
57.679	0.000	374.819	218269.793	132.421	-5534.383
58.006	0.000	374.820	233147.990	124.118	-5185.300
58.255	0.000	374.821	249040.349	116.775	-4856.980
58.554	0.000	374.822	266015.998	113.291	-4551.412
58.835	0.000	374.822	284148.780	107.339	-4263.729
59.172	0.000	374.823	303517.570	102.260	-3992.912
59.678	0.000	374.825	324206.618	96.495	-3741.506
59.990	0.000	374.826	346305.920	92.665	-3505.230
60.286	0.000	374.828	369911.605	88.090	-3282.459
60.536	0.000	374.829	395126.353	84.887	-3075.668
60.821	0.000	374.830	422059.846	80.158	-2881.097
61.130	0.000	374.831	450829.241	77.684	-2698.755
61.418	0.000	374.833	481559.679	73.676	-2527.119
61.749	0.000	374.834	514384.835	71.092	-2366.593
62.085	0.000	374.836	549447.493	67.728	-2217.101
62.365	0.000	374.837	586900.171	65.043	-2076.058
62.620	0.000	374.839	626905.783	62.261	-1943.922
62.915	0.000	374.840	669638.348	60.038	-1819.376
63.212	0.000	374.841	715283.746	57.786	-1702.858
63.466	0.000	374.843	764040.529	61.150	-1593.936
63.761	0.000	374.844	816120.781	54.292	-1494.389
64.019	0.000	374.845	871751.044	51.674	-1397.882
64.326	0.000	374.846	931173.304	50.257	-1307.207
64.577	0.000	374.847	994646.037	47.605	-1223.032
64.872	0.000	374.849	1062445.341	3.985	-1137.966
65.161	0.000	374.850	1134866.134	4.055	-1063.171
65.554	0.000	374.852	1212223.437	0.785	-997.230
65.877	0.000	374.853	1294853.743	0.125	-930.534
66.208	0.000	374.855	1383116.481	-1.687	-869.710
66.627	0.000	374.857	1477395.584	-2.529	-811.314
67.046	0.000	374.859	1578101.150	-3.177	-756.782
67.324	0.000	374.861	1685671.237	-4.514	-705.484
67.651	0.000	374.863	1800573.758	-4.946	-657.314
68.024	0.000	374.865	1923308.524	-6.131	-612.174
68.301	0.000	374.867	2054409.414	-6.528	-569.486
68.593	0.000	374.868	2194446.698	-6.814	-528.652
68.872	0.000	374.869	2344029.518	-7.810	-490.908
69.132	0.000	374.870	2503808.540	-7.936	-454.615
69.445	0.000	374.872	2674478.780	-8.245	-420.690
69.836	0.000	374.874	2856782.629	-8.582	-388.145
70.123	0.000	374.875	3051513.084	-8.430	-357.541
70.487	0.000	374.877	3259517.196	-8.477	-328.555
70.742	0.000	374.878	3481699.752	-8.549	-300.938
71.070	0.000	374.880	3719027.216	-7.424	-274.608
71.339	0.000	374.881	3972531.929	-7.439	-250.242
71.640	0.000	374.882	4243316.602	-6.703	-227.361
71.940	0.000	374.884	4532559.110	-7.224	-204.543
72.265	0.000	374.885	4841517.618	-6.722	-182.565
72.557	0.000	374.887	5171536.051	-6.129	-161.782
72.996	0.000	374.888	5524049.945	-5.218	-141.877
73.250	0.000	374.889	5900592.685	-4.217	-122.814
73.572	0.000	374.891	6302802.180	-2.986	-104.736
73.862	0.000	374.893	6732427.985	-1.760	-87.533
74.158	0.000	374.894	7191338.911	-0.172	-70.900
74.454	0.000	374.895	7681531.159	1.566	-55.649
74.721	0.000	374.897	8205136.995	3.251	-40.964
75.008	0.000	374.898	8764434.032	5.130	-27.194
75.295	0.000	374.899	9361855.135	7.146	-14.458
75.568	0.000	374.900	9999999.000	9.352	-2.856

File: Cryocon-22C_and_Wayne_Kerr/Data_461K_367K_1.5mBar_Cooling/377K_100mV_23-29-50.dat
Time (s)	Light (A)	T (K)	f (Hz)	R (Ohm)	X (Ohm)
1.477	0.000	377.369	20.000	2308597.000	-51722040.000
2.877	0.000	377.349	21.363	1366931.000	-50614490.000
4.175	0.000	377.332	22.819	1402603.000	-47508710.000
5.402	0.000	377.316	24.375	1201332.000	-44505380.000
6.549	0.000	377.300	26.036	1165622.000	-41717080.000
7.639	0.000	377.286	27.811	998481.200	-39036530.000
8.650	0.000	377.274	29.707	971087.300	-36570790.000
9.603	0.000	377.260	31.732	837975.400	-34310850.000
10.500	0.000	377.248	33.895	727352.800	-32072550.000
11.345	0.000	377.237	36.205	793839.100	-30043600.000
12.143	0.000	377.226	38.673	616537.400	-28110470.000
13.084	0.000	377.213	41.309	568734.700	-26412210.000
13.978	0.000	377.201	44.125	468010.200	-24704830.000
14.837	0.000	377.190	47.133	368281.200	-23143260.000
15.622	0.000	377.179	50.346	358307.400	-21697890.000
16.362	0.000	377.169	53.777	333190.400	-20304280.000
17.060	0.000	377.160	57.443	342885.400	-19067550.000
17.718	0.000	377.151	61.359	374827.800	-17857150.000
18.336	0.000	377.143	65.541	369541.400	-16727200.000
18.921	0.000	377.135	70.009	319995.500	-15685690.000
19.472	0.000	377.127	74.781	295569.300	-14702400.000
19.992	0.000	377.121	79.878	281475.200	-13757900.000
20.482	0.000	377.114	85.323	282737.900	-12901450.000
20.949	0.000	377.107	91.139	246721.800	-12098540.000
21.389	0.000	377.101	97.352	230756.100	-11313680.000
21.809	0.000	377.094	103.987	208030.200	-10606980.000
22.203	0.000	377.089	111.076	199611.700	-9943701.000
22.577	0.000	377.084	118.647	190232.300	-9315685.000
22.936	0.000	377.079	126.735	173280.000	-8730207.000
23.284	0.000	377.074	135.373	161241.300	-8176860.000
23.628	0.000	377.069	144.601	164753.700	-7651109.000
23.955	0.000	377.065	154.458	153183.600	-7183406.000
24.261	0.000	377.060	164.986	129717.500	-6721275.000
24.600	0.000	377.057	176.232	122228.100	-6302689.000
24.902	0.000	377.053	188.245	112349.000	-5902668.000
25.211	0.000	377.048	201.077	106909.700	-5530956.000
25.509	0.000	377.044	214.783	99347.930	-5180085.000
25.775	0.000	377.041	229.423	93509.430	-4852448.000
26.089	0.000	377.036	245.062	86637.500	-4550212.000
26.396	0.000	377.033	261.766	82029.380	-4261245.000
26.672	0.000	377.029	279.609	75895.390	-3989945.000
26.957	0.000	377.025	298.669	70876.860	-3737968.000
27.227	0.000	377.022	319.027	66585.880	-3502224.000
27.522	0.000	377.017	340.773	61682.460	-3281048.000
27.818	0.000	377.014	364.002	56756.750	-3074615.000
28.135	0.000	377.010	388.814	53213.080	-2880305.000
28.431	0.000	377.005	415.317	49979.960	-2699112.000
28.679	0.000	377.002	443.627	47340.080	-2528990.000
28.935	0.000	376.998	473.866	43714.740	-2369103.000
29.187	0.000	376.995	506.167	40308.320	-2220128.000
29.395	0.000	376.991	540.670	38248.500	-2079554.000
29.671	0.000	376.989	577.524	36206.560	-1947897.000
29.903	0.000	376.986	616.890	33503.220	-1824600.000
30.176	0.000	376.981	658.940	31309.730	-1709833.000
30.358	0.000	376.979	703.857	28894.290	-1602216.000
30.630	0.000	376.976	751.834	27027.090	-1500767.000
30.861	0.000	376.973	803.083	25337.760	-1406056.000
31.070	0.000	376.970	857.824	24324.830	-1317370.000
31.324	0.000	376.968	916.297	22701.070	-1234086.000
31.562	0.000	376.965	978.756	21326.230	-1156104.000
32.113	0.000	376.957	1045.472	19472.540	-1083536.000
32.595	0.000	376.952	1116.736	18277.540	-1015123.000
33.053	0.000	376.946	1192.857	16935.310	-951054.400
33.487	0.000	376.941	1274.167	16045.760	-890883.100
33.895	0.000	376.936	1361.020	14914.550	-834735.800
34.313	0.000	376.931	1453.793	13852.060	-782160.400
34.696	0.000	376.926	1552.890	12962.550	-732816.700
35.086	0.000	376.923	1658.741	12229.520	-686534.000
35.461	0.000	376.918	1771.808	11429.080	-643067.800
35.817	0.000	376.915	1892.582	10670.880	-602534.900
36.177	0.000	376.911	2021.589	9996.471	-564443.300
36.530	0.000	376.907	2159.389	9329.650	-528898.700
36.846	0.000	376.903	2306.582	8762.520	-495423.300
37.187	0.000	376.900	2463.808	8245.253	-464167.800
37.548	0.000	376.897	2631.752	7673.030	-434833.200
37.928	0.000	376.893	2811.143	7177.630	-407389.700
38.307	0.000	376.889	3002.763	6722.261	-381655.900
38.561	0.000	376.885	3207.444	6257.869	-357567.400
38.850	0.000	376.883	3426.077	5888.714	-334974.200
39.082	0.000	376.880	3659.613	5538.401	-313844.300
39.418	0.000	376.877	3909.068	5261.887	-294085.800
39.790	0.000	376.873	4175.526	4927.550	-275491.500
40.149	0.000	376.869	4460.148	4565.435	-258080.300
40.529	0.000	376.866	4764.171	4271.027	-241832.300
40.880	0.000	376.862	5088.917	3996.583	-226545.500
41.212	0.000	376.859	5435.799	3730.409	-212279.900
41.511	0.000	376.856	5806.326	3518.877	-198844.500
41.837	0.000	376.854	6202.110	3267.318	-186265.600
42.095	0.000	376.851	6624.872	3108.313	-174583.700
42.422	0.000	376.849	7076.452	2933.451	-163553.700
42.702	0.000	376.846	7558.813	2697.487	-153194.700
43.009	0.000	376.843	8074.054	2559.856	-143576.000
43.291	0.000	376.841	8624.416	2415.106	-134516.900
43.573	0.000	376.839	9212.292	2229.614	-125967.900
43.846	0.000	376.836	9840.241	2076.084	-118034.200
44.109	0.000	376.834	10510.994	1959.614	-110576.400
44.470	0.000	376.833	11227.468	1833.584	-103589.600
44.761	0.000	376.830	11992.780	1735.561	-97063.730
45.023	0.000	376.828	12810.259	1625.693	-90936.050
45.270	0.000	376.827	13683.461	1529.455	-85200.620
45.570	0.000	376.824	14616.184	1441.155	-79819.400
45.834	0.000	376.823	15612.485	1345.406	-74783.890
46.116	0.000	376.822	16676.698	1268.322	-70059.160
46.368	0.000	376.820	17813.453	1180.873	-65635.070
46.641	0.000	376.819	19027.694	1117.915	-61489.550
46.972	0.000	376.817	20324.702	1062.682	-57614.250
47.251	0.000	376.816	21710.121	974.183	-53972.890
47.498	0.000	376.815	23189.975	927.809	-50573.080
47.768	0.000	376.813	24770.702	872.989	-47367.060
48.005	0.000	376.812	26459.178	821.426	-44379.320
48.282	0.000	376.811	28262.749	770.930	-41585.580
48.550	0.000	376.810	30189.258	724.968	-38955.180
48.840	0.000	376.809	32247.086	681.220	-36495.010
49.094	0.000	376.808	34445.185	642.959	-34191.660
49.349	0.000	376.808	36793.115	604.566	-32033.230
49.641	0.000	376.807	39301.090	572.371	-30009.370
49.900	0.000	376.806	41980.020	541.234	-28116.350
50.333	0.000	376.805	44841.556	507.788	-26348.390
50.758	0.000	376.804	47898.147	475.487	-24680.850
51.210	0.000	376.804	51163.089	446.932	-23122.830
51.524	0.000	376.803	54650.583	420.188	-21669.060
51.905	0.000	376.802	58375.799	393.283	-20299.450
52.155	0.000	376.801	62354.942	353.694	-18995.060
52.586	0.000	376.801	66605.320	347.197	-17817.450
52.857	0.000	376.800	71145.421	335.618	-16690.620
53.140	0.000	376.800	75994.996	313.753	-15642.560
53.398	0.000	376.800	81175.138	303.054	-14651.040
53.737	0.000	376.799	86708.381	281.575	-13727.290
54.021	0.000	376.799	92618.793	261.856	-12862.510
54.312	0.000	376.799	98932.084	248.378	-12045.880
54.639	0.000	376.799	105675.715	240.012	-11311.790
54.997	0.000	376.799	112879.022	215.341	-10582.780
55.288	0.000	376.799	120573.336	212.113	-9917.322
55.591	0.000	376.799	128792.127	204.931	-9283.153
55.853	0.000	376.799	137571.146	185.757	-8702.150
56.232	0.000	376.800	146948.581	177.921	-8155.740
56.536	0.000	376.800	156965.221	163.354	-7637.524
56.792	0.000	376.800	167664.638	157.395	-7156.700
57.083	0.000	376.801	179093.373	150.780	-6704.915
57.509	0.000	376.801	191301.139	142.895	-6280.405
57.796	0.000	376.802	204341.039	135.905	-5883.725
58.036	0.000	376.802	218269.793	129.348	-5513.039
58.326	0.000	376.803	233147.990	130.550	-5166.892
58.609	0.000	376.804	249040.349	116.434	-4838.361
58.975	0.000	376.805	266015.998	112.627	-4534.372
59.229	0.000	376.805	284148.780	107.065	-4248.272
59.534	0.000	376.806	303517.570	100.719	-3979.596
60.001	0.000	376.808	324206.618	96.513	-3727.479
60.273	0.000	376.809	346305.920	91.886	-3491.911
60.557	0.000	376.810	369911.605	87.686	-3270.494
60.825	0.000	376.811	395126.353	84.401	-3063.796
61.099	0.000	376.812	422059.846	80.549	-2871.062
61.477	0.000	376.813	450829.241	75.925	-2688.273
61.791	0.000	376.814	481559.679	73.417	-2517.914
62.080	0.000	376.815	514384.835	70.809	-2358.125
62.373	0.000	376.817	549447.493	67.504	-2208.751
62.745	0.000	376.818	586900.171	64.797	-2067.861
63.061	0.000	376.819	626905.783	61.465	-1936.556
63.353	0.000	376.821	669638.348	59.611	-1812.799
63.649	0.000	376.822	715283.746	57.205	-1696.316
63.939	0.000	376.823	764040.529	54.322	-1588.034
64.275	0.000	376.824	816120.781	54.205	-1488.709
64.595	0.000	376.826	871751.044	51.717	-1392.739
64.843	0.000	376.828	931173.304	49.695	-1302.492
65.168	0.000	376.829	994646.037	47.479	-1218.254
65.404	0.000	376.830	1062445.341	3.671	-1133.478
65.721	0.000	376.832	1134866.134	3.417	-1059.797
66.111	0.000	376.834	1212223.437	0.692	-993.417
66.426	0.000	376.835	1294853.743	-0.373	-926.811
66.717	0.000	376.837	1383116.481	-1.644	-866.628
67.195	0.000	376.839	1477395.584	-2.756	-808.053
67.734	0.000	376.841	1578101.150	-3.521	-753.839
68.077	0.000	376.843	1685671.237	-4.541	-702.832
68.371	0.000	376.845	1800573.758	-4.993	-654.750
68.781	0.000	376.847	1923308.524	-6.170	-609.868
69.098	0.000	376.849	2054409.414	-6.366	-567.183
69.416	0.000	376.850	2194446.698	-6.968	-526.618
69.692	0.000	376.852	2344029.518	-7.844	-489.021
70.003	0.000	376.854	2503808.540	-7.851	-452.770
70.300	0.000	376.856	2674478.780	-8.274	-418.975
70.698	0.000	376.858	2856782.629	-8.549	-386.592
70.973	0.000	376.859	3051513.084	-8.480	-356.066
71.239	0.000	376.861	3259517.196	-8.490	-327.185
71.536	0.000	376.862	3481699.752	-8.590	-299.623
71.821	0.000	376.864	3719027.216	-7.535	-273.258
72.080	0.000	376.865	3972531.929	-7.333	-249.286
72.416	0.000	376.867	4243316.602	-6.576	-226.137
72.705	0.000	376.868	4532559.110	-7.182	-203.539
73.060	0.000	376.870	4841517.618	-6.650	-181.656
73.361	0.000	376.871	5171536.051	-6.080	-160.967
73.835	0.000	376.873	5524049.945	-5.145	-141.098
74.215	0.000	376.875	5900592.685	-4.123	-122.171
74.563	0.000	376.877	6302802.180	-2.948	-104.145
74.822	0.000	376.879	6732427.985	-1.704	-86.981
75.167	0.000	376.880	7191338.911	-0.140	-70.397
75.492	0.000	376.882	7681531.159	1.649	-55.189
75.786	0.000	376.884	8205136.995	3.319	-40.546
76.089	0.000	376.885	8764434.032	5.179	-26.820
76.402	0.000	376.887	9361855.135	7.203	-14.140
76.673	0.000	376.887	9999999.000	9.394	-2.565

File: Cryocon-22C_and_Wayne_Kerr/Data_461K_367K_1.5mBar_Cooling/379K_100mV_23-26-22.dat
Time (s)	Light (A)	T (K)	f (Hz)	R (Ohm)	X (Ohm)
1.471	0.000	379.377	20.000	3869318.000	-54527640.000
2.850	0.000	379.359	21.363	1363488.000	-50545710.000
4.154	0.000	379.341	22.819	1402448.000	-47423480.000
5.375	0.000	379.324	24.375	1260191.000	-44363060.000
6.520	0.000	379.308	26.036	1025253.000	-41572990.000
7.607	0.000	379.294	27.811	1047539.000	-38996900.000
8.637	0.000	379.280	29.707	849060.800	-36465070.000
9.589	0.000	379.267	31.732	790557.000	-34121400.000
10.487	0.000	379.254	33.895	797878.700	-31920690.000
11.333	0.000	379.244	36.205	725300.500	-30065610.000
12.129	0.000	379.233	38.673	715594.200	-28039570.000
13.072	0.000	379.221	41.309	581269.500	-26275630.000
13.958	0.000	379.209	44.125	447421.000	-24615620.000
14.793	0.000	379.198	47.133	385492.000	-23054520.000
15.607	0.000	379.188	50.346	284147.100	-21559760.000
16.347	0.000	379.178	53.777	371653.100	-20242700.000
17.046	0.000	379.169	57.443	380487.600	-18993780.000
17.703	0.000	379.161	61.359	396565.900	-17802200.000
18.321	0.000	379.152	65.541	366403.900	-16699060.000
18.905	0.000	379.145	70.009	323598.800	-15623750.000
19.458	0.000	379.137	74.781	305632.200	-14642030.000
19.980	0.000	379.131	79.878	285500.600	-13722930.000
20.474	0.000	379.124	85.323	268991.200	-12852990.000
20.940	0.000	379.118	91.139	247159.800	-12048620.000
21.382	0.000	379.112	97.352	220258.500	-11273040.000
21.805	0.000	379.107	103.987	202635.800	-10565640.000
22.196	0.000	379.102	111.076	193186.500	-9908573.000
22.569	0.000	379.096	118.647	186315.900	-9279384.000
22.927	0.000	379.092	126.735	173380.500	-8696533.000
23.269	0.000	379.087	135.373	157419.500	-8149965.000
23.619	0.000	379.083	144.601	163741.700	-7637324.000
23.944	0.000	379.078	154.458	148006.900	-7162256.000
24.291	0.000	379.075	164.986	129615.900	-6699014.000
24.595	0.000	379.070	176.232	122899.200	-6277264.000
24.883	0.000	379.066	188.245	112839.100	-5882291.000
25.185	0.000	379.063	201.077	105923.000	-5508973.000
25.440	0.000	379.059	214.783	98572.190	-5160880.000
25.726	0.000	379.056	229.423	91893.850	-4834712.000
26.045	0.000	379.052	245.062	85930.310	-4532553.000
26.327	0.000	379.049	261.766	80018.030	-4245113.000
26.649	0.000	379.044	279.609	74687.190	-3976207.000
26.923	0.000	379.040	298.669	69318.840	-3724355.000
27.228	0.000	379.037	319.027	64840.250	-3489621.000
27.480	0.000	379.032	340.773	60933.990	-3269072.000
27.761	0.000	379.029	364.002	56691.180	-3062406.000
28.030	0.000	379.026	388.814	52837.140	-2869141.000
28.270	0.000	379.022	415.317	49528.020	-2688103.000
28.506	0.000	379.019	443.627	46914.590	-2519010.000
28.731	0.000	379.016	473.866	43440.230	-2359723.000
28.970	0.000	379.013	506.167	40334.230	-2210578.000
29.175	0.000	379.010	540.670	38400.040	-2071356.000
29.432	0.000	379.008	577.524	35750.000	-1939782.000
29.676	0.000	379.005	616.890	33610.760	-1818017.000
29.878	0.000	379.002	658.940	30685.910	-1703312.000
30.114	0.000	378.999	703.857	29176.730	-1595675.000
30.309	0.000	378.996	751.834	27313.720	-1495258.000
30.509	0.000	378.993	803.083	26050.520	-1400611.000
30.780	0.000	378.990	857.824	23826.280	-1312106.000
30.982	0.000	378.987	916.297	22495.340	-1229054.000
31.196	0.000	378.985	978.756	21063.100	-1151750.000
31.732	0.000	378.978	1045.472	19379.630	-1079130.000
32.217	0.000	378.971	1116.736	18293.920	-1011126.000
32.674	0.000	378.965	1192.857	16989.020	-947204.100
33.107	0.000	378.960	1274.167	15865.920	-887443.100
33.517	0.000	378.955	1361.020	14771.250	-831495.600
33.925	0.000	378.950	1453.793	13934.030	-779110.100
34.316	0.000	378.945	1552.890	13036.440	-729932.200
34.694	0.000	378.940	1658.741	12255.580	-683876.100
35.103	0.000	378.935	1771.808	11473.530	-640584.800
35.452	0.000	378.931	1892.582	10730.260	-600237.900
35.781	0.000	378.926	2021.589	9934.845	-562350.300
36.127	0.000	378.923	2159.389	9384.312	-526839.000
36.478	0.000	378.918	2306.582	8775.707	-493641.600
36.783	0.000	378.914	2463.808	8272.752	-462445.900
37.098	0.000	378.911	2631.752	7744.202	-433248.600
37.442	0.000	378.907	2811.143	7283.512	-405904.400
37.716	0.000	378.903	3002.763	6805.494	-380286.200
38.011	0.000	378.900	3207.444	6317.456	-356321.800
38.276	0.000	378.896	3426.077	5901.447	-333810.400
38.611	0.000	378.894	3659.613	5563.998	-312705.200
38.858	0.000	378.890	3909.068	5192.663	-293011.400
39.226	0.000	378.886	4175.526	4905.450	-274512.700
39.576	0.000	378.881	4460.148	4603.512	-257160.600
39.924	0.000	378.877	4764.171	4285.450	-240985.000
40.310	0.000	378.874	5088.917	4023.297	-225781.900
40.687	0.000	378.869	5435.799	3796.921	-211500.000
41.045	0.000	378.865	5806.326	3521.426	-198095.100
41.326	0.000	378.862	6202.110	3312.976	-185595.300
41.634	0.000	378.858	6624.872	3124.203	-173968.100
41.868	0.000	378.856	7076.452	2940.141	-162938.500
42.108	0.000	378.853	7558.813	2725.450	-152670.000
42.433	0.000	378.850	8074.054	2542.974	-143008.800
42.725	0.000	378.848	8624.416	2385.314	-133986.200
43.032	0.000	378.844	9212.292	2188.851	-125536.700
43.312	0.000	378.842	9840.241	2081.041	-117561.900
43.561	0.000	378.839	10510.994	1986.847	-110171.000
43.838	0.000	378.836	11227.468	1853.784	-103216.300
44.101	0.000	378.834	11992.780	1750.931	-96699.920
44.355	0.000	378.831	12810.259	1646.356	-90613.380
44.685	0.000	378.828	13683.461	1534.128	-84889.270
44.954	0.000	378.825	14616.184	1445.010	-79519.780
45.192	0.000	378.823	15612.485	1354.437	-74517.800
45.490	0.000	378.821	16676.698	1271.619	-69811.090
45.718	0.000	378.818	17813.453	1192.612	-65408.010
46.070	0.000	378.815	19027.694	1119.891	-61281.390
46.334	0.000	378.813	20324.702	1056.068	-57413.680
46.581	0.000	378.811	21710.121	1002.805	-53790.600
46.869	0.000	378.809	23189.975	930.492	-50387.810
47.154	0.000	378.806	24770.702	875.318	-47217.260
47.436	0.000	378.804	26459.178	822.687	-44230.070
47.673	0.000	378.802	28262.749	774.667	-41440.610
47.957	0.000	378.800	30189.258	719.500	-38816.880
48.223	0.000	378.798	32247.086	681.091	-36363.920
48.495	0.000	378.797	34445.185	643.290	-34075.610
48.785	0.000	378.795	36793.115	607.933	-31922.820
49.019	0.000	378.793	39301.090	569.402	-29913.730
49.277	0.000	378.791	41980.020	531.550	-28025.070
49.670	0.000	378.789	44841.556	504.135	-26256.400
50.089	0.000	378.787	47898.147	475.377	-24597.200
50.519	0.000	378.784	51163.089	447.902	-23048.550
50.791	0.000	378.782	54650.583	420.661	-21591.310
51.210	0.000	378.781	58375.799	397.844	-20227.440
51.479	0.000	378.779	62354.942	362.912	-18937.620
51.886	0.000	378.777	66605.320	349.896	-17761.880
52.197	0.000	378.776	71145.421	332.701	-16642.640
52.529	0.000	378.775	75994.996	314.153	-15587.770
52.773	0.000	378.774	81175.138	292.854	-14602.890
53.089	0.000	378.773	86708.381	277.059	-13682.970
53.374	0.000	378.772	92618.793	263.916	-12821.050
53.641	0.000	378.772	98932.084	248.094	-12013.240
53.926	0.000	378.771	105675.715	253.953	-11261.950
54.263	0.000	378.770	112879.022	222.698	-10553.750
54.561	0.000	378.769	120573.336	212.753	-9876.794
54.870	0.000	378.768	128792.127	213.458	-9258.176
55.274	0.000	378.767	137571.146	187.377	-8677.364
55.641	0.000	378.766	146948.581	176.324	-8126.954
55.899	0.000	378.766	156965.221	167.312	-7612.340
56.185	0.000	378.765	167664.638	160.152	-7130.323
56.482	0.000	378.765	179093.373	152.139	-6683.045
56.819	0.000	378.764	191301.139	145.293	-6258.291
57.142	0.000	378.764	204341.039	137.183	-5866.291
57.383	0.000	378.764	218269.793	130.578	-5495.527
57.750	0.000	378.764	233147.990	117.079	-5142.697
58.069	0.000	378.764	249040.349	117.494	-4823.219
58.391	0.000	378.764	266015.998	113.361	-4520.345
58.692	0.000	378.764	284148.780	107.462	-4234.859
58.966	0.000	378.764	303517.570	101.204	-3967.468
59.390	0.000	378.764	324206.618	96.197	-3715.819
59.690	0.000	378.764	346305.920	92.496	-3481.089
59.977	0.000	378.764	369911.605	88.237	-3260.363
60.260	0.000	378.764	395126.353	83.808	-3053.347
60.609	0.000	378.764	422059.846	80.539	-2861.902
60.934	0.000	378.764	450829.241	76.924	-2679.817
61.246	0.000	378.764	481559.679	73.420	-2509.925
61.500	0.000	378.765	514384.835	71.076	-2351.479
61.773	0.000	378.765	549447.493	67.470	-2201.703
62.030	0.000	378.765	586900.171	65.030	-2062.550
62.320	0.000	378.766	626905.783	61.920	-1930.298
62.627	0.000	378.767	669638.348	59.428	-1807.289
62.983	0.000	378.767	715283.746	57.152	-1691.967
63.297	0.000	378.768	764040.529	56.880	-1582.557
63.556	0.000	378.769	816120.781	54.062	-1483.746
63.895	0.000	378.770	871751.044	51.444	-1388.377
64.193	0.000	378.772	931173.304	49.381	-1298.501
64.448	0.000	378.772	994646.037	47.445	-1214.850
64.770	0.000	378.773	1062445.341	3.309	-1130.108
65.028	0.000	378.774	1134866.134	3.122	-1056.617
65.409	0.000	378.776	1212223.437	0.915	-990.989
65.737	0.000	378.776	1294853.743	-0.413	-924.445
66.051	0.000	378.777	1383116.481	-1.467	-863.837
66.451	0.000	378.778	1477395.584	-2.849	-805.717
66.901	0.000	378.780	1578101.150	-3.699	-751.380
67.178	0.000	378.781	1685671.237	-4.714	-700.808
67.499	0.000	378.782	1800573.758	-5.202	-652.797
67.960	0.000	378.784	1923308.524	-5.937	-607.835
68.258	0.000	378.786	2054409.414	-6.337	-565.259
68.563	0.000	378.787	2194446.698	-6.834	-524.760
68.808	0.000	378.788	2344029.518	-7.741	-487.633
69.148	0.000	378.789	2503808.540	-7.968	-451.329
69.417	0.000	378.791	2674478.780	-8.249	-417.712
69.767	0.000	378.792	2856782.629	-8.616	-385.377
70.065	0.000	378.793	3051513.084	-8.544	-354.896
70.366	0.000	378.795	3259517.196	-8.570	-326.068
70.675	0.000	378.796	3481699.752	-8.619	-298.705
70.958	0.000	378.798	3719027.216	-7.765	-272.268
71.277	0.000	378.799	3972531.929	-7.162	-248.330
71.567	0.000	378.801	4243316.602	-6.527	-225.046
71.868	0.000	378.803	4532559.110	-7.178	-202.760
72.139	0.000	378.804	4841517.618	-6.686	-180.922
72.469	0.000	378.806	5171536.051	-6.080	-160.290
72.842	0.000	378.809	5524049.945	-5.142	-140.448
73.153	0.000	378.810	5900592.685	-4.079	-121.575
73.456	0.000	378.812	6302802.180	-2.947	-103.618
73.741	0.000	378.813	6732427.985	-1.671	-86.511
74.006	0.000	378.814	7191338.911	-0.128	-69.970
74.294	0.000	378.816	7681531.159	1.719	-54.791
74.584	0.000	378.817	8205136.995	3.379	-40.185
74.866	0.000	378.818	8764434.032	5.217	-26.505
75.178	0.000	378.820	9361855.135	7.255	-13.869
75.517	0.000	378.822	9999999.000	9.431	-2.324

File: Cryocon-22C_and_Wayne_Kerr/Data_461K_367K_1.5mBar_Cooling/381K_100mV_23-23-10.dat
Time (s)	Light (A)	T (K)	f (Hz)	R (Ohm)	X (Ohm)
1.473	0.000	381.368	20.000	184207.900	-51991440.000
2.884	0.000	381.349	21.363	1438793.000	-50205270.000
4.182	0.000	381.331	22.819	1329730.000	-47236790.000
5.400	0.000	381.315	24.375	1264977.000	-44178820.000
6.562	0.000	381.298	26.036	1106909.000	-41519200.000
7.640	0.000	381.284	27.811	1063304.000	-38804080.000
8.651	0.000	381.272	29.707	986229.800	-36326480.000
9.603	0.000	381.259	31.732	893163.700	-34114110.000
10.500	0.000	381.248	33.895	738341.300	-31898920.000
11.346	0.000	381.238	36.205	798161.200	-29827340.000
12.143	0.000	381.227	38.673	609722.100	-27992520.000
13.085	0.000	381.215	41.309	563465.400	-26237030.000
13.970	0.000	381.203	44.125	505237.100	-24571500.000
14.825	0.000	381.192	47.133	354503.400	-23012710.000
15.609	0.000	381.181	50.346	277970.800	-21575750.000
16.347	0.000	381.171	53.777	359422.400	-20190740.000
17.045	0.000	381.163	57.443	376443.600	-18906260.000
17.703	0.000	381.155	61.359	377865.300	-17741520.000
18.323	0.000	381.146	65.541	359156.900	-16654400.000
18.911	0.000	381.139	70.009	336862.100	-15567490.000
19.462	0.000	381.131	74.781	322590.500	-14597540.000
19.986	0.000	381.125	79.878	279010.200	-13676960.000
20.479	0.000	381.119	85.323	264925.100	-12826510.000
20.944	0.000	381.112	91.139	244319.000	-12010440.000
21.385	0.000	381.107	97.352	219194.100	-11243690.000
21.811	0.000	381.101	103.987	205358.500	-10540620.000
22.209	0.000	381.097	111.076	200455.700	-9869388.000
22.589	0.000	381.091	118.647	185950.500	-9247793.000
22.959	0.000	381.086	126.735	173039.000	-8664578.000
23.310	0.000	381.082	135.373	160601.000	-8118917.000
23.660	0.000	381.078	144.601	160041.500	-7612626.000
23.976	0.000	381.074	154.458	136928.100	-7139006.000
24.285	0.000	381.069	164.986	127247.900	-6675003.000
24.581	0.000	381.065	176.232	119115.200	-6250162.000
24.865	0.000	381.062	188.245	110799.900	-5859844.000
25.172	0.000	381.057	201.077	104706.600	-5490780.000
25.463	0.000	381.054	214.783	96799.630	-5143825.000
25.728	0.000	381.051	229.423	91777.080	-4819479.000
26.022	0.000	381.048	245.062	82640.640	-4513767.000
26.288	0.000	381.043	261.766	76041.070	-4228400.000
26.584	0.000	381.040	279.609	73631.900	-3962316.000
26.855	0.000	381.036	298.669	67548.050	-3711390.000
27.130	0.000	381.032	319.027	63140.540	-3477643.000
27.428	0.000	381.029	340.773	59461.830	-3257718.000
27.727	0.000	381.024	364.002	56930.550	-3052459.000
27.990	0.000	381.020	388.814	51713.760	-2858943.000
28.230	0.000	381.016	415.317	48668.570	-2679311.000
28.471	0.000	381.013	443.627	46117.690	-2509391.000
28.697	0.000	381.010	473.866	42297.510	-2351622.000
28.905	0.000	381.007	506.167	40230.440	-2201755.000
29.141	0.000	381.004	540.670	37108.820	-2063454.000
29.367	0.000	381.002	577.524	35384.140	-1933083.000
29.562	0.000	380.999	616.890	31882.350	-1811210.000
29.794	0.000	380.996	658.940	30087.440	-1697000.000
30.035	0.000	380.992	703.857	28642.460	-1589828.000
30.234	0.000	380.989	751.834	26649.990	-1489537.000
30.475	0.000	380.986	803.083	24321.320	-1395099.000
30.697	0.000	380.984	857.824	23298.790	-1307328.000
30.905	0.000	380.981	916.297	21773.950	-1224629.000
31.100	0.000	380.979	978.756	20244.210	-1147379.000
31.642	0.000	380.972	1045.472	18855.030	-1075057.000
32.126	0.000	380.966	1116.736	17567.180	-1007438.000
32.585	0.000	380.959	1192.857	16640.570	-943960.100
33.019	0.000	380.954	1274.167	15461.020	-884253.000
33.430	0.000	380.949	1361.020	14610.600	-828533.700
33.844	0.000	380.944	1453.793	13701.910	-776124.200
34.234	0.000	380.939	1552.890	12857.680	-727126.000
34.617	0.000	380.935	1658.741	12034.180	-681416.600
34.997	0.000	380.929	1771.808	11227.240	-638311.400
35.365	0.000	380.925	1892.582	10546.130	-597966.900
35.713	0.000	380.920	2021.589	9907.447	-560299.800
36.072	0.000	380.916	2159.389	9203.565	-524835.800
36.438	0.000	380.912	2306.582	8651.234	-491766.100
36.801	0.000	380.907	2463.808	8136.801	-460664.900
37.128	0.000	380.903	2631.752	7578.490	-431572.800
37.463	0.000	380.900	2811.143	7133.792	-404321.600
37.748	0.000	380.895	3002.763	6677.739	-378844.200
38.064	0.000	380.892	3207.444	6279.822	-354896.500
38.310	0.000	380.887	3426.077	5853.623	-332540.300
38.581	0.000	380.884	3659.613	5455.287	-311530.200
38.849	0.000	380.881	3909.068	5093.406	-291839.200
39.248	0.000	380.877	4175.526	4818.406	-273390.500
39.615	0.000	380.872	4460.148	4535.973	-256151.200
39.989	0.000	380.867	4764.171	4253.665	-240012.300
40.373	0.000	380.863	5088.917	3980.846	-224797.900
40.655	0.000	380.859	5435.799	3705.587	-210578.000
40.967	0.000	380.856	5806.326	3482.236	-197332.300
41.246	0.000	380.852	6202.110	3266.262	-184886.700
41.574	0.000	380.849	6624.872	3071.044	-173221.400
41.815	0.000	380.846	7076.452	2881.745	-162282.000
42.090	0.000	380.843	7558.813	2641.734	-152085.000
42.468	0.000	380.839	8074.054	2553.783	-142437.300
42.836	0.000	380.835	8624.416	2347.191	-133418.400
43.113	0.000	380.831	9212.292	2209.541	-125032.400
43.435	0.000	380.829	9840.241	2146.794	-117188.500
43.734	0.000	380.825	10510.994	1965.148	-109733.900
43.985	0.000	380.823	11227.468	1858.765	-102812.700
44.342	0.000	380.820	11992.780	1750.021	-96315.780
44.624	0.000	380.816	12810.259	1641.466	-90239.540
44.883	0.000	380.814	13683.461	1540.696	-84551.440
45.181	0.000	380.811	14616.184	1445.415	-79213.660
45.465	0.000	380.809	15612.485	1362.489	-74222.260
45.700	0.000	380.806	16676.698	1286.695	-69541.210
45.920	0.000	380.805	17813.453	1203.097	-65149.600
46.205	0.000	380.803	19027.694	1129.266	-61048.270
46.468	0.000	380.800	20324.702	1061.888	-57193.440
46.769	0.000	380.798	21710.121	997.793	-53588.480
47.011	0.000	380.796	23189.975	935.107	-50203.110
47.309	0.000	380.795	24770.702	878.849	-47022.660
47.555	0.000	380.792	26459.178	828.756	-44065.870
47.836	0.000	380.791	28262.749	780.558	-41290.670
48.094	0.000	380.788	30189.258	749.941	-38683.290
48.406	0.000	380.787	32247.086	690.167	-36229.100
48.698	0.000	380.784	34445.185	649.091	-33947.460
48.958	0.000	380.783	36793.115	610.802	-31808.160
49.180	0.000	380.781	39301.090	572.955	-29804.410
49.446	0.000	380.779	41980.020	540.077	-27919.100
49.829	0.000	380.777	44841.556	509.323	-26157.560
50.242	0.000	380.775	47898.147	480.473	-24510.830
50.721	0.000	380.773	51163.089	451.829	-22964.920
51.054	0.000	380.771	54650.583	422.611	-21515.280
51.438	0.000	380.769	58375.799	398.924	-20159.870
51.691	0.000	380.768	62354.942	360.601	-18885.640
52.114	0.000	380.766	66605.320	355.462	-17693.730
52.443	0.000	380.765	71145.421	333.230	-16574.410
52.720	0.000	380.763	75994.996	313.114	-15528.750
53.035	0.000	380.762	81175.138	294.262	-14551.500
53.330	0.000	380.761	86708.381	278.320	-13633.060
53.622	0.000	380.760	92618.793	263.796	-12773.910
53.896	0.000	380.759	98932.084	247.855	-11965.180
54.293	0.000	380.759	105675.715	240.253	-11211.890
54.606	0.000	380.758	112879.022	220.504	-10508.940
54.909	0.000	380.757	120573.336	213.151	-9849.137
55.260	0.000	380.757	128792.127	179.212	-9212.192
55.513	0.000	380.756	137571.146	189.174	-8645.920
55.873	0.000	380.756	146948.581	177.008	-8097.990
56.159	0.000	380.755	156965.221	169.761	-7584.349
56.491	0.000	380.755	167664.638	161.515	-7106.953
56.821	0.000	380.755	179093.373	151.413	-6660.293
57.125	0.000	380.755	191301.139	145.182	-6238.586
57.513	0.000	380.755	204341.039	138.084	-5845.978
57.796	0.000	380.755	218269.793	132.247	-5477.233
58.124	0.000	380.755	233147.990	118.667	-5131.464
58.378	0.000	380.756	249040.349	118.247	-4807.637
58.688	0.000	380.756	266015.998	113.963	-4503.560
58.976	0.000	380.756	284148.780	107.231	-4220.177
59.249	0.000	380.756	303517.570	100.796	-3953.951
59.649	0.000	380.756	324206.618	96.498	-3702.521
59.891	0.000	380.756	346305.920	92.822	-3469.790
60.167	0.000	380.756	369911.605	87.061	-3249.122
60.419	0.000	380.757	395126.353	84.326	-3044.046
60.698	0.000	380.757	422059.846	79.966	-2851.758
61.016	0.000	380.757	450829.241	76.830	-2671.204
61.306	0.000	380.757	481559.679	73.170	-2501.446
61.664	0.000	380.758	514384.835	70.269	-2342.444
61.952	0.000	380.758	549447.493	67.516	-2194.096
62.201	0.000	380.759	586900.171	64.230	-2054.471
62.527	0.000	380.759	626905.783	61.213	-1924.252
62.817	0.000	380.760	669638.348	59.139	-1800.900
63.104	0.000	380.760	715283.746	57.001	-1685.770
63.386	0.000	380.761	764040.529	53.916	-1577.165
63.690	0.000	380.762	816120.781	53.677	-1478.368
63.943	0.000	380.763	871751.044	51.408	-1383.447
64.242	0.000	380.764	931173.304	49.196	-1293.979
64.488	0.000	380.764	994646.037	47.389	-1210.595
64.797	0.000	380.765	1062445.341	3.272	-1126.310
65.073	0.000	380.767	1134866.134	3.085	-1052.785
65.474	0.000	380.768	1212223.437	1.139	-987.684
65.810	0.000	380.769	1294853.743	-0.422	-921.148
66.144	0.000	380.770	1383116.481	-1.429	-860.876
66.580	0.000	380.772	1477395.584	-2.690	-802.855
67.065	0.000	380.774	1578101.150	-3.504	-748.854
67.342	0.000	380.775	1685671.237	-4.631	-698.169
67.675	0.000	380.776	1800573.758	-5.092	-650.387
68.120	0.000	380.777	1923308.524	-5.880	-605.753
68.410	0.000	380.779	2054409.414	-6.132	-563.196
68.735	0.000	380.780	2194446.698	-6.952	-522.831
69.017	0.000	380.781	2344029.518	-7.602	-485.771
69.307	0.000	380.783	2503808.540	-7.983	-449.686
69.607	0.000	380.784	2674478.780	-8.159	-416.183
69.984	0.000	380.786	2856782.629	-8.529	-383.950
70.291	0.000	380.787	3051513.084	-8.436	-353.499
70.556	0.000	380.788	3259517.196	-8.550	-324.873
70.866	0.000	380.789	3481699.752	-8.546	-297.555
71.217	0.000	380.791	3719027.216	-7.770	-271.221
71.477	0.000	380.792	3972531.929	-7.025	-247.139
71.813	0.000	380.794	4243316.602	-6.595	-223.974
72.102	0.000	380.796	4532559.110	-7.091	-201.928
72.425	0.000	380.797	4841517.618	-6.623	-180.125
72.684	0.000	380.798	5171536.051	-6.021	-159.574
73.184	0.000	380.800	5524049.945	-5.121	-139.773
73.515	0.000	380.802	5900592.685	-4.016	-120.939
73.799	0.000	380.804	6302802.180	-2.890	-103.088
74.136	0.000	380.805	6732427.985	-1.600	-86.021
74.411	0.000	380.807	7191338.911	-0.092	-69.522
74.707	0.000	380.809	7681531.159	1.818	-54.339
74.965	0.000	380.810	8205136.995	3.445	-39.799
75.260	0.000	380.812	8764434.032	5.268	-26.176
75.594	0.000	380.813	9361855.135	7.308	-13.582
75.910	0.000	380.815	9999999.000	9.466	-2.073
