Repository: sahgyan9/Cryocon_22C_Temperature_Controller_Python-File

## 🧪 Sample Under Test: PMN-0.3PT (0.70PMN-0.30PT)

- **Material:** $0.70\text{Pb}(\text{Mg}_{1/3}\text{Nb}_{2/3})\text{O}_3 - 0.30\text{PbTiO}_3$ ($x = 0.30$), a relaxor-based ferroelectric on the rhombohedral side of the Morphotropic Phase Boundary (MPB).
- **Latest Measurement Location:** [`Cryocon-22C_and_Wayne_Kerr/Data/`](Data/)
  - **Recorded Sweeps:** 57 full-spectrum impedance files from **300.0 K to 412.0 K** in 2.0 K steps (`300K_100mV_*.dat` to `412K_100mV_*.dat`).
  - **Sweep Parameters:** 200 logarithmic frequency points from **20 Hz to 10 MHz**, 100 mV AC excitation RMS.
- **Sample Geometry & Vacuum Capacitance:**

File: Cryocon-22C_and_Wayne_Kerr/Data_461K_367K_1.5mBar_Cooling/383K_100mV_23-20-01.dat
Time (s)	Light (A)	T (K)	f (Hz)	R (Ohm)	X (Ohm)
1.469	0.000	383.380	20.000	524624.400	-55686060.000
2.849	0.000	383.361	21.363	1327020.000	-50070140.000
4.148	0.000	383.344	22.819	1250842.000	-47090190.000
5.368	0.000	383.327	24.375	1264649.000	-43988350.000
6.515	0.000	383.312	26.036	1206216.000	-41276620.000
7.590	0.000	383.298	27.811	1066259.000	-38619870.000
8.621	0.000	383.285	29.707	918045.400	-36221240.000
9.574	0.000	383.272	31.732	792826.900	-33942420.000
10.471	0.000	383.260	33.895	747616.300	-31707610.000
11.316	0.000	383.248	36.205	777574.300	-29791320.000
12.122	0.000	383.238	38.673	737030.600	-27874960.000
13.065	0.000	383.226	41.309	554016.700	-26099590.000
13.950	0.000	383.214	44.125	476401.700	-24454770.000
14.785	0.000	383.204	47.133	384037.800	-22867080.000
15.571	0.000	383.194	50.346	281247.400	-21508790.000
16.312	0.000	383.185	53.777	345220.400	-20095910.000
17.031	0.000	383.175	57.443	363008.800	-18830160.000
17.688	0.000	383.167	61.359	393697.200	-17673610.000
18.325	0.000	383.160	65.541	356824.200	-16586660.000
18.909	0.000	383.151	70.009	337058.600	-15510930.000
19.459	0.000	383.145	74.781	303292.300	-14526780.000
20.005	0.000	383.138	79.878	278500.600	-13612090.000
20.498	0.000	383.132	85.323	257680.400	-12762580.000
20.964	0.000	383.125	91.139	239129.100	-11951860.000
21.405	0.000	383.120	97.352	228402.600	-11200090.000
21.823	0.000	383.114	103.987	207077.200	-10498660.000
22.217	0.000	383.109	111.076	191051.100	-9832694.000
22.589	0.000	383.103	118.647	180848.000	-9215659.000
22.973	0.000	383.099	126.735	166952.500	-8633469.000
23.323	0.000	383.093	135.373	158588.300	-8079562.000
23.690	0.000	383.089	144.601	134113.400	-7583928.000
24.008	0.000	383.085	154.458	123074.000	-7101100.000
24.317	0.000	383.081	164.986	127358.300	-6650201.000
24.623	0.000	383.078	176.232	115698.300	-6228151.000
24.963	0.000	383.073	188.245	111316.100	-5836319.000
25.258	0.000	383.069	201.077	100062.600	-5466627.000
25.562	0.000	383.065	214.783	97396.340	-5123611.000
25.856	0.000	383.062	229.423	87841.500	-4799861.000
26.155	0.000	383.058	245.062	81444.280	-4498892.000
26.464	0.000	383.053	261.766	75903.550	-4214583.000
26.757	0.000	383.050	279.609	71763.420	-3944783.000
27.023	0.000	383.046	298.669	67943.450	-3695992.000
27.346	0.000	383.043	319.027	63375.600	-3463512.000
27.652	0.000	383.038	340.773	59352.640	-3244316.000
27.878	0.000	383.035	364.002	55580.160	-3038967.000
28.140	0.000	383.031	388.814	51762.750	-2847133.000
28.377	0.000	383.029	415.317	48257.560	-2667934.000
28.625	0.000	383.024	443.627	45442.780	-2499631.000
28.918	0.000	383.021	473.866	41366.960	-2342016.000
29.160	0.000	383.017	506.167	39299.400	-2194481.000
29.379	0.000	383.014	540.670	36556.340	-2055695.000
29.614	0.000	383.011	577.524	34662.470	-1925192.000
29.849	0.000	383.009	616.890	31856.950	-1804072.000
30.055	0.000	383.005	658.940	30406.430	-1689654.000
30.292	0.000	383.002	703.857	28510.960	-1582958.000
30.519	0.000	383.000	751.834	26766.010	-1483489.000
30.699	0.000	382.997	803.083	25176.460	-1390017.000
30.910	0.000	382.993	857.824	23163.270	-1302128.000
31.190	0.000	382.991	916.297	21819.560	-1219830.000
31.428	0.000	382.987	978.756	20436.060	-1142615.000
31.963	0.000	382.979	1045.472	18782.970	-1070759.000
32.450	0.000	382.972	1116.736	17732.150	-1003239.000
32.909	0.000	382.967	1192.857	16516.430	-939828.400
33.362	0.000	382.960	1274.167	15537.850	-880527.700
33.772	0.000	382.955	1361.020	14556.820	-824895.100
34.182	0.000	382.950	1453.793	13650.270	-772951.900
34.560	0.000	382.944	1552.890	12845.830	-724074.500
34.931	0.000	382.940	1658.741	12070.640	-678380.300
35.309	0.000	382.935	1771.808	11280.370	-635560.700
35.709	0.000	382.930	1892.582	10511.620	-595490.600
36.053	0.000	382.925	2021.589	9878.764	-557860.800
36.405	0.000	382.920	2159.389	9197.334	-522684.200
36.751	0.000	382.916	2306.582	8673.098	-489613.800
37.076	0.000	382.912	2463.808	8124.680	-458724.000
37.444	0.000	382.908	2631.752	7625.208	-429788.000
37.795	0.000	382.904	2811.143	7128.899	-402680.100
38.091	0.000	382.899	3002.763	6674.927	-377292.200
38.367	0.000	382.896	3207.444	6310.038	-353418.800
38.616	0.000	382.892	3426.077	5840.002	-331088.900
38.952	0.000	382.889	3659.613	5471.534	-310216.000
39.227	0.000	382.885	3909.068	5172.094	-290648.400
39.594	0.000	382.880	4175.526	4866.504	-272294.000
39.953	0.000	382.876	4460.148	4520.324	-255079.000
40.273	0.000	382.871	4764.171	4196.889	-239050.100
40.645	0.000	382.868	5088.917	4018.714	-223958.200
41.001	0.000	382.863	5435.799	3738.326	-209784.800
41.300	0.000	382.858	5806.326	3499.052	-196552.200
41.606	0.000	382.856	6202.110	3288.425	-184130.100
41.880	0.000	382.852	6624.872	3048.480	-172518.100
42.200	0.000	382.849	7076.452	2881.342	-161613.300
42.436	0.000	382.845	7558.813	2691.534	-151407.800
42.774	0.000	382.842	8074.054	2552.025	-141854.500
43.072	0.000	382.838	8624.416	2385.148	-132944.000
43.327	0.000	382.835	9212.292	2250.206	-124478.000
43.595	0.000	382.832	9840.241	2077.410	-116681.800
43.865	0.000	382.830	10510.994	1987.232	-109292.900
44.128	0.000	382.826	11227.468	1855.526	-102388.100
44.377	0.000	382.824	11992.780	1753.278	-95913.550
44.642	0.000	382.822	12810.259	1643.400	-89889.510
44.970	0.000	382.819	13683.461	1548.008	-84206.990
45.239	0.000	382.816	14616.184	1446.305	-78913.790
45.463	0.000	382.814	15612.485	1367.188	-73930.500
45.725	0.000	382.811	16676.698	1281.891	-69264.180
45.985	0.000	382.809	17813.453	1199.437	-64891.250
46.273	0.000	382.806	19027.694	1129.985	-60802.540
46.550	0.000	382.804	20324.702	1065.902	-56952.290
46.800	0.000	382.801	21710.121	1003.651	-53358.380
47.060	0.000	382.799	23189.975	948.155	-50000.940
47.288	0.000	382.796	24770.702	877.234	-46843.590
47.550	0.000	382.795	26459.178	827.585	-43881.060
47.807	0.000	382.793	28262.749	781.501	-41106.980
48.081	0.000	382.791	30189.258	733.689	-38527.230
48.339	0.000	382.789	32247.086	690.063	-36090.320
48.593	0.000	382.787	34445.185	648.116	-33812.440
48.824	0.000	382.785	36793.115	607.073	-31679.780
49.105	0.000	382.782	39301.090	571.774	-29681.750
49.379	0.000	382.781	41980.020	539.855	-27807.120
49.739	0.000	382.778	44841.556	511.606	-26055.800
50.169	0.000	382.775	47898.147	478.617	-24414.950
50.611	0.000	382.772	51163.089	445.357	-22874.150
50.910	0.000	382.770	54650.583	425.223	-21433.850
51.296	0.000	382.767	58375.799	398.106	-20073.340
51.625	0.000	382.765	62354.942	399.971	-18804.700
52.064	0.000	382.762	66605.320	356.630	-17628.110
52.403	0.000	382.760	71145.421	339.041	-16514.110
52.683	0.000	382.759	75994.996	322.004	-15465.980
52.932	0.000	382.757	81175.138	299.585	-14489.380
53.243	0.000	382.756	86708.381	277.900	-13579.290
53.619	0.000	382.754	92618.793	262.179	-12723.590
53.903	0.000	382.753	98932.084	253.258	-11917.490
54.189	0.000	382.751	105675.715	221.340	-11173.660
54.430	0.000	382.750	112879.022	225.844	-10465.460
54.726	0.000	382.749	120573.336	208.302	-9811.438
55.047	0.000	382.748	128792.127	188.261	-9188.026
55.325	0.000	382.747	137571.146	187.653	-8609.484
55.710	0.000	382.746	146948.581	179.520	-8065.653
56.005	0.000	382.745	156965.221	168.850	-7560.714
56.288	0.000	382.744	167664.638	161.598	-7079.780
56.615	0.000	382.743	179093.373	150.915	-6633.413
56.970	0.000	382.743	191301.139	146.226	-6215.782
57.257	0.000	382.742	204341.039	136.956	-5824.676
57.547	0.000	382.742	218269.793	129.868	-5456.432
57.936	0.000	382.741	233147.990	127.307	-5091.459
58.188	0.000	382.741	249040.349	117.199	-4789.854
58.507	0.000	382.740	266015.998	112.635	-4486.273
58.788	0.000	382.740	284148.780	106.851	-4204.619
59.054	0.000	382.740	303517.570	101.603	-3938.074
59.493	0.000	382.739	324206.618	96.874	-3688.562
59.756	0.000	382.739	346305.920	92.912	-3455.830
60.091	0.000	382.739	369911.605	86.983	-3237.590
60.375	0.000	382.739	395126.353	82.571	-3031.215
60.628	0.000	382.739	422059.846	80.037	-2840.226
60.930	0.000	382.739	450829.241	76.013	-2660.499
61.249	0.000	382.739	481559.679	72.988	-2492.034
61.536	0.000	382.740	514384.835	69.559	-2333.691
61.904	0.000	382.740	549447.493	66.868	-2185.651
62.232	0.000	382.740	586900.171	64.904	-2047.196
62.537	0.000	382.740	626905.783	61.526	-1917.023
62.858	0.000	382.740	669638.348	59.202	-1794.147
63.117	0.000	382.741	715283.746	56.894	-1679.322
63.407	0.000	382.741	764040.529	56.438	-1572.550
63.670	0.000	382.741	816120.781	53.250	-1472.727
64.001	0.000	382.742	871751.044	51.007	-1378.438
64.262	0.000	382.742	931173.304	49.076	-1288.970
64.583	0.000	382.743	994646.037	47.124	-1205.939
64.839	0.000	382.743	1062445.341	3.243	-1122.039
65.150	0.000	382.744	1134866.134	2.870	-1048.558
65.610	0.000	382.745	1212223.437	1.929	-984.198
65.927	0.000	382.745	1294853.743	-0.430	-917.964
66.226	0.000	382.746	1383116.481	-1.279	-857.616
66.652	0.000	382.747	1477395.584	-2.747	-800.019
67.094	0.000	382.749	1578101.150	-3.564	-745.928
67.449	0.000	382.750	1685671.237	-4.485	-695.463
67.725	0.000	382.751	1800573.758	-5.147	-647.986
68.167	0.000	382.752	1923308.524	-5.739	-603.343
68.486	0.000	382.753	2054409.414	-6.183	-560.799
68.777	0.000	382.755	2194446.698	-6.988	-520.819
69.092	0.000	382.756	2344029.518	-7.496	-484.022
69.366	0.000	382.757	2503808.540	-7.944	-448.020
69.743	0.000	382.758	2674478.780	-8.037	-414.447
70.115	0.000	382.760	2856782.629	-8.431	-382.445
70.434	0.000	382.761	3051513.084	-8.406	-352.153
70.713	0.000	382.763	3259517.196	-8.440	-323.584
71.038	0.000	382.764	3481699.752	-8.439	-296.442
71.316	0.000	382.765	3719027.216	-7.777	-270.121
71.657	0.000	382.767	3972531.929	-7.087	-245.936
71.938	0.000	382.769	4243316.602	-6.626	-222.847
72.278	0.000	382.770	4532559.110	-7.058	-201.042
72.545	0.000	382.771	4841517.618	-6.615	-179.324
72.850	0.000	382.773	5171536.051	-5.959	-158.826
73.319	0.000	382.774	5524049.945	-5.094	-139.050
73.617	0.000	382.776	5900592.685	-3.972	-120.287
73.971	0.000	382.778	6302802.180	-2.820	-102.509
74.287	0.000	382.779	6732427.985	-1.526	-85.464
74.613	0.000	382.781	7191338.911	-0.038	-69.034
74.893	0.000	382.783	7681531.159	1.910	-53.825
75.192	0.000	382.784	8205136.995	3.502	-39.397
75.477	0.000	382.786	8764434.032	5.326	-25.825
75.858	0.000	382.788	9361855.135	7.371	-13.264
76.141	0.000	382.789	9999999.000	9.513	-1.798

File: Cryocon-22C_and_Wayne_Kerr/Data_461K_367K_1.5mBar_Cooling/385K_100mV_23-16-55.dat
Time (s)	Light (A)	T (K)	f (Hz)	R (Ohm)	X (Ohm)
1.472	0.000	385.373	20.000	2560514.000	-55388800.000
2.853	0.000	385.355	21.363	1309227.000	-49922030.000
4.151	0.000	385.339	22.819	1407837.000	-46840180.000
5.371	0.000	385.324	24.375	1191723.000	-43802230.000
6.517	0.000	385.309	26.036	1229043.000	-41112170.000
7.596	0.000	385.294	27.811	1052711.000	-38415170.000
8.619	0.000	385.281	29.707	1021837.000	-36050880.000
9.571	0.000	385.269	31.732	924133.800	-33834740.000
10.466	0.000	385.257	33.895	779303.600	-31685980.000
11.309	0.000	385.247	36.205	726758.800	-29535900.000
12.111	0.000	385.237	38.673	612339.400	-27766720.000
13.052	0.000	385.225	41.309	584222.700	-26021140.000
13.941	0.000	385.215	44.125	504415.900	-24366700.000
14.776	0.000	385.204	47.133	331141.200	-22820230.000
15.562	0.000	385.194	50.346	356391.700	-21370950.000
16.300	0.000	385.185	53.777	340207.600	-20047890.000
16.997	0.000	385.175	57.443	375513.800	-18797140.000
17.662	0.000	385.167	61.359	368291.400	-17604410.000
18.297	0.000	385.158	65.541	365966.000	-16495110.000
18.882	0.000	385.151	70.009	324737.400	-15455370.000
19.436	0.000	385.143	74.781	297968.100	-14477610.000
19.958	0.000	385.137	79.878	294545.300	-13561800.000
20.451	0.000	385.130	85.323	259199.300	-12705970.000
20.918	0.000	385.124	91.139	246250.700	-11901980.000
21.358	0.000	385.119	97.352	227317.600	-11164690.000
21.776	0.000	385.112	103.987	211676.600	-10457050.000
22.188	0.000	385.107	111.076	191732.100	-9792334.000
22.578	0.000	385.103	118.647	180340.900	-9177592.000
22.946	0.000	385.098	126.735	169743.700	-8596342.000
23.287	0.000	385.093	135.373	159251.400	-8054021.000
23.614	0.000	385.089	144.601	156557.700	-7535085.000
23.950	0.000	385.085	154.458	138997.100	-7081200.000
24.257	0.000	385.080	164.986	129102.900	-6621967.000
24.599	0.000	385.077	176.232	117837.000	-6202844.000
24.891	0.000	385.073	188.245	107377.600	-5810180.000
25.206	0.000	385.069	201.077	103745.100	-5446408.000
25.497	0.000	385.065	214.783	95894.880	-5102382.000
25.771	0.000	385.061	229.423	89844.570	-4779621.000
26.057	0.000	385.058	245.062	81831.120	-4480216.000
26.359	0.000	385.054	261.766	75284.150	-4195378.000
26.662	0.000	385.049	279.609	72383.500	-3930255.000
26.927	0.000	385.046	298.669	66557.910	-3681506.000
27.211	0.000	385.043	319.027	63112.130	-3448712.000
27.499	0.000	385.038	340.773	58632.290	-3230660.000
27.795	0.000	385.035	364.002	55174.710	-3027430.000
28.039	0.000	385.031	388.814	51584.730	-2835850.000
28.307	0.000	385.028	415.317	48299.710	-2657098.000
28.540	0.000	385.024	443.627	45130.140	-2489544.000
28.772	0.000	385.021	473.866	42204.140	-2332581.000
29.003	0.000	385.018	506.167	39756.220	-2184458.000
29.258	0.000	385.014	540.670	36531.980	-2046453.000
29.454	0.000	385.011	577.524	34644.700	-1918015.000
29.731	0.000	385.009	616.890	31633.460	-1796326.000
29.961	0.000	385.006	658.940	29782.620	-1683117.000
30.170	0.000	385.003	703.857	28085.620	-1576777.000
30.418	0.000	385.000	751.834	26414.700	-1477516.000
30.648	0.000	384.996	803.083	24804.570	-1384274.000
30.845	0.000	384.994	857.824	23059.090	-1296383.000
31.065	0.000	384.991	916.297	21656.700	-1214769.000
31.261	0.000	384.988	978.756	20276.420	-1138221.000
31.833	0.000	384.981	1045.472	18790.440	-1066169.000
32.323	0.000	384.975	1116.736	17819.820	-998782.700
32.798	0.000	384.968	1192.857	16581.500	-935999.500
33.237	0.000	384.963	1274.167	15637.790	-876931.100
33.665	0.000	384.957	1361.020	14459.250	-821630.300
34.053	0.000	384.952	1453.793	13609.510	-769572.500
34.459	0.000	384.947	1552.890	12742.490	-721025.700
34.838	0.000	384.942	1658.741	11958.720	-675632.300
35.212	0.000	384.937	1771.808	11227.660	-632848.800
35.564	0.000	384.933	1892.582	10465.540	-592978.400
35.922	0.000	384.928	2021.589	9880.543	-555551.100
36.279	0.000	384.924	2159.389	9169.307	-520428.900
36.611	0.000	384.920	2306.582	8640.641	-487570.000
36.992	0.000	384.914	2463.808	8095.320	-456875.400
37.323	0.000	384.910	2631.752	7613.663	-428034.000
37.672	0.000	384.906	2811.143	7113.925	-401016.800
38.031	0.000	384.902	3002.763	6648.550	-375692.900
38.325	0.000	384.898	3207.444	6280.200	-352044.700
38.652	0.000	384.894	3426.077	5873.074	-329801.300
38.889	0.000	384.890	3659.613	5480.853	-309003.300
39.208	0.000	384.887	3909.068	5102.771	-289428.300
39.576	0.000	384.882	4175.526	4822.174	-271256.700
39.942	0.000	384.877	4460.148	4497.918	-254095.800
40.291	0.000	384.873	4764.171	4229.775	-237984.900
40.684	0.000	384.869	5088.917	3975.664	-223005.000
41.044	0.000	384.864	5435.799	3711.109	-208968.200
41.397	0.000	384.860	5806.326	3556.257	-195697.600
41.674	0.000	384.857	6202.110	3260.516	-183448.900
41.958	0.000	384.854	6624.872	3057.859	-171801.300
42.205	0.000	384.850	7076.452	2853.097	-160946.900
42.543	0.000	384.847	7558.813	2690.002	-150865.100
42.843	0.000	384.842	8074.054	2566.117	-141273.100
43.166	0.000	384.839	8624.416	2385.052	-132384.000
43.427	0.000	384.835	9212.292	2236.054	-124018.900
43.762	0.000	384.833	9840.241	2117.371	-116221.500
44.025	0.000	384.829	10510.994	1977.155	-108864.600
44.283	0.000	384.826	11227.468	1846.908	-101985.500
44.544	0.000	384.824	11992.780	1734.554	-95546.540
44.804	0.000	384.820	12810.259	1631.191	-89510.590
45.078	0.000	384.817	13683.461	1540.212	-83882.640
45.377	0.000	384.815	14616.184	1448.990	-78586.660
45.618	0.000	384.811	15612.485	1359.598	-73627.360
45.865	0.000	384.808	16676.698	1282.617	-68987.580
46.143	0.000	384.806	17813.453	1203.988	-64641.370
46.455	0.000	384.802	19027.694	1131.636	-60555.580
46.686	0.000	384.800	20324.702	1060.861	-56739.730
46.941	0.000	384.798	21710.121	1001.717	-53149.300
47.213	0.000	384.795	23189.975	943.542	-49806.990
47.464	0.000	384.793	24770.702	880.490	-46650.990
47.756	0.000	384.790	26459.178	830.771	-43717.330
48.037	0.000	384.788	28262.749	781.383	-40963.440
48.289	0.000	384.785	30189.258	730.952	-38362.490
48.504	0.000	384.784	32247.086	694.793	-35943.450
48.757	0.000	384.782	34445.185	651.507	-33679.130
49.019	0.000	384.779	36793.115	617.118	-31557.320
49.269	0.000	384.778	39301.090	574.651	-29566.490
49.570	0.000	384.775	41980.020	541.420	-27703.120
49.985	0.000	384.772	44841.556	510.625	-25957.250
50.335	0.000	384.769	47898.147	479.014	-24318.560
50.745	0.000	384.767	51163.089	449.210	-22780.840
51.093	0.000	384.764	54650.583	423.663	-21344.900
51.430	0.000	384.762	58375.799	396.613	-19992.180
51.725	0.000	384.759	62354.942	389.215	-18743.310
52.171	0.000	384.757	66605.320	361.493	-17557.680
52.515	0.000	384.755	71145.421	332.470	-16448.100
52.797	0.000	384.753	75994.996	316.814	-15409.630
53.093	0.000	384.751	81175.138	295.470	-14438.430
53.378	0.000	384.750	86708.381	281.490	-13528.580
53.638	0.000	384.748	92618.793	265.955	-12677.950
53.935	0.000	384.747	98932.084	251.607	-11871.140
54.311	0.000	384.745	105675.715	223.827	-11132.150
54.614	0.000	384.743	112879.022	225.009	-10434.760
54.902	0.000	384.742	120573.336	207.929	-9769.053
55.307	0.000	384.741	128792.127	201.954	-9171.849
55.576	0.000	384.739	137571.146	188.250	-8578.530
55.993	0.000	384.738	146948.581	177.312	-8034.819
56.270	0.000	384.736	156965.221	168.873	-7529.491
56.545	0.000	384.735	167664.638	161.366	-7054.469
56.790	0.000	384.734	179093.373	153.074	-6609.501
57.095	0.000	384.733	191301.139	144.735	-6191.426
57.474	0.000	384.733	204341.039	137.154	-5800.291
57.780	0.000	384.731	218269.793	130.786	-5433.627
58.078	0.000	384.731	233147.990	128.180	-5082.478
58.373	0.000	384.730	249040.349	117.836	-4770.127
58.771	0.000	384.729	266015.998	113.089	-4468.814
59.042	0.000	384.728	284148.780	107.177	-4189.379
59.310	0.000	384.728	303517.570	101.112	-3923.317
59.798	0.000	384.727	324206.618	95.923	-3675.475
60.086	0.000	384.727	346305.920	93.362	-3442.909
60.408	0.000	384.726	369911.605	88.482	-3224.832
60.654	0.000	384.726	395126.353	83.138	-3020.272
60.950	0.000	384.726	422059.846	80.235	-2830.220
61.247	0.000	384.726	450829.241	76.538	-2650.638
61.587	0.000	384.726	481559.679	72.695	-2482.569
61.874	0.000	384.726	514384.835	70.178	-2325.015
62.166	0.000	384.726	549447.493	67.111	-2177.742
62.503	0.000	384.726	586900.171	64.508	-2038.881
62.790	0.000	384.726	626905.783	61.271	-1909.880
63.116	0.000	384.726	669638.348	59.077	-1787.117
63.397	0.000	384.726	715283.746	56.894	-1673.469
63.768	0.000	384.726	764040.529	57.144	-1559.052
64.124	0.000	384.726	816120.781	53.588	-1467.611
64.449	0.000	384.727	871751.044	51.330	-1373.187
64.739	0.000	384.727	931173.304	48.960	-1284.300
65.001	0.000	384.728	994646.037	46.910	-1201.540
65.313	0.000	384.728	1062445.341	3.249	-1117.956
65.568	0.000	384.729	1134866.134	2.880	-1045.130
66.027	0.000	384.730	1212223.437	2.241	-980.878
66.357	0.000	384.731	1294853.743	-0.258	-914.387
66.672	0.000	384.731	1383116.481	-1.207	-854.291
67.112	0.000	384.733	1477395.584	-2.607	-797.035
67.521	0.000	384.734	1578101.150	-3.574	-743.020
67.779	0.000	384.735	1685671.237	-4.587	-692.887
68.142	0.000	384.735	1800573.758	-5.072	-645.383
68.526	0.000	384.736	1923308.524	-5.611	-600.759
68.768	0.000	384.737	2054409.414	-6.214	-558.475
69.060	0.000	384.738	2194446.698	-6.996	-518.805
69.354	0.000	384.739	2344029.518	-7.309	-482.068
69.601	0.000	384.740	2503808.540	-7.935	-446.164
69.957	0.000	384.741	2674478.780	-7.849	-412.775
70.327	0.000	384.742	2856782.629	-8.441	-380.873
70.652	0.000	384.743	3051513.084	-8.333	-350.640
70.912	0.000	384.744	3259517.196	-8.357	-322.190
71.261	0.000	384.745	3481699.752	-8.258	-295.126
71.543	0.000	384.746	3719027.216	-7.813	-268.933
71.882	0.000	384.747	3972531.929	-7.178	-244.811
72.177	0.000	384.748	4243316.602	-6.644	-221.773
72.508	0.000	384.750	4532559.110	-6.940	-200.156
72.786	0.000	384.751	4841517.618	-6.496	-178.488
73.102	0.000	384.752	5171536.051	-5.852	-158.032
73.588	0.000	384.754	5524049.945	-5.009	-138.335
73.868	0.000	384.755	5900592.685	-3.894	-119.610
74.189	0.000	384.756	6302802.180	-2.712	-101.891
74.515	0.000	384.757	6732427.985	-1.447	-84.902
74.845	0.000	384.759	7191338.911	0.012	-68.527
75.138	0.000	384.760	7681531.159	1.973	-53.313
75.455	0.000	384.761	8205136.995	3.581	-38.970
75.794	0.000	384.763	8764434.032	5.394	-25.473
76.108	0.000	384.764	9361855.135	7.437	-12.943
76.390	0.000	384.766	9999999.000	9.563	-1.525

File: Cryocon-22C_and_Wayne_Kerr/Data_461K_367K_1.5mBar_Cooling/387K_100mV_23-13-52.dat
Time (s)	Light (A)	T (K)	f (Hz)	R (Ohm)	X (Ohm)
1.472	0.000	387.373	20.000	1023926.000	-51097980.000
2.880	0.000	387.355	21.363	1458772.000	-49676420.000
4.203	0.000	387.337	22.819	1364963.000	-46651510.000
5.423	0.000	387.323	24.375	1220798.000	-43700000.000
6.568	0.000	387.308	26.036	1104838.000	-40896050.000
7.646	0.000	387.294	27.811	1010925.000	-38361040.000
8.661	0.000	387.281	29.707	943062.600	-35914230.000
9.613	0.000	387.269	31.732	829368.400	-33602650.000
10.511	0.000	387.257	33.895	820421.900	-31421630.000
11.363	0.000	387.247	36.205	710818.100	-29540100.000
12.164	0.000	387.236	38.673	719961.700	-27736840.000
13.107	0.000	387.223	41.309	628191.100	-25889590.000
13.993	0.000	387.211	44.125	495368.200	-24249550.000
14.829	0.000	387.200	47.133	435960.800	-22704960.000
15.612	0.000	387.191	50.346	252681.000	-21250630.000
16.383	0.000	387.180	53.777	342532.700	-19939160.000
17.081	0.000	387.172	57.443	388161.200	-18716930.000
17.738	0.000	387.162	61.359	365641.500	-17554020.000
18.372	0.000	387.154	65.541	354318.600	-16434600.000
18.958	0.000	387.146	70.009	329047.300	-15411450.000
19.510	0.000	387.139	74.781	308996.000	-14439910.000
20.056	0.000	387.132	79.878	283409.500	-13524810.000
20.558	0.000	387.126	85.323	267819.100	-12670560.000
21.044	0.000	387.119	91.139	246152.800	-11857480.000
21.485	0.000	387.114	97.352	228535.800	-11123800.000
21.901	0.000	387.108	103.987	218953.600	-10414520.000
22.296	0.000	387.103	111.076	198929.000	-9760869.000
22.670	0.000	387.098	118.647	180813.500	-9140620.000
23.025	0.000	387.094	126.735	165476.500	-8560819.000
23.374	0.000	387.090	135.373	156256.500	-8024576.000
23.702	0.000	387.084	144.601	145490.300	-7499760.000
24.024	0.000	387.080	154.458	152138.200	-7038499.000
24.351	0.000	387.077	164.986	127441.800	-6596081.000
24.679	0.000	387.073	176.232	118806.000	-6176750.000
24.962	0.000	387.068	188.245	108031.100	-5789053.000
25.262	0.000	387.065	201.077	101468.200	-5422558.000
25.535	0.000	387.061	214.783	95684.960	-5081267.000
25.833	0.000	387.057	229.423	88812.330	-4761114.000
26.149	0.000	387.053	245.062	81504.080	-4458218.000
26.448	0.000	387.049	261.766	75090.430	-4177721.000
26.743	0.000	387.046	279.609	72432.070	-3913435.000
27.038	0.000	387.041	298.669	67072.160	-3666069.000
27.343	0.000	387.037	319.027	62903.620	-3434398.000
27.630	0.000	387.034	340.773	58395.520	-3218084.000
27.873	0.000	387.029	364.002	53647.610	-3014331.000
28.149	0.000	387.026	388.814	51014.760	-2824275.000
28.386	0.000	387.023	415.317	47798.300	-2645450.000
28.617	0.000	387.019	443.627	44101.870	-2478727.000
28.825	0.000	387.017	473.866	40870.580	-2322512.000
29.074	0.000	387.014	506.167	38251.820	-2176569.000
29.288	0.000	387.010	540.670	35873.380	-2038283.000
29.563	0.000	387.007	577.524	34302.740	-1910492.000
29.796	0.000	387.004	616.890	31955.820	-1788805.000
29.994	0.000	387.001	658.940	29582.510	-1676456.000
30.228	0.000	386.999	703.857	27755.960	-1570420.000
30.457	0.000	386.995	751.834	25851.530	-1471507.000
30.654	0.000	386.992	803.083	24159.600	-1378386.000
30.898	0.000	386.989	857.824	22778.910	-1291702.000
31.104	0.000	386.986	916.297	21356.840	-1209990.000
31.333	0.000	386.983	978.756	19862.090	-1133596.000
31.866	0.000	386.976	1045.472	18746.540	-1062041.000
32.351	0.000	386.969	1116.736	17624.240	-994995.500
32.808	0.000	386.963	1192.857	16402.180	-932135.300
33.272	0.000	386.957	1274.167	15372.060	-873386.100
33.699	0.000	386.952	1361.020	14429.820	-818206.800
34.089	0.000	386.946	1453.793	13367.190	-766730.300
34.479	0.000	386.941	1552.890	12549.490	-718313.900
34.879	0.000	386.937	1658.741	11773.480	-672856.900
35.269	0.000	386.932	1771.808	11084.480	-630381.200
35.620	0.000	386.926	1892.582	10289.400	-590644.200
35.986	0.000	386.922	2021.589	9735.862	-553301.200
36.343	0.000	386.918	2159.389	9145.454	-518369.700
36.650	0.000	386.913	2306.582	8505.437	-485677.300
36.993	0.000	386.909	2463.808	7966.459	-454976.400
37.338	0.000	386.905	2631.752	7509.854	-426252.800
37.703	0.000	386.901	2811.143	7059.355	-399310.300
37.996	0.000	386.897	3002.763	6627.570	-374111.700
38.328	0.000	386.893	3207.444	6190.271	-350482.800
38.561	0.000	386.889	3426.077	5799.870	-328388.500
38.851	0.000	386.886	3659.613	5451.338	-307626.600
39.119	0.000	386.883	3909.068	5117.133	-288235.900
39.459	0.000	386.878	4175.526	4790.878	-270034.200
39.821	0.000	386.874	4460.148	4515.614	-252988.200
40.169	0.000	386.870	4764.171	4214.116	-237003.000
40.470	0.000	386.865	5088.917	3948.629	-222040.300
40.762	0.000	386.861	5435.799	3685.485	-208029.400
41.115	0.000	386.858	5806.326	3419.115	-194932.500
41.407	0.000	386.855	6202.110	3214.764	-182567.600
41.747	0.000	386.851	6624.872	3024.921	-171064.900
41.978	0.000	386.847	7076.452	2879.524	-160325.100
42.230	0.000	386.844	7558.813	2676.025	-150174.300
42.556	0.000	386.841	8074.054	2549.547	-140695.100
42.848	0.000	386.837	8624.416	2338.274	-131783.900
43.144	0.000	386.834	9212.292	2194.746	-123471.400
43.440	0.000	386.831	9840.241	2117.963	-115649.400
43.693	0.000	386.827	10510.994	1964.337	-108371.400
43.962	0.000	386.824	11227.468	1860.030	-101548.700
44.230	0.000	386.822	11992.780	1731.424	-95132.790
44.483	0.000	386.819	12810.259	1640.137	-89129.130
44.756	0.000	386.816	13683.461	1539.839	-83501.160
44.999	0.000	386.813	14616.184	1453.832	-78233.370
45.264	0.000	386.810	15612.485	1364.851	-73296.480
45.546	0.000	386.808	16676.698	1280.822	-68680.200
45.806	0.000	386.805	17813.453	1205.217	-64347.180
46.067	0.000	386.802	19027.694	1125.979	-60293.500
46.332	0.000	386.799	20324.702	1070.605	-56489.250
46.612	0.000	386.797	21710.121	1005.604	-52919.950
46.918	0.000	386.793	23189.975	947.586	-49581.850
47.177	0.000	386.791	24770.702	895.252	-46458.400
47.438	0.000	386.788	26459.178	834.212	-43526.310
47.708	0.000	386.786	28262.749	781.697	-40782.970
47.968	0.000	386.783	30189.258	746.940	-38201.350
48.266	0.000	386.781	32247.086	687.582	-35794.560
48.535	0.000	386.778	34445.185	653.071	-33536.820
48.829	0.000	386.776	36793.115	616.829	-31428.910
49.089	0.000	386.773	39301.090	581.117	-29440.450
49.368	0.000	386.771	41980.020	547.258	-27585.960
49.772	0.000	386.768	44841.556	509.766	-25845.900
50.234	0.000	386.765	47898.147	483.160	-24215.490
50.628	0.000	386.761	51163.089	455.522	-22689.430
50.933	0.000	386.759	54650.583	431.132	-21264.790
51.341	0.000	386.756	58375.799	403.901	-19924.340
51.634	0.000	386.754	62354.942	381.188	-18639.370
52.061	0.000	386.751	66605.320	356.604	-17485.250
52.393	0.000	386.749	71145.421	337.317	-16381.070
52.652	0.000	386.747	75994.996	319.430	-15345.870
52.950	0.000	386.745	81175.138	308.359	-14388.140
53.239	0.000	386.744	86708.381	281.816	-13479.770
53.552	0.000	386.742	92618.793	267.212	-12624.710
53.826	0.000	386.741	98932.084	252.602	-11824.660
54.141	0.000	386.739	105675.715	229.744	-11084.230
54.406	0.000	386.738	112879.022	229.226	-10382.380
54.719	0.000	386.736	120573.336	216.480	-9738.413
55.001	0.000	386.735	128792.127	220.977	-9105.379
55.286	0.000	386.734	137571.146	187.304	-8546.072
55.690	0.000	386.733	146948.581	177.426	-8005.114
55.971	0.000	386.731	156965.221	169.087	-7500.585
56.254	0.000	386.730	167664.638	162.255	-7026.314
56.511	0.000	386.729	179093.373	151.304	-6583.893
56.844	0.000	386.728	191301.139	144.211	-6165.451
57.200	0.000	386.727	204341.039	138.603	-5778.720
57.486	0.000	386.727	218269.793	131.189	-5413.552
57.805	0.000	386.726	233147.990	118.775	-5069.192
58.051	0.000	386.725	249040.349	117.155	-4750.936
58.377	0.000	386.724	266015.998	112.818	-4453.783
58.680	0.000	386.723	284148.780	107.432	-4171.880
58.989	0.000	386.723	303517.570	100.876	-3908.614
59.462	0.000	386.722	324206.618	95.549	-3661.235
59.743	0.000	386.722	346305.920	90.825	-3428.050
60.059	0.000	386.721	369911.605	86.786	-3212.652
60.355	0.000	386.721	395126.353	82.707	-3009.648
60.641	0.000	386.720	422059.846	79.815	-2819.332
61.007	0.000	386.720	450829.241	75.585	-2641.147
61.314	0.000	386.719	481559.679	72.501	-2472.745
61.606	0.000	386.719	514384.835	69.984	-2315.725
61.868	0.000	386.719	549447.493	66.919	-2169.138
62.160	0.000	386.719	586900.171	63.868	-2031.188
62.411	0.000	386.718	626905.783	60.841	-1901.952
62.700	0.000	386.718	669638.348	58.948	-1780.592
62.958	0.000	386.718	715283.746	56.263	-1666.826
63.280	0.000	386.718	764040.529	52.762	-1561.176
63.548	0.000	386.718	816120.781	53.286	-1461.737
63.801	0.000	386.718	871751.044	50.893	-1368.049
64.136	0.000	386.718	931173.304	48.478	-1279.362
64.445	0.000	386.718	994646.037	46.775	-1196.867
64.708	0.000	386.718	1062445.341	2.909	-1113.606
65.024	0.000	386.718	1134866.134	1.926	-1041.385
65.463	0.000	386.718	1212223.437	3.309	-977.010
65.727	0.000	386.719	1294853.743	-0.013	-910.988
66.070	0.000	386.719	1383116.481	-1.238	-850.862
66.594	0.000	386.719	1477395.584	-2.620	-793.696
67.039	0.000	386.720	1578101.150	-3.669	-740.024
67.328	0.000	386.721	1685671.237	-4.537	-690.220
67.652	0.000	386.721	1800573.758	-5.173	-642.858
68.050	0.000	386.722	1923308.524	-5.806	-598.391
68.366	0.000	386.723	2054409.414	-6.221	-556.341
68.618	0.000	386.724	2194446.698	-7.005	-516.802
68.958	0.000	386.724	2344029.518	-7.207	-480.226
69.264	0.000	386.725	2503808.540	-7.833	-444.442
69.579	0.000	386.726	2674478.780	-7.853	-410.985
70.003	0.000	386.727	2856782.629	-8.425	-379.234
70.310	0.000	386.729	3051513.084	-8.396	-349.187
70.593	0.000	386.730	3259517.196	-8.402	-320.824
70.937	0.000	386.732	3481699.752	-8.235	-293.923
71.235	0.000	386.733	3719027.216	-7.850	-267.673
71.483	0.000	386.734	3972531.929	-7.174	-243.727
71.834	0.000	386.736	4243316.602	-6.659	-220.738
72.105	0.000	386.737	4532559.110	-6.849	-199.231
72.465	0.000	386.738	4841517.618	-6.437	-177.627
72.751	0.000	386.740	5171536.051	-5.776	-157.232
73.180	0.000	386.742	5524049.945	-4.972	-137.589
73.483	0.000	386.743	5900592.685	-3.858	-118.925
73.828	0.000	386.744	6302802.180	-2.641	-101.243
74.096	0.000	386.746	6732427.985	-1.385	-84.323
74.396	0.000	386.747	7191338.911	0.061	-68.017
74.695	0.000	386.748	7681531.159	2.045	-52.810
74.986	0.000	386.749	8205136.995	3.645	-38.525
75.261	0.000	386.750	8764434.032	5.465	-25.106
75.577	0.000	386.752	9361855.135	7.503	-12.603
75.835	0.000	386.753	9999999.000	9.618	-1.240

File: Cryocon-22C_and_Wayne_Kerr/Data_461K_367K_1.5mBar_Cooling/389K_100mV_23-10-51.dat
Time (s)	Light (A)	T (K)	f (Hz)	R (Ohm)	X (Ohm)
1.470	0.000	389.373	20.000	757844.500	-51186850.000
2.853	0.000	389.355	21.363	1628331.000	-49547340.000
4.158	0.000	389.338	22.819	1508521.000	-46324780.000
5.377	0.000	389.323	24.375	1293244.000	-43479640.000
6.524	0.000	389.308	26.036	1128636.000	-40733570.000
7.602	0.000	389.294	27.811	1051512.000	-38075930.000
8.615	0.000	389.280	29.707	914703.700	-35684140.000
9.568	0.000	389.268	31.732	820194.700	-33440290.000
10.479	0.000	389.257	33.895	840038.200	-31394530.000
11.324	0.000	389.247	36.205	741525.400	-29285740.000
12.122	0.000	389.237	38.673	669384.200	-27580050.000
13.078	0.000	389.226	41.309	615883.900	-25776370.000
13.964	0.000	389.215	44.125	462863.600	-24127300.000
14.799	0.000	389.204	47.133	411816.200	-22576070.000
15.585	0.000	389.195	50.346	302863.000	-21132080.000
16.325	0.000	389.186	53.777	350240.700	-19825600.000
17.041	0.000	389.177	57.443	384725.500	-18633630.000
17.698	0.000	389.169	61.359	379381.900	-17453630.000
18.343	0.000	389.161	65.541	353854.000	-16361740.000
18.931	0.000	389.154	70.009	338179.300	-15329230.000
19.483	0.000	389.147	74.781	306627.800	-14363610.000
20.009	0.000	389.141	79.878	282425.000	-13439250.000
20.501	0.000	389.135	85.323	259141.200	-12599570.000
20.968	0.000	389.130	91.139	242902.200	-11798810.000
21.408	0.000	389.124	97.352	228507.300	-11058670.000
21.826	0.000	389.118	103.987	209273.600	-10354660.000
22.226	0.000	389.113	111.076	192482.500	-9706023.000
22.610	0.000	389.110	118.647	181961.600	-9091374.000
22.980	0.000	389.104	126.735	168981.700	-8525009.000
23.329	0.000	389.100	135.373	152214.200	-7988249.000
23.666	0.000	389.094	144.601	144773.700	-7464581.000
24.012	0.000	389.091	154.458	146854.400	-7012627.000
24.332	0.000	389.086	164.986	126090.200	-6565654.000
24.637	0.000	389.083	176.232	114260.600	-6150746.000
24.975	0.000	389.079	188.245	109815.900	-5761443.000
25.269	0.000	389.075	201.077	101166.300	-5396936.000
25.561	0.000	389.072	214.783	94592.890	-5056866.000
25.874	0.000	389.067	229.423	87274.780	-4736686.000
26.176	0.000	389.064	245.062	79738.850	-4436871.000
26.488	0.000	389.059	261.766	72905.490	-4156836.000
26.809	0.000	389.056	279.609	70691.690	-3894156.000
27.073	0.000	389.051	298.669	66597.180	-3647690.000
27.355	0.000	389.048	319.027	61721.500	-3418035.000
27.665	0.000	389.044	340.773	58632.820	-3202704.000
27.977	0.000	389.041	364.002	53365.990	-3000275.000
28.290	0.000	389.037	388.814	50407.410	-2810466.000
28.517	0.000	389.032	415.317	46843.370	-2633321.000
28.735	0.000	389.030	443.627	43708.170	-2466656.000
28.966	0.000	389.026	473.866	40229.870	-2310584.000
29.201	0.000	389.023	506.167	38707.450	-2165570.000
29.472	0.000	389.019	540.670	35542.380	-2029065.000
29.665	0.000	389.016	577.524	33186.540	-1900421.000
29.959	0.000	389.013	616.890	31808.690	-1780703.000
30.186	0.000	389.009	658.940	29301.850	-1668434.000
30.389	0.000	389.006	703.857	27444.340	-1563032.000
30.627	0.000	389.003	751.834	25440.620	-1464288.000
30.875	0.000	389.000	803.083	23861.480	-1371932.000
31.065	0.000	388.997	857.824	22696.350	-1284971.000
31.306	0.000	388.994	916.297	20917.170	-1204046.000
31.497	0.000	388.993	978.756	19916.130	-1127955.000
32.050	0.000	388.984	1045.472	18455.220	-1056876.000
32.540	0.000	388.978	1116.736	17399.430	-990058.300
32.999	0.000	388.971	1192.857	16087.410	-927533.600
33.471	0.000	388.965	1274.167	15136.470	-868850.500
33.891	0.000	388.959	1361.020	14169.510	-813892.400
34.283	0.000	388.954	1453.793	13360.440	-762745.100
34.689	0.000	388.950	1552.890	12513.680	-714543.700
35.085	0.000	388.945	1658.741	11737.090	-669348.800
35.440	0.000	388.940	1771.808	10955.690	-627127.300
35.814	0.000	388.935	1892.582	10289.550	-587533.800
36.161	0.000	388.931	2021.589	9685.019	-550437.000
36.532	0.000	388.926	2159.389	9062.386	-515634.400
36.858	0.000	388.921	2306.582	8550.415	-483148.500
37.164	0.000	388.917	2463.808	8032.125	-452640.800
37.529	0.000	388.914	2631.752	7478.080	-424031.900
37.823	0.000	388.909	2811.143	7018.910	-397282.000
38.140	0.000	388.905	3002.763	6583.066	-372233.900
38.382	0.000	388.901	3207.444	6230.964	-348695.600
38.655	0.000	388.898	3426.077	5837.516	-326705.900
38.980	0.000	388.893	3659.613	5466.927	-306081.400
39.204	0.000	388.890	3909.068	5091.382	-286730.000
39.523	0.000	388.886	4175.526	4823.307	-268678.100
39.864	0.000	388.882	4460.148	4501.065	-251654.600
40.221	0.000	388.878	4764.171	4254.390	-235770.900
40.630	0.000	388.874	5088.917	3974.143	-220922.000
40.984	0.000	388.869	5435.799	3730.887	-207004.400
41.271	0.000	388.865	5806.326	3449.476	-193967.300
41.568	0.000	388.862	6202.110	3333.141	-181685.300
41.837	0.000	388.858	6624.872	3118.515	-170213.100
42.185	0.000	388.855	7076.452	2908.323	-159542.000
42.457	0.000	388.851	7558.813	2709.152	-149377.200
42.770	0.000	388.847	8074.054	2495.159	-140043.900
43.033	0.000	388.843	8624.416	2463.229	-131162.300
43.292	0.000	388.841	9212.292	2195.546	-122933.300
43.559	0.000	388.838	9840.241	2080.305	-115128.500
43.848	0.000	388.835	10510.994	1993.892	-107852.600
44.132	0.000	388.831	11227.468	1863.541	-101063.000
44.392	0.000	388.829	11992.780	1755.116	-94678.620
44.648	0.000	388.826	12810.259	1650.256	-88721.110
44.894	0.000	388.823	13683.461	1546.687	-83119.450
45.160	0.000	388.820	14616.184	1443.038	-77878.320
45.437	0.000	388.817	15612.485	1371.457	-72962.420
45.695	0.000	388.814	16676.698	1284.875	-68365.860
45.963	0.000	388.811	17813.453	1200.494	-64052.140
46.232	0.000	388.808	19027.694	1131.933	-60011.510
46.552	0.000	388.806	20324.702	1065.373	-56222.690
46.824	0.000	388.802	21710.121	991.431	-52677.720
47.064	0.000	388.800	23189.975	940.208	-49340.700
47.339	0.000	388.798	24770.702	883.184	-46231.310
47.621	0.000	388.795	26459.178	834.031	-43318.910
47.891	0.000	388.793	28262.749	782.534	-40587.350
48.126	0.000	388.790	30189.258	736.592	-38013.900
48.382	0.000	388.788	32247.086	693.711	-35635.230
48.645	0.000	388.785	34445.185	654.417	-33380.580
48.904	0.000	388.782	36793.115	614.116	-31279.630
49.205	0.000	388.780	39301.090	574.979	-29304.230
49.507	0.000	388.777	41980.020	543.395	-27455.690
49.887	0.000	388.773	44841.556	511.772	-25723.410
50.259	0.000	388.770	47898.147	483.103	-24103.230
50.702	0.000	388.767	51163.089	452.942	-22590.520
51.033	0.000	388.764	54650.583	433.754	-21156.010
51.401	0.000	388.760	58375.799	402.092	-19825.020
51.664	0.000	388.759	62354.942	358.392	-18578.010
52.063	0.000	388.755	66605.320	359.480	-17401.370
52.402	0.000	388.753	71145.421	339.191	-16304.560
52.692	0.000	388.751	75994.996	316.258	-15278.700
52.962	0.000	388.749	81175.138	292.382	-14311.710
53.283	0.000	388.747	86708.381	280.434	-13411.400
53.573	0.000	388.745	92618.793	260.601	-12566.330
53.917	0.000	388.743	98932.084	252.551	-11778.100
54.228	0.000	388.740	105675.715	225.279	-11045.820
54.530	0.000	388.739	112879.022	222.547	-10346.310
54.815	0.000	388.737	120573.336	207.370	-9683.217
55.175	0.000	388.735	128792.127	185.095	-9071.533
55.426	0.000	388.734	137571.146	188.529	-8503.118
55.812	0.000	388.732	146948.581	178.031	-7965.622
56.089	0.000	388.731	156965.221	169.083	-7467.979
56.395	0.000	388.730	167664.638	161.762	-6992.682
56.699	0.000	388.728	179093.373	152.698	-6553.070
57.002	0.000	388.727	191301.139	145.095	-6138.273
57.299	0.000	388.725	204341.039	136.574	-5750.645
57.582	0.000	388.724	218269.793	130.565	-5389.397
57.907	0.000	388.723	233147.990	127.808	-5047.992
58.222	0.000	388.722	249040.349	116.853	-4729.724
58.512	0.000	388.721	266015.998	112.200	-4433.381
58.784	0.000	388.720	284148.780	106.969	-4152.781
59.058	0.000	388.720	303517.570	100.446	-3889.863
59.478	0.000	388.719	324206.618	95.687	-3644.739
59.721	0.000	388.718	346305.920	90.915	-3413.781
60.008	0.000	388.718	369911.605	86.478	-3197.850
60.245	0.000	388.717	395126.353	83.152	-2995.777
60.508	0.000	388.717	422059.846	79.667	-2805.722
60.814	0.000	388.716	450829.241	75.855	-2628.545
61.105	0.000	388.716	481559.679	72.525	-2461.694
61.411	0.000	388.715	514384.835	68.714	-2305.638
61.723	0.000	388.714	549447.493	66.301	-2159.678
61.993	0.000	388.714	586900.171	64.249	-2021.596
62.270	0.000	388.714	626905.783	60.981	-1893.409
62.575	0.000	388.713	669638.348	58.704	-1772.042
62.839	0.000	388.713	715283.746	56.409	-1659.094
63.119	0.000	388.713	764040.529	53.500	-1555.712
63.396	0.000	388.712	816120.781	52.781	-1454.667
63.640	0.000	388.712	871751.044	50.639	-1361.782
63.970	0.000	388.712	931173.304	48.165	-1273.531
64.276	0.000	388.712	994646.037	46.620	-1191.392
64.533	0.000	388.712	1062445.341	2.874	-1108.761
64.800	0.000	388.712	1134866.134	2.581	-1036.239
65.320	0.000	388.712	1212223.437	4.711	-972.254
65.600	0.000	388.712	1294853.743	0.030	-906.508
65.937	0.000	388.712	1383116.481	-1.335	-846.813
66.390	0.000	388.713	1477395.584	-2.525	-789.875
66.821	0.000	388.713	1578101.150	-3.772	-736.428
67.101	0.000	388.713	1685671.237	-4.398	-687.008
67.411	0.000	388.713	1800573.758	-5.089	-639.877
67.800	0.000	388.714	1923308.524	-5.752	-595.481
68.081	0.000	388.714	2054409.414	-6.122	-553.699
68.399	0.000	388.715	2194446.698	-6.938	-514.337
68.792	0.000	388.715	2344029.518	-6.749	-477.792
69.174	0.000	388.716	2503808.540	-7.724	-442.165
69.437	0.000	388.717	2674478.780	-7.772	-409.011
69.846	0.000	388.717	2856782.629	-8.333	-377.442
70.165	0.000	388.718	3051513.084	-8.273	-347.497
70.436	0.000	388.719	3259517.196	-8.293	-319.223
70.811	0.000	388.719	3481699.752	-8.001	-292.469
71.095	0.000	388.720	3719027.216	-7.766	-266.369
71.420	0.000	388.721	3972531.929	-7.090	-242.496
71.727	0.000	388.722	4243316.602	-6.618	-219.471
71.992	0.000	388.723	4532559.110	-6.699	-198.158
72.344	0.000	388.724	4841517.618	-6.263	-176.611
72.640	0.000	388.725	5171536.051	-5.652	-156.281
73.063	0.000	388.726	5524049.945	-4.846	-136.738
73.383	0.000	388.727	5900592.685	-3.775	-118.112
73.668	0.000	388.728	6302802.180	-2.519	-100.505
73.933	0.000	388.729	6732427.985	-1.284	-83.672
74.225	0.000	388.730	7191338.911	0.146	-67.443
74.545	0.000	388.731	7681531.159	2.152	-52.217
74.819	0.000	388.732	8205136.995	3.732	-38.043
75.113	0.000	388.733	8764434.032	5.570	-24.692
75.483	0.000	388.734	9361855.135	7.584	-12.233
75.749	0.000	388.735	9999999.000	9.693	-0.925
