Repository: sahgyan9/Cryocon_22C_Temperature_Controller_Python-File

## 🧪 Sample Under Test: PMN-0.3PT (0.70PMN-0.30PT)

- **Material:** $0.70\text{Pb}(\text{Mg}_{1/3}\text{Nb}_{2/3})\text{O}_3 - 0.30\text{PbTiO}_3$ ($x = 0.30$), a relaxor-based ferroelectric on the rhombohedral side of the Morphotropic Phase Boundary (MPB).
- **Latest Measurement Location:** [`Cryocon-22C_and_Wayne_Kerr/Data/`](Data/)
  - **Recorded Sweeps:** 57 full-spectrum impedance files from **300.0 K to 412.0 K** in 2.0 K steps (`300K_100mV_*.dat` to `412K_100mV_*.dat`).
  - **Sweep Parameters:** 200 logarithmic frequency points from **20 Hz to 10 MHz**, 100 mV AC excitation RMS.
- **Sample Geometry & Vacuum Capacitance:**

File: Cryocon-22C_and_Wayne_Kerr/Data_461K_367K_1.5mBar_Cooling/407K_100mV_22-43-16.dat
Time (s)	Light (A)	T (K)	f (Hz)	R (Ohm)	X (Ohm)
1.472	0.000	407.379	20.000	1399562.000	-51879300.000
2.853	0.000	407.360	21.363	2011402.000	-46936350.000
4.150	0.000	407.342	22.819	1754565.000	-44203920.000
5.371	0.000	407.324	24.375	1748081.000	-41378240.000
6.514	0.000	407.308	26.036	1532886.000	-38724920.000
7.590	0.000	407.293	27.811	1396120.000	-36251080.000
8.603	0.000	407.279	29.707	1237573.000	-33946540.000
9.557	0.000	407.266	31.732	1201715.000	-31831380.000
10.453	0.000	407.254	33.895	1080759.000	-29927670.000
11.298	0.000	407.242	36.205	891658.000	-27976650.000
12.103	0.000	407.230	38.673	801545.200	-26234430.000
13.045	0.000	407.217	41.309	769569.900	-24582590.000
13.932	0.000	407.204	44.125	661059.200	-23006300.000
14.766	0.000	407.192	47.133	496946.700	-21587310.000
15.561	0.000	407.180	50.346	510136.700	-20206310.000
16.320	0.000	407.170	53.777	446827.500	-18930230.000
17.018	0.000	407.160	57.443	459891.000	-17780490.000
17.680	0.000	407.151	61.359	467921.800	-16644460.000
18.297	0.000	407.142	65.541	449449.200	-15594640.000
18.881	0.000	407.134	70.009	384655.900	-14613550.000
19.438	0.000	407.127	74.781	357004.400	-13694550.000
19.975	0.000	407.119	79.878	333046.500	-12844020.000
20.467	0.000	407.112	85.323	309018.000	-12024460.000
20.930	0.000	407.105	91.139	283809.700	-11271080.000
21.370	0.000	407.099	97.352	263089.200	-10570670.000
21.789	0.000	407.093	103.987	241440.800	-9896152.000
22.182	0.000	407.087	111.076	220118.700	-9272328.000
22.555	0.000	407.081	118.647	202595.600	-8688950.000
22.909	0.000	407.077	126.735	188835.500	-8139629.000
23.262	0.000	407.072	135.373	176264.100	-7626959.000
23.589	0.000	407.068	144.601	153552.400	-7157771.000
23.911	0.000	407.063	154.458	141621.000	-6683813.000
24.217	0.000	407.059	164.986	138430.600	-6274318.000
24.551	0.000	407.056	176.232	128319.900	-5876988.000
24.835	0.000	407.051	188.245	119017.100	-5506901.000
25.138	0.000	407.047	201.077	109096.000	-5160842.000
25.431	0.000	407.042	214.783	103094.500	-4833778.000
25.744	0.000	407.038	229.423	95224.220	-4530253.000
26.003	0.000	407.034	245.062	85405.160	-4245481.000
26.304	0.000	407.031	261.766	78986.260	-3973716.000
26.601	0.000	407.026	279.609	74391.240	-3724426.000
26.914	0.000	407.022	298.669	70326.210	-3488509.000
27.231	0.000	407.018	319.027	64225.360	-3269702.000
27.550	0.000	407.013	340.773	59950.980	-3061803.000
27.851	0.000	407.009	364.002	55178.630	-2868973.000
28.081	0.000	407.005	388.814	51828.210	-2688884.000
28.349	0.000	407.002	415.317	48135.780	-2518318.000
28.550	0.000	406.998	443.627	44377.980	-2359504.000
28.822	0.000	406.995	473.866	41616.560	-2210712.000
29.059	0.000	406.991	506.167	39021.870	-2070751.000
29.342	0.000	406.988	540.670	36234.970	-1940429.000
29.547	0.000	406.984	577.524	33593.690	-1818274.000
29.824	0.000	406.981	616.890	31315.090	-1703118.000
30.062	0.000	406.977	658.940	29348.800	-1595360.000
30.273	0.000	406.974	703.857	27147.820	-1494152.000
30.527	0.000	406.970	751.834	25462.710	-1400218.000
30.758	0.000	406.967	803.083	23790.620	-1311739.000
30.967	0.000	406.963	857.824	21987.920	-1229227.000
31.173	0.000	406.961	916.297	20915.770	-1151608.000
31.407	0.000	406.957	978.756	19273.610	-1078741.000
31.968	0.000	406.949	1045.472	17767.910	-1010875.000
32.475	0.000	406.942	1116.736	16788.430	-946961.900
32.934	0.000	406.935	1192.857	15382.640	-887187.300
33.368	0.000	406.930	1274.167	14544.680	-831309.000
33.807	0.000	406.924	1361.020	13525.160	-778873.500
34.215	0.000	406.917	1453.793	12424.460	-729538.200
34.610	0.000	406.913	1552.890	11749.380	-683424.600
35.000	0.000	406.907	1658.741	10993.270	-640234.500
35.359	0.000	406.902	1771.808	10288.840	-599785.800
35.743	0.000	406.898	1892.582	9655.938	-561973.200
36.125	0.000	406.893	2021.589	9009.766	-526461.400
36.463	0.000	406.888	2159.389	8424.470	-493185.700
36.786	0.000	406.883	2306.582	7878.291	-462014.400
37.152	0.000	406.879	2463.808	7370.056	-432863.500
37.533	0.000	406.875	2631.752	6846.178	-405533.300
37.880	0.000	406.869	2811.143	6437.181	-379958.700
38.172	0.000	406.865	3002.763	6090.635	-355982.500
38.474	0.000	406.862	3207.444	5664.163	-333433.600
38.739	0.000	406.857	3426.077	5298.603	-312421.700
39.031	0.000	406.854	3659.613	4950.957	-292627.000
39.296	0.000	406.851	3909.068	4597.429	-274179.000
39.681	0.000	406.846	4175.526	4354.617	-256878.600
40.047	0.000	406.841	4460.148	4083.847	-240627.600
40.406	0.000	406.837	4764.171	3874.816	-225437.700
40.751	0.000	406.832	5088.917	3587.752	-211153.200
41.047	0.000	406.829	5435.799	3380.275	-197792.400
41.365	0.000	406.825	5806.326	3162.766	-185327.500
41.707	0.000	406.822	6202.110	3006.166	-173641.100
41.976	0.000	406.818	6624.872	2776.417	-162644.800
42.209	0.000	406.814	7076.452	2610.462	-152423.500
42.525	0.000	406.812	7558.813	2405.531	-142778.000
42.898	0.000	406.807	8074.054	2296.952	-133731.200
43.177	0.000	406.804	8624.416	2139.850	-125328.000
43.454	0.000	406.800	9212.292	2002.569	-117425.700
43.818	0.000	406.798	9840.241	1885.340	-109971.600
44.065	0.000	406.794	10510.994	1790.755	-103030.500
44.306	0.000	406.792	11227.468	1692.482	-96513.300
44.593	0.000	406.789	11992.780	1592.372	-90420.090
44.913	0.000	406.786	12810.259	1502.386	-84720.230
45.215	0.000	406.783	13683.461	1408.762	-79368.770
45.488	0.000	406.780	14616.184	1323.079	-74368.600
45.725	0.000	406.777	15612.485	1243.776	-69670.980
45.997	0.000	406.775	16676.698	1170.343	-65278.660
46.268	0.000	406.773	17813.453	1107.693	-61147.810
46.558	0.000	406.771	19027.694	1043.018	-57294.010
46.895	0.000	406.768	20324.702	983.429	-53677.210
47.177	0.000	406.765	21710.121	940.142	-50286.280
47.412	0.000	406.763	23189.975	873.224	-47111.910
47.674	0.000	406.761	24770.702	827.830	-44140.380
47.916	0.000	406.759	26459.178	775.583	-41348.710
48.254	0.000	406.757	28262.749	734.811	-38740.060
48.498	0.000	406.754	30189.258	698.997	-36298.680
48.759	0.000	406.752	32247.086	647.646	-33994.720
49.055	0.000	406.750	34445.185	614.480	-31857.890
49.325	0.000	406.748	36793.115	580.059	-29852.810
49.623	0.000	406.746	39301.090	549.867	-27968.100
49.922	0.000	406.745	41980.020	515.697	-26200.890
50.339	0.000	406.741	44841.556	487.538	-24550.920
50.744	0.000	406.739	47898.147	458.673	-23004.180
51.190	0.000	406.736	51163.089	431.768	-21551.780
51.495	0.000	406.735	54650.583	412.333	-20197.190
51.876	0.000	406.732	58375.799	380.377	-18920.760
52.165	0.000	406.731	62354.942	369.652	-17709.890
52.575	0.000	406.728	66605.320	343.712	-16612.600
52.899	0.000	406.727	71145.421	325.260	-15560.230
53.201	0.000	406.726	75994.996	307.286	-14578.010
53.486	0.000	406.724	81175.138	282.537	-13659.660
53.806	0.000	406.723	86708.381	273.570	-12801.190
54.096	0.000	406.722	92618.793	256.670	-11997.220
54.383	0.000	406.721	98932.084	245.071	-11238.650
54.742	0.000	406.720	105675.715	218.527	-10542.390
55.028	0.000	406.719	112879.022	218.786	-9872.550
55.335	0.000	406.718	120573.336	204.734	-9246.999
55.689	0.000	406.716	128792.127	194.311	-8678.763
56.019	0.000	406.716	137571.146	183.722	-8118.370
56.385	0.000	406.714	146948.581	172.906	-7606.879
56.683	0.000	406.714	156965.221	164.308	-7131.481
56.946	0.000	406.713	167664.638	155.845	-6677.850
57.226	0.000	406.712	179093.373	147.380	-6257.721
57.553	0.000	406.712	191301.139	142.570	-5861.692
57.838	0.000	406.711	204341.039	133.715	-5492.392
58.131	0.000	406.710	218269.793	128.175	-5145.883
58.432	0.000	406.710	233147.990	124.495	-4810.864
58.791	0.000	406.710	249040.349	115.135	-4517.450
59.095	0.000	406.709	266015.998	110.004	-4232.272
59.359	0.000	406.709	284148.780	104.507	-3965.672
59.602	0.000	406.709	303517.570	99.452	-3715.021
60.058	0.000	406.708	324206.618	93.726	-3481.535
60.370	0.000	406.708	346305.920	89.049	-3260.724
60.687	0.000	406.708	369911.605	85.543	-3054.217
60.933	0.000	406.708	395126.353	82.712	-2862.342
61.224	0.000	406.708	422059.846	77.290	-2680.338
61.511	0.000	406.707	450829.241	74.065	-2510.569
61.820	0.000	406.707	481559.679	70.256	-2351.821
62.158	0.000	406.708	514384.835	67.632	-2202.042
62.422	0.000	406.708	549447.493	64.812	-2062.736
62.706	0.000	406.708	586900.171	62.341	-1931.387
62.973	0.000	406.709	626905.783	59.666	-1809.257
63.298	0.000	406.709	669638.348	57.372	-1693.381
63.549	0.000	406.709	715283.746	55.058	-1585.726
63.885	0.000	406.710	764040.529	55.551	-1485.635
64.163	0.000	406.710	816120.781	52.089	-1389.491
64.463	0.000	406.711	871751.044	49.210	-1300.645
64.781	0.000	406.712	931173.304	47.309	-1216.536
65.062	0.000	406.712	994646.037	45.497	-1138.232
65.371	0.000	406.713	1062445.341	3.359	-1059.491
65.628	0.000	406.714	1134866.134	2.979	-989.971
66.045	0.000	406.714	1212223.437	2.097	-924.796
66.302	0.000	406.715	1294853.743	0.481	-865.564
66.658	0.000	406.716	1383116.481	0.142	-808.597
67.069	0.000	406.717	1477395.584	-1.988	-754.301
67.579	0.000	406.718	1578101.150	-2.864	-703.436
67.885	0.000	406.719	1685671.237	-3.338	-655.754
68.145	0.000	406.720	1800573.758	-4.278	-610.861
68.532	0.000	406.721	1923308.524	-5.003	-568.332
68.859	0.000	406.722	2054409.414	-5.602	-528.418
69.115	0.000	406.723	2194446.698	-5.970	-490.637
69.476	0.000	406.724	2344029.518	-6.264	-455.042
69.770	0.000	406.725	2503808.540	-6.859	-421.516
70.052	0.000	406.726	2674478.780	-7.074	-389.613
70.478	0.000	406.727	2856782.629	-7.393	-359.475
70.814	0.000	406.728	3051513.084	-7.371	-330.751
71.065	0.000	406.729	3259517.196	-7.338	-303.796
71.333	0.000	406.730	3481699.752	-7.303	-277.800
71.650	0.000	406.731	3719027.216	-7.139	-253.214
71.937	0.000	406.732	3972531.929	-6.539	-229.660
72.238	0.000	406.733	4243316.602	-5.755	-207.857
72.571	0.000	406.734	4532559.110	-5.337	-187.113
72.855	0.000	406.735	4841517.618	-5.329	-166.570
73.103	0.000	406.736	5171536.051	-4.637	-146.993
73.552	0.000	406.738	5524049.945	-3.865	-128.399
73.807	0.000	406.739	5900592.685	-2.863	-110.450
74.126	0.000	406.740	6302802.180	-1.628	-93.462
74.434	0.000	406.741	6732427.985	-0.376	-77.275
74.690	0.000	406.742	7191338.911	1.002	-61.748
74.996	0.000	406.743	7681531.159	2.688	-46.978
75.265	0.000	406.744	8205136.995	4.606	-33.390
75.563	0.000	406.745	8764434.032	6.413	-20.485
75.852	0.000	406.746	9361855.135	8.348	-8.605
76.201	0.000	406.747	9999999.000	10.384	2.210

File: Cryocon-22C_and_Wayne_Kerr/Data_461K_367K_1.5mBar_Cooling/409K_100mV_22-40-15.dat
Time (s)	Light (A)	T (K)	f (Hz)	R (Ohm)	X (Ohm)
1.470	0.000	409.369	20.000	594322.200	-49604020.000
2.851	0.000	409.349	21.363	2232200.000	-46782380.000
4.146	0.000	409.331	22.819	1956150.000	-43808700.000
5.366	0.000	409.313	24.375	1814786.000	-41089940.000
6.510	0.000	409.297	26.036	1603237.000	-38463390.000
7.588	0.000	409.281	27.811	1493755.000	-36024780.000
8.627	0.000	409.266	29.707	1300435.000	-33757160.000
9.594	0.000	409.252	31.732	1184349.000	-31731050.000
10.492	0.000	409.240	33.895	996919.200	-29698070.000
11.333	0.000	409.228	36.205	1000829.000	-27729640.000
12.138	0.000	409.217	38.673	893860.900	-26020570.000
13.082	0.000	409.204	41.309	791059.300	-24418600.000
13.969	0.000	409.190	44.125	652201.000	-22833040.000
14.804	0.000	409.179	47.133	544650.800	-21415170.000
15.590	0.000	409.168	50.346	532106.000	-20032130.000
16.330	0.000	409.157	53.777	476929.800	-18810190.000
17.027	0.000	409.147	57.443	478934.000	-17662770.000
17.685	0.000	409.137	61.359	475820.000	-16552550.000
18.303	0.000	409.129	65.541	431226.300	-15490990.000
18.890	0.000	409.121	70.009	397236.300	-14535960.000
19.442	0.000	409.113	74.781	361857.700	-13619720.000
19.981	0.000	409.105	79.878	358680.000	-12755950.000
20.474	0.000	409.098	85.323	319357.200	-11947370.000
20.941	0.000	409.091	91.139	294093.500	-11204480.000
21.382	0.000	409.084	97.352	268491.600	-10500880.000
21.812	0.000	409.078	103.987	249548.600	-9828163.000
22.207	0.000	409.072	111.076	228056.900	-9217910.000
22.583	0.000	409.066	118.647	209776.000	-8633749.000
22.958	0.000	409.062	126.735	194107.700	-8092700.000
23.305	0.000	409.056	135.373	180063.500	-7583072.000
23.669	0.000	409.051	144.601	170316.900	-7091473.000
23.976	0.000	409.046	154.458	163037.200	-6646380.000
24.281	0.000	409.043	164.986	140393.100	-6234952.000
24.629	0.000	409.038	176.232	134524.700	-5842065.000
24.922	0.000	409.034	188.245	120182.800	-5474056.000
25.219	0.000	409.029	201.077	111552.900	-5130790.000
25.517	0.000	409.026	214.783	104338.600	-4804058.000
25.817	0.000	409.021	229.423	97184.950	-4502137.000
26.070	0.000	409.018	245.062	91045.190	-4219324.000
26.393	0.000	409.013	261.766	83270.750	-3953432.000
26.680	0.000	409.009	279.609	76038.360	-3701355.000
26.999	0.000	409.005	298.669	70721.920	-3468284.000
27.259	0.000	409.000	319.027	65102.280	-3249353.000
27.561	0.000	408.997	340.773	60687.780	-3044670.000
27.862	0.000	408.994	364.002	56319.750	-2852501.000
28.164	0.000	408.989	388.814	51903.220	-2671785.000
28.463	0.000	408.985	415.317	48102.150	-2503377.000
28.685	0.000	408.981	443.627	45113.690	-2345703.000
28.963	0.000	408.978	473.866	42331.980	-2197657.000
29.157	0.000	408.974	506.167	38648.620	-2059664.000
29.432	0.000	408.971	540.670	36065.170	-1928969.000
29.667	0.000	408.968	577.524	33974.400	-1806653.000
29.935	0.000	408.964	616.890	31621.150	-1692982.000
30.124	0.000	408.961	658.940	28954.520	-1585886.000
30.398	0.000	408.957	703.857	27264.310	-1485809.000
30.627	0.000	408.954	751.834	25421.810	-1392227.000
30.820	0.000	408.950	803.083	23311.030	-1304112.000
31.063	0.000	408.948	857.824	22236.850	-1221518.000
31.267	0.000	408.945	916.297	20660.720	-1144722.000
31.464	0.000	408.942	978.756	19206.760	-1072530.000
31.982	0.000	408.934	1045.472	17843.950	-1005151.000
32.502	0.000	408.928	1116.736	16488.030	-941526.700
32.959	0.000	408.921	1192.857	15414.660	-882153.200
33.394	0.000	408.915	1274.167	14437.090	-826279.200
33.804	0.000	408.910	1361.020	13460.040	-774121.600
34.232	0.000	408.904	1453.793	12703.780	-725329.500
34.610	0.000	408.899	1552.890	11823.020	-679491.900
35.004	0.000	408.893	1658.741	10973.760	-636618.700
35.369	0.000	408.889	1771.808	10182.440	-596368.900
35.742	0.000	408.883	1892.582	9505.189	-558754.000
36.099	0.000	408.879	2021.589	8929.394	-523462.100
36.439	0.000	408.873	2159.389	8380.622	-490318.400
36.766	0.000	408.870	2306.582	7844.628	-459384.900
37.082	0.000	408.866	2463.808	7337.683	-430313.000
37.479	0.000	408.862	2631.752	6885.149	-403154.300
37.838	0.000	408.856	2811.143	6424.173	-377755.800
38.136	0.000	408.852	3002.763	5972.110	-353833.500
38.451	0.000	408.848	3207.444	5650.545	-331489.900
38.727	0.000	408.845	3426.077	5281.495	-310539.500
39.008	0.000	408.841	3659.613	4906.166	-290933.400
39.332	0.000	408.838	3909.068	4640.213	-272528.600
39.689	0.000	408.833	4175.526	4325.238	-255335.200
40.039	0.000	408.829	4460.148	4044.599	-239213.600
40.408	0.000	408.825	4764.171	3796.256	-224086.600
40.706	0.000	408.821	5088.917	3530.667	-209943.300
41.013	0.000	408.818	5435.799	3308.231	-196706.900
41.294	0.000	408.814	5806.326	3109.143	-184308.300
41.600	0.000	408.811	6202.110	2903.952	-172644.900
41.855	0.000	408.807	6624.872	2763.092	-161743.100
42.177	0.000	408.804	7076.452	2541.653	-151521.500
42.412	0.000	408.801	7558.813	2427.905	-141941.400
42.785	0.000	408.798	8074.054	2267.403	-132938.200
43.093	0.000	408.794	8624.416	2105.495	-124505.900
43.413	0.000	408.791	9212.292	1973.340	-116666.500
43.676	0.000	408.788	9840.241	1873.899	-109332.100
43.936	0.000	408.785	10510.994	1783.184	-102406.200
44.286	0.000	408.783	11227.468	1676.936	-95938.660
44.520	0.000	408.779	11992.780	1577.085	-89865.520
44.781	0.000	408.776	12810.259	1482.657	-84215.560
45.030	0.000	408.774	13683.461	1392.825	-78892.450
45.310	0.000	408.772	14616.184	1320.334	-73905.710
45.598	0.000	408.770	15612.485	1245.454	-69237.180
45.861	0.000	408.767	16676.698	1171.400	-64868.090
46.116	0.000	408.765	17813.453	1105.003	-60778.200
46.435	0.000	408.762	19027.694	1037.684	-56944.140
46.704	0.000	408.760	20324.702	970.804	-53339.090
46.980	0.000	408.758	21710.121	919.845	-49986.040
47.228	0.000	408.755	23189.975	868.910	-46813.370
47.531	0.000	408.753	24770.702	820.998	-43874.840
47.822	0.000	408.751	26459.178	775.671	-41090.350
48.060	0.000	408.749	28262.749	721.671	-38493.340
48.309	0.000	408.747	30189.258	690.447	-36080.250
48.562	0.000	408.745	32247.086	644.101	-33793.110
48.876	0.000	408.743	34445.185	609.326	-31667.180
49.145	0.000	408.741	36793.115	568.211	-29676.040
49.412	0.000	408.739	39301.090	536.858	-27798.820
49.634	0.000	408.738	41980.020	509.322	-26043.300
50.064	0.000	408.736	44841.556	478.211	-24405.270
50.479	0.000	408.733	47898.147	453.524	-22862.730
50.944	0.000	408.730	51163.089	424.890	-21423.650
51.262	0.000	408.728	54650.583	403.386	-20068.780
51.643	0.000	408.726	58375.799	375.872	-18802.920
51.918	0.000	408.725	62354.942	381.193	-17625.330
52.344	0.000	408.723	66605.320	336.217	-16508.610
52.665	0.000	408.722	71145.421	320.273	-15467.600
52.934	0.000	408.721	75994.996	302.814	-14494.120
53.233	0.000	408.719	81175.138	285.427	-13583.670
53.522	0.000	408.718	86708.381	268.545	-12723.870
53.813	0.000	408.717	92618.793	254.716	-11917.340
54.071	0.000	408.716	98932.084	234.964	-11169.230
54.392	0.000	408.715	105675.715	217.091	-10481.460
54.718	0.000	408.714	112879.022	205.962	-9811.305
55.004	0.000	408.713	120573.336	188.359	-9186.503
55.316	0.000	408.712	128792.127	195.193	-8596.313
55.605	0.000	408.712	137571.146	180.899	-8066.936
56.011	0.000	408.710	146948.581	170.410	-7558.021
56.286	0.000	408.710	156965.221	164.081	-7082.347
56.530	0.000	408.709	167664.638	154.242	-6634.992
56.898	0.000	408.709	179093.373	147.437	-6216.725
57.214	0.000	408.708	191301.139	139.682	-5824.545
57.512	0.000	408.708	204341.039	132.119	-5457.479
57.789	0.000	408.708	218269.793	126.472	-5113.073
58.159	0.000	408.708	233147.990	114.005	-4801.465
58.409	0.000	408.708	249040.349	115.273	-4488.330
58.723	0.000	408.708	266015.998	108.660	-4205.012
58.995	0.000	408.707	284148.780	104.277	-3940.735
59.244	0.000	408.707	303517.570	98.844	-3691.101
59.685	0.000	408.707	324206.618	92.444	-3457.405
59.948	0.000	408.707	346305.920	88.788	-3239.162
60.247	0.000	408.707	369911.605	84.820	-3034.351
60.523	0.000	408.707	395126.353	81.372	-2843.052
60.779	0.000	408.707	422059.846	77.342	-2663.810
61.074	0.000	408.707	450829.241	73.994	-2494.826
61.392	0.000	408.708	481559.679	70.300	-2337.059
61.653	0.000	408.708	514384.835	67.751	-2188.552
61.953	0.000	408.708	549447.493	64.719	-2049.928
62.225	0.000	408.709	586900.171	61.908	-1918.883
62.538	0.000	408.709	626905.783	59.787	-1797.297
62.887	0.000	408.709	669638.348	57.146	-1682.592
63.180	0.000	408.710	715283.746	54.895	-1575.322
63.441	0.000	408.711	764040.529	52.244	-1473.900
63.732	0.000	408.711	816120.781	51.999	-1380.624
63.993	0.000	408.712	871751.044	49.319	-1292.524
64.281	0.000	408.712	931173.304	47.600	-1208.865
64.550	0.000	408.713	994646.037	45.412	-1130.844
64.796	0.000	408.714	1062445.341	3.866	-1052.796
65.108	0.000	408.715	1134866.134	3.463	-983.847
65.537	0.000	408.716	1212223.437	2.641	-918.905
65.842	0.000	408.717	1294853.743	0.919	-860.098
66.238	0.000	408.717	1383116.481	0.290	-803.231
66.620	0.000	408.719	1477395.584	-1.756	-749.673
67.124	0.000	408.719	1578101.150	-2.611	-698.949
67.456	0.000	408.720	1685671.237	-3.078	-651.427
67.718	0.000	408.721	1800573.758	-4.058	-606.886
68.086	0.000	408.723	1923308.524	-4.788	-564.752
68.388	0.000	408.723	2054409.414	-5.345	-525.080
68.671	0.000	408.724	2194446.698	-5.770	-487.524
68.985	0.000	408.725	2344029.518	-5.999	-452.148
69.259	0.000	408.726	2503808.540	-6.672	-418.871
69.513	0.000	408.727	2674478.780	-6.868	-387.091
69.930	0.000	408.728	2856782.629	-7.173	-357.139
70.188	0.000	408.729	3051513.084	-7.185	-328.537
70.490	0.000	408.730	3259517.196	-7.191	-301.735
70.778	0.000	408.731	3481699.752	-7.092	-275.919
71.105	0.000	408.732	3719027.216	-7.023	-251.530
71.389	0.000	408.733	3972531.929	-6.424	-228.057
71.706	0.000	408.734	4243316.602	-5.599	-206.261
71.954	0.000	408.735	4532559.110	-5.130	-185.698
72.242	0.000	408.736	4841517.618	-5.194	-165.310
72.540	0.000	408.737	5171536.051	-4.507	-145.828
73.002	0.000	408.739	5524049.945	-3.695	-127.303
73.332	0.000	408.740	5900592.685	-2.711	-109.469
73.634	0.000	408.741	6302802.180	-1.486	-92.580
73.953	0.000	408.742	6732427.985	-0.248	-76.475
74.304	0.000	408.743	7191338.911	1.144	-61.021
74.630	0.000	408.745	7681531.159	2.805	-46.337
74.947	0.000	408.746	8205136.995	4.735	-32.782
75.281	0.000	408.747	8764434.032	6.512	-19.961
75.586	0.000	408.748	9361855.135	8.450	-8.142
75.859	0.000	408.749	9999999.000	10.482	2.605

File: Cryocon-22C_and_Wayne_Kerr/Data_461K_367K_1.5mBar_Cooling/411K_100mV_22-37-14.dat
Time (s)	Light (A)	T (K)	f (Hz)	R (Ohm)	X (Ohm)
1.473	0.000	411.374	20.000	627377.200	-49794570.000
2.855	0.000	411.354	21.363	2170687.000	-46447420.000
4.180	0.000	411.336	22.819	2008425.000	-43559930.000
5.400	0.000	411.318	24.375	1732673.000	-40758490.000
6.546	0.000	411.302	26.036	1583079.000	-38220190.000
7.637	0.000	411.287	27.811	1502977.000	-35846830.000
8.665	0.000	411.272	29.707	1272797.000	-33618400.000
9.616	0.000	411.258	31.732	1147328.000	-31439250.000
10.513	0.000	411.246	33.895	1081001.000	-29454490.000
11.369	0.000	411.234	36.205	1029412.000	-27660400.000
12.173	0.000	411.222	38.673	887394.800	-25934350.000
13.114	0.000	411.208	41.309	831275.900	-24273170.000
14.001	0.000	411.197	44.125	677510.900	-22754920.000
14.837	0.000	411.184	47.133	588475.200	-21300730.000
15.623	0.000	411.174	50.346	443887.800	-19909560.000
16.364	0.000	411.163	53.777	499764.700	-18709560.000
17.061	0.000	411.153	57.443	528534.800	-17568120.000
17.716	0.000	411.144	61.359	509712.800	-16460390.000
18.336	0.000	411.135	65.541	443784.900	-15426160.000
18.919	0.000	411.127	70.009	420454.100	-14438150.000
19.472	0.000	411.119	74.781	383956.700	-13531170.000
19.996	0.000	411.112	79.878	340790.800	-12694310.000
20.491	0.000	411.105	85.323	321967.800	-11889200.000
20.957	0.000	411.098	91.139	284939.900	-11140810.000
21.397	0.000	411.092	97.352	280488.600	-10434720.000
21.822	0.000	411.087	103.987	252204.900	-9773579.000
22.216	0.000	411.081	111.076	234060.800	-9162076.000
22.606	0.000	411.075	118.647	213837.000	-8581681.000
22.995	0.000	411.069	126.735	196639.200	-8044486.000
23.350	0.000	411.065	135.373	178821.400	-7536008.000
23.688	0.000	411.060	144.601	162773.900	-7074974.000
24.027	0.000	411.056	154.458	141157.100	-6614292.000
24.344	0.000	411.051	164.986	140642.500	-6199632.000
24.646	0.000	411.046	176.232	132382.300	-5805698.000
24.960	0.000	411.042	188.245	123727.300	-5443865.000
25.264	0.000	411.038	201.077	114069.100	-5098498.000
25.563	0.000	411.034	214.783	105660.900	-4778638.000
25.852	0.000	411.031	229.423	97359.480	-4477764.000
26.120	0.000	411.026	245.062	90133.180	-4190947.000
26.381	0.000	411.023	261.766	83114.090	-3927664.000
26.703	0.000	411.018	279.609	76890.060	-3680510.000
26.998	0.000	411.015	298.669	71270.580	-3447883.000
27.302	0.000	411.010	319.027	66128.710	-3231018.000
27.586	0.000	411.006	340.773	61373.920	-3027655.000
27.907	0.000	411.001	364.002	57124.800	-2836330.000
28.205	0.000	410.996	388.814	52931.890	-2657408.000
28.504	0.000	410.991	415.317	49154.580	-2489298.000
28.723	0.000	410.988	443.627	45940.930	-2332527.000
28.934	0.000	410.984	473.866	41945.560	-2184789.000
29.146	0.000	410.982	506.167	39032.240	-2046786.000
29.364	0.000	410.978	540.670	36473.540	-1918071.000
29.594	0.000	410.976	577.524	33480.010	-1796957.000
29.810	0.000	410.972	616.890	31473.000	-1683484.000
30.087	0.000	410.969	658.940	29605.090	-1577344.000
30.316	0.000	410.965	703.857	27284.310	-1477898.000
30.534	0.000	410.962	751.834	25577.260	-1384513.000
30.740	0.000	410.959	803.083	24239.350	-1297010.000
30.965	0.000	410.956	857.824	22328.590	-1215143.000
31.158	0.000	410.952	916.297	20844.580	-1138404.000
31.395	0.000	410.950	978.756	19472.480	-1066653.000
31.916	0.000	410.942	1045.472	18162.010	-999505.000
32.399	0.000	410.935	1116.736	16795.840	-936195.900
32.857	0.000	410.928	1192.857	15680.660	-877155.600
33.303	0.000	410.922	1274.167	14536.330	-821957.300
33.732	0.000	410.916	1361.020	13603.030	-769900.700
34.122	0.000	410.911	1453.793	12717.970	-721176.800
34.499	0.000	410.905	1552.890	11941.150	-675817.500
34.901	0.000	410.901	1658.741	11106.400	-633139.200
35.282	0.000	410.896	1771.808	10334.220	-593117.300
35.656	0.000	410.890	1892.582	9772.552	-555659.700
36.013	0.000	410.886	2021.589	9069.812	-520608.700
36.341	0.000	410.882	2159.389	8462.325	-487676.200
36.674	0.000	410.877	2306.582	7963.052	-456940.900
37.033	0.000	410.873	2463.808	7463.020	-428007.700
37.351	0.000	410.869	2631.752	6956.629	-401025.800
37.681	0.000	410.864	2811.143	6484.779	-375703.600
37.968	0.000	410.860	3002.763	6061.736	-351910.700
38.270	0.000	410.857	3207.444	5679.613	-329695.800
38.514	0.000	410.853	3426.077	5288.397	-308851.300
38.828	0.000	410.850	3659.613	4962.366	-289333.900
39.110	0.000	410.846	3909.068	4596.869	-271067.800
39.466	0.000	410.842	4175.526	4324.078	-253949.300
39.805	0.000	410.837	4460.148	4057.960	-237892.300
40.117	0.000	410.832	4764.171	3821.057	-222906.800
40.403	0.000	410.829	5088.917	3578.996	-208781.300
40.739	0.000	410.825	5435.799	3328.693	-195634.300
41.032	0.000	410.821	5806.326	3130.677	-183260.700
41.325	0.000	410.818	6202.110	2941.439	-171745.000
41.568	0.000	410.815	6624.872	2795.461	-160842.800
41.895	0.000	410.812	7076.452	2616.559	-150673.600
42.146	0.000	410.808	7558.813	2440.653	-141146.100
42.505	0.000	410.804	8074.054	2316.310	-132312.300
42.783	0.000	410.801	8624.416	2094.303	-123924.800
43.118	0.000	410.797	9212.292	2025.183	-116026.600
43.430	0.000	410.793	9840.241	1885.585	-108740.300
43.693	0.000	410.791	10510.994	1769.848	-101871.400
43.973	0.000	410.788	11227.468	1673.348	-95435.340
44.245	0.000	410.785	11992.780	1558.686	-89410.200
44.504	0.000	410.782	12810.259	1483.325	-83763.970
44.783	0.000	410.780	13683.461	1392.515	-78473.680
45.116	0.000	410.776	14616.184	1311.689	-73519.650
45.388	0.000	410.773	15612.485	1228.859	-68886.280
45.731	0.000	410.771	16676.698	1155.430	-64530.140
46.014	0.000	410.767	17813.453	1099.240	-60458.570
46.253	0.000	410.765	19027.694	1029.167	-56639.220
46.495	0.000	410.763	20324.702	970.939	-53069.980
46.751	0.000	410.760	21710.121	914.640	-49717.860
47.050	0.000	410.758	23189.975	857.018	-46575.290
47.339	0.000	410.755	24770.702	811.409	-43631.030
47.592	0.000	410.753	26459.178	768.040	-40876.660
47.859	0.000	410.751	28262.749	716.557	-38297.940
48.138	0.000	410.748	30189.258	676.698	-35878.250
48.447	0.000	410.746	32247.086	642.393	-33611.060
48.675	0.000	410.744	34445.185	608.866	-31498.510
48.934	0.000	410.742	36793.115	570.938	-29512.640
49.161	0.000	410.740	39301.090	536.482	-27643.030
49.448	0.000	410.738	41980.020	503.582	-25904.230
49.887	0.000	410.735	44841.556	476.310	-24273.290
50.262	0.000	410.732	47898.147	449.139	-22740.560
50.716	0.000	410.729	51163.089	423.401	-21307.230
51.037	0.000	410.727	54650.583	398.810	-19956.590
51.434	0.000	410.725	58375.799	381.090	-18712.540
51.703	0.000	410.723	62354.942	363.123	-17544.430
52.137	0.000	410.721	66605.320	337.089	-16417.410
52.512	0.000	410.719	71145.421	318.776	-15382.560
52.844	0.000	410.717	75994.996	303.971	-14417.830
53.111	0.000	410.716	81175.138	290.718	-13510.530
53.449	0.000	410.714	86708.381	268.164	-12655.110
53.740	0.000	410.714	92618.793	249.069	-11856.190
54.009	0.000	410.712	98932.084	241.233	-11105.510
54.318	0.000	410.711	105675.715	236.435	-10420.590
54.608	0.000	410.710	112879.022	215.202	-9750.248
54.926	0.000	410.709	120573.336	202.678	-9139.043
55.232	0.000	410.708	128792.127	192.526	-8556.589
55.522	0.000	410.708	137571.146	180.519	-8022.658
55.967	0.000	410.707	146948.581	171.319	-7517.515
56.226	0.000	410.706	156965.221	160.337	-7043.115
56.504	0.000	410.705	167664.638	152.607	-6598.265
56.804	0.000	410.705	179093.373	145.112	-6182.521
57.105	0.000	410.704	191301.139	137.359	-5791.128
57.442	0.000	410.704	204341.039	132.106	-5427.751
57.741	0.000	410.704	218269.793	126.922	-5084.326
58.024	0.000	410.704	233147.990	126.203	-4765.484
58.345	0.000	410.704	249040.349	114.854	-4464.223
58.711	0.000	410.703	266015.998	109.181	-4183.015
59.005	0.000	410.703	284148.780	104.303	-3918.992
59.290	0.000	410.702	303517.570	98.773	-3671.908
59.752	0.000	410.702	324206.618	94.398	-3440.052
60.024	0.000	410.702	346305.920	89.482	-3221.730
60.374	0.000	410.702	369911.605	85.106	-3018.887
60.675	0.000	410.702	395126.353	82.327	-2828.213
60.965	0.000	410.702	422059.846	77.687	-2649.504
61.289	0.000	410.702	450829.241	73.961	-2481.861
61.641	0.000	410.702	481559.679	70.679	-2324.728
61.943	0.000	410.703	514384.835	67.313	-2176.779
62.206	0.000	410.703	549447.493	64.562	-2038.744
62.494	0.000	410.703	586900.171	62.014	-1909.465
62.737	0.000	410.703	626905.783	59.627	-1788.071
63.038	0.000	410.704	669638.348	57.419	-1673.903
63.298	0.000	410.704	715283.746	54.736	-1567.381
63.590	0.000	410.705	764040.529	55.359	-1464.387
63.846	0.000	410.705	816120.781	51.889	-1373.597
64.147	0.000	410.705	871751.044	49.073	-1285.617
64.412	0.000	410.705	931173.304	47.511	-1202.690
64.708	0.000	410.706	994646.037	45.411	-1124.922
64.988	0.000	410.706	1062445.341	3.950	-1047.373
65.295	0.000	410.707	1134866.134	3.278	-978.713
65.769	0.000	410.708	1212223.437	2.478	-914.321
66.078	0.000	410.709	1294853.743	0.936	-855.382
66.393	0.000	410.709	1383116.481	0.238	-799.087
66.859	0.000	410.710	1477395.584	-1.517	-745.591
67.319	0.000	410.711	1578101.150	-2.420	-695.346
67.583	0.000	410.712	1685671.237	-2.929	-648.081
67.879	0.000	410.713	1800573.758	-3.872	-603.646
68.322	0.000	410.714	1923308.524	-4.641	-561.760
68.614	0.000	410.715	2054409.414	-5.252	-522.230
68.922	0.000	410.716	2194446.698	-5.565	-484.811
69.220	0.000	410.717	2344029.518	-5.850	-449.726
69.583	0.000	410.718	2503808.540	-6.456	-416.578
69.891	0.000	410.719	2674478.780	-6.710	-384.865
70.242	0.000	410.720	2856782.629	-7.118	-355.169
70.499	0.000	410.721	3051513.084	-7.052	-326.764
70.766	0.000	410.721	3259517.196	-7.055	-299.976
71.090	0.000	410.723	3481699.752	-6.944	-274.263
71.391	0.000	410.724	3719027.216	-6.863	-250.049
71.681	0.000	410.725	3972531.929	-6.310	-226.725
71.959	0.000	410.726	4243316.602	-5.505	-204.966
72.276	0.000	410.727	4532559.110	-5.037	-184.434
72.562	0.000	410.728	4841517.618	-5.081	-164.195
72.822	0.000	410.729	5171536.051	-4.364	-144.823
73.229	0.000	410.730	5524049.945	-3.561	-126.388
73.511	0.000	410.731	5900592.685	-2.617	-108.618
73.858	0.000	410.732	6302802.180	-1.366	-91.820
74.148	0.000	410.733	6732427.985	-0.144	-75.765
74.474	0.000	410.734	7191338.911	1.245	-60.388
74.741	0.000	410.735	7681531.159	2.899	-45.768
75.043	0.000	410.736	8205136.995	4.830	-32.252
75.400	0.000	410.737	8764434.032	6.604	-19.508
75.758	0.000	410.739	9361855.135	8.539	-7.743
76.047	0.000	410.740	9999999.000	10.569	2.952

File: Cryocon-22C_and_Wayne_Kerr/Data_461K_367K_1.5mBar_Cooling/413K_100mV_22-34-14.dat
Time (s)	Light (A)	T (K)	f (Hz)	R (Ohm)	X (Ohm)
1.471	0.000	413.379	20.000	3067117.000	-50993970.000
2.873	0.000	413.359	21.363	2273647.000	-46244080.000
4.170	0.000	413.341	22.819	1990137.000	-43310890.000
5.388	0.000	413.323	24.375	1773826.000	-40666160.000
6.534	0.000	413.307	26.036	1569762.000	-38051840.000
7.611	0.000	413.292	27.811	1520371.000	-35638950.000
8.640	0.000	413.277	29.707	1271791.000	-33399780.000
9.594	0.000	413.265	31.732	1161193.000	-31305630.000
10.494	0.000	413.250	33.895	1167780.000	-29326880.000
11.338	0.000	413.239	36.205	981717.500	-27525920.000
12.164	0.000	413.227	38.673	971126.700	-25816160.000
13.108	0.000	413.214	41.309	839723.800	-24139100.000
13.994	0.000	413.202	44.125	693961.900	-22607290.000
14.828	0.000	413.189	47.133	614487.600	-21195940.000
15.613	0.000	413.179	50.346	473770.000	-19816350.000
16.353	0.000	413.168	53.777	521887.500	-18600100.000
17.050	0.000	413.158	57.443	500872.600	-17470220.000
17.707	0.000	413.148	61.359	486294.700	-16380980.000
18.326	0.000	413.139	65.541	460216.500	-15349020.000
18.930	0.000	413.131	70.009	423081.500	-14378250.000
19.509	0.000	413.123	74.781	384561.900	-13470150.000
20.033	0.000	413.115	79.878	357677.000	-12637360.000
20.524	0.000	413.109	85.323	326502.700	-11831380.000
20.990	0.000	413.103	91.139	302416.900	-11084990.000
21.431	0.000	413.096	97.352	263036.000	-10400940.000
21.866	0.000	413.091	103.987	254905.900	-9743332.000
22.318	0.000	413.084	111.076	228281.600	-9126495.000
22.690	0.000	413.079	118.647	212787.500	-8549457.000
23.071	0.000	413.073	126.735	198921.700	-8011572.000
23.425	0.000	413.069	135.373	180780.100	-7504386.000
23.783	0.000	413.064	144.601	152605.800	-7035046.000
24.107	0.000	413.060	154.458	144762.200	-6585930.000
24.418	0.000	413.055	164.986	143387.700	-6174436.000
24.712	0.000	413.051	176.232	135181.500	-5783465.000
25.021	0.000	413.048	188.245	122489.600	-5420339.000
25.338	0.000	413.043	201.077	114075.300	-5077773.000
25.659	0.000	413.038	214.783	104841.900	-4759230.000
25.963	0.000	413.034	229.423	99307.840	-4459434.000
26.227	0.000	413.031	245.062	92924.960	-4177884.000
26.533	0.000	413.026	261.766	84059.550	-3913359.000
26.829	0.000	413.023	279.609	76346.720	-3666308.000
27.116	0.000	413.018	298.669	71210.630	-3434258.000
27.408	0.000	413.015	319.027	65782.380	-3218340.000
27.727	0.000	413.010	340.773	60959.740	-3014525.000
27.968	0.000	413.005	364.002	56798.200	-2824487.000
28.222	0.000	413.002	388.814	52917.950	-2646062.000
28.449	0.000	412.999	415.317	49020.340	-2479417.000
28.685	0.000	412.996	443.627	45647.640	-2322957.000
28.912	0.000	412.993	473.866	43009.190	-2176520.000
29.121	0.000	412.989	506.167	38934.180	-2038647.000
29.363	0.000	412.987	540.670	36469.800	-1909992.000
29.594	0.000	412.983	577.524	34207.080	-1789349.000
29.795	0.000	412.980	616.890	32210.080	-1676439.000
30.050	0.000	412.977	658.940	29809.510	-1570384.000
30.281	0.000	412.973	703.857	27934.400	-1471548.000
30.480	0.000	412.971	751.834	25834.220	-1378925.000
30.728	0.000	412.968	803.083	23540.000	-1291538.000
30.960	0.000	412.964	857.824	22549.870	-1209801.000
31.174	0.000	412.961	916.297	21014.250	-1133554.000
31.406	0.000	412.958	978.756	19391.660	-1061844.000
31.936	0.000	412.951	1045.472	17931.930	-995043.000
32.425	0.000	412.944	1116.736	16766.330	-932405.200
32.883	0.000	412.937	1192.857	15582.200	-873395.500
33.326	0.000	412.931	1274.167	14562.190	-818310.100
33.740	0.000	412.924	1361.020	13667.530	-766608.100
34.155	0.000	412.918	1453.793	12626.190	-718193.400
34.547	0.000	412.913	1552.890	11967.280	-672767.100
34.916	0.000	412.908	1658.741	11066.520	-630441.600
35.312	0.000	412.903	1771.808	10299.610	-590667.900
35.682	0.000	412.897	1892.582	9607.941	-553348.800
36.055	0.000	412.892	2021.589	9071.007	-518397.500
36.386	0.000	412.887	2159.389	8421.705	-485634.800
36.699	0.000	412.882	2306.582	7876.722	-454939.800
37.094	0.000	412.877	2463.808	7364.942	-426187.600
37.463	0.000	412.873	2631.752	6900.207	-399272.600
37.856	0.000	412.868	2811.143	6456.633	-374089.400
38.223	0.000	412.863	3002.763	6078.402	-350383.300
38.516	0.000	412.858	3207.444	5672.523	-328272.700
38.833	0.000	412.854	3426.077	5292.039	-307572.600
39.067	0.000	412.850	3659.613	4970.381	-288169.700
39.387	0.000	412.847	3909.068	4649.289	-269918.700
39.772	0.000	412.841	4175.526	4341.106	-252901.600
40.164	0.000	412.837	4460.148	4076.751	-236954.600
40.555	0.000	412.832	4764.171	3770.435	-221971.100
40.877	0.000	412.826	5088.917	3603.503	-208029.800
41.212	0.000	412.822	5435.799	3341.435	-194817.000
41.543	0.000	412.818	5806.326	3154.164	-182518.000
41.789	0.000	412.815	6202.110	2947.385	-170941.500
42.123	0.000	412.812	6624.872	2752.909	-160193.600
42.371	0.000	412.808	7076.452	2597.900	-150084.100
42.599	0.000	412.805	7558.813	2446.585	-140545.700
42.936	0.000	412.801	8074.054	2301.036	-131679.100
43.240	0.000	412.798	8624.416	2105.401	-123406.100
43.576	0.000	412.795	9212.292	1995.472	-115561.700
43.869	0.000	412.790	9840.241	1887.038	-108290.000
44.154	0.000	412.787	10510.994	1759.025	-101418.300
44.456	0.000	412.785	11227.468	1661.699	-95034.780
44.706	0.000	412.781	11992.780	1556.925	-89030.230
44.979	0.000	412.779	12810.259	1462.743	-83405.260
45.235	0.000	412.776	13683.461	1378.075	-78144.100
45.522	0.000	412.773	14616.184	1303.414	-73211.110
45.809	0.000	412.770	15612.485	1227.902	-68601.440
46.067	0.000	412.768	16676.698	1144.471	-64260.840
46.337	0.000	412.766	17813.453	1086.456	-60206.130
46.573	0.000	412.762	19027.694	1019.845	-56406.720
46.902	0.000	412.760	20324.702	959.285	-52845.070
47.142	0.000	412.757	21710.121	897.440	-49522.600
47.407	0.000	412.755	23189.975	844.237	-46361.900
47.666	0.000	412.753	24770.702	807.946	-43455.480
47.921	0.000	412.751	26459.178	748.147	-40711.730
48.177	0.000	412.749	28262.749	701.645	-38147.390
48.470	0.000	412.746	30189.258	667.676	-35731.180
48.716	0.000	412.744	32247.086	630.561	-33469.730
48.976	0.000	412.742	34445.185	597.662	-31368.390
49.248	0.000	412.740	36793.115	559.115	-29391.620
49.519	0.000	412.738	39301.090	532.880	-27530.360
49.828	0.000	412.736	41980.020	502.084	-25794.570
50.242	0.000	412.733	44841.556	469.751	-24165.980
50.608	0.000	412.730	47898.147	443.196	-22645.300
50.997	0.000	412.727	51163.089	417.893	-21215.230
51.351	0.000	412.725	54650.583	390.916	-19878.500
51.699	0.000	412.723	58375.799	368.560	-18621.430
51.951	0.000	412.721	62354.942	334.569	-17444.860
52.365	0.000	412.719	66605.320	331.626	-16351.900
52.667	0.000	412.717	71145.421	311.429	-15315.800
52.977	0.000	412.716	75994.996	295.215	-14352.590
53.247	0.000	412.715	81175.138	272.981	-13447.550
53.551	0.000	412.713	86708.381	263.452	-12599.180
53.798	0.000	412.712	92618.793	249.219	-11803.810
54.075	0.000	412.711	98932.084	235.793	-11060.810
54.399	0.000	412.709	105675.715	222.326	-10356.440
54.654	0.000	412.709	112879.022	209.862	-9709.365
54.959	0.000	412.708	120573.336	199.890	-9097.427
55.272	0.000	412.707	128792.127	188.315	-8513.296
55.546	0.000	412.706	137571.146	179.261	-7989.458
55.938	0.000	412.705	146948.581	169.019	-7483.218
56.241	0.000	412.704	156965.221	162.469	-7012.370
56.523	0.000	412.703	167664.638	151.806	-6569.294
56.801	0.000	412.702	179093.373	145.684	-6156.648
57.134	0.000	412.702	191301.139	136.327	-5767.025
57.460	0.000	412.701	204341.039	130.647	-5402.787
57.749	0.000	412.701	218269.793	124.717	-5062.712
58.040	0.000	412.700	233147.990	116.044	-4750.106
58.328	0.000	412.700	249040.349	113.364	-4445.369
58.662	0.000	412.699	266015.998	108.986	-4163.847
58.946	0.000	412.699	284148.780	103.391	-3902.376
59.257	0.000	412.699	303517.570	97.184	-3655.511
59.708	0.000	412.699	324206.618	91.654	-3425.200
60.013	0.000	412.698	346305.920	90.091	-3206.971
60.312	0.000	412.698	369911.605	84.274	-3004.915
60.612	0.000	412.698	395126.353	80.993	-2815.750
60.891	0.000	412.698	422059.846	77.146	-2636.936
61.230	0.000	412.699	450829.241	73.327	-2470.611
61.550	0.000	412.699	481559.679	70.321	-2313.363
61.824	0.000	412.699	514384.835	66.997	-2167.246
62.073	0.000	412.699	549447.493	64.499	-2029.869
62.360	0.000	412.699	586900.171	61.467	-1900.584
62.621	0.000	412.699	626905.783	59.194	-1779.728
62.927	0.000	412.699	669638.348	56.946	-1666.238
63.187	0.000	412.699	715283.746	54.336	-1559.952
63.467	0.000	412.700	764040.529	54.946	-1461.563
63.744	0.000	412.700	816120.781	51.443	-1367.501
64.047	0.000	412.700	871751.044	48.951	-1279.387
64.301	0.000	412.701	931173.304	47.233	-1196.843
64.546	0.000	412.701	994646.037	45.177	-1119.740
64.894	0.000	412.702	1062445.341	4.004	-1042.240
65.206	0.000	412.703	1134866.134	3.022	-974.056
65.660	0.000	412.704	1212223.437	2.417	-910.083
66.003	0.000	412.705	1294853.743	1.047	-851.497
66.320	0.000	412.705	1383116.481	0.236	-795.529
66.823	0.000	412.706	1477395.584	-1.385	-741.997
67.255	0.000	412.707	1578101.150	-2.376	-692.036
67.503	0.000	412.708	1685671.237	-2.877	-644.969
67.816	0.000	412.709	1800573.758	-3.899	-600.821
68.266	0.000	412.709	1923308.524	-4.504	-559.043
68.549	0.000	412.710	2054409.414	-5.186	-519.740
68.929	0.000	412.711	2194446.698	-5.552	-482.391
69.186	0.000	412.712	2344029.518	-5.819	-447.417
69.498	0.000	412.712	2503808.540	-6.345	-414.517
69.768	0.000	412.713	2674478.780	-6.596	-383.089
70.177	0.000	412.714	2856782.629	-6.993	-353.386
70.439	0.000	412.715	3051513.084	-7.005	-325.081
70.717	0.000	412.715	3259517.196	-6.923	-298.447
70.977	0.000	412.716	3481699.752	-6.842	-272.827
71.301	0.000	412.717	3719027.216	-6.817	-248.726
71.585	0.000	412.718	3972531.929	-6.247	-225.441
71.950	0.000	412.719	4243316.602	-5.491	-203.767
72.297	0.000	412.720	4532559.110	-4.960	-183.302
72.576	0.000	412.721	4841517.618	-4.995	-163.204
72.839	0.000	412.722	5171536.051	-4.295	-143.907
73.260	0.000	412.723	5524049.945	-3.485	-125.529
73.523	0.000	412.724	5900592.685	-2.502	-107.844
73.791	0.000	412.725	6302802.180	-1.287	-91.102
74.078	0.000	412.726	6732427.985	-0.061	-75.132
74.388	0.000	412.726	7191338.911	1.335	-59.812
74.726	0.000	412.728	7681531.159	2.975	-45.260
75.042	0.000	412.729	8205136.995	4.899	-31.777
75.327	0.000	412.730	8764434.032	6.676	-19.090
75.646	0.000	412.731	9361855.135	8.610	-7.376
75.918	0.000	412.732	9999999.000	10.638	3.268
