Repository: sahgyan9/Cryocon_22C_Temperature_Controller_Python-File

## 🧪 Sample Under Test: PMN-0.3PT (0.70PMN-0.30PT)

- **Material:** $0.70\text{Pb}(\text{Mg}_{1/3}\text{Nb}_{2/3})\text{O}_3 - 0.30\text{PbTiO}_3$ ($x = 0.30$), a relaxor-based ferroelectric on the rhombohedral side of the Morphotropic Phase Boundary (MPB).
- **Latest Measurement Location:** [`Cryocon-22C_and_Wayne_Kerr/Data/`](Data/)
  - **Recorded Sweeps:** 57 full-spectrum impedance files from **300.0 K to 412.0 K** in 2.0 K steps (`300K_100mV_*.dat` to `412K_100mV_*.dat`).
  - **Sweep Parameters:** 200 logarithmic frequency points from **20 Hz to 10 MHz**, 100 mV AC excitation RMS.
- **Sample Geometry & Vacuum Capacitance:**

File: Cryocon-22C_and_Wayne_Kerr/Data_461K_367K_1.5mBar_Cooling/415K_100mV_22-31-12.dat
Time (s)	Light (A)	T (K)	f (Hz)	R (Ohm)	X (Ohm)
1.471	0.000	415.375	20.000	1119967.000	-50342110.000
2.851	0.000	415.356	21.363	2172702.000	-46004960.000
4.147	0.000	415.338	22.819	2047679.000	-43201390.000
5.380	0.000	415.322	24.375	1809784.000	-40487650.000
6.526	0.000	415.307	26.036	1591969.000	-37930820.000
7.623	0.000	415.292	27.811	1480424.000	-35483070.000
8.645	0.000	415.278	29.707	1341385.000	-33254750.000
9.598	0.000	415.265	31.732	1304000.000	-31211030.000
10.495	0.000	415.253	33.895	1076742.000	-29288780.000
11.367	0.000	415.241	36.205	997637.100	-27402310.000
12.170	0.000	415.231	38.673	882568.300	-25712110.000
13.115	0.000	415.217	41.309	803780.900	-24084260.000
14.001	0.000	415.204	44.125	687854.400	-22570270.000
14.860	0.000	415.193	47.133	557062.900	-21118260.000
15.647	0.000	415.181	50.346	513860.600	-19832600.000
16.411	0.000	415.170	53.777	498898.100	-18550550.000
17.109	0.000	415.160	57.443	483849.600	-17412670.000
17.767	0.000	415.151	61.359	487235.500	-16327760.000
18.390	0.000	415.142	65.541	469233.200	-15318320.000
18.975	0.000	415.134	70.009	433173.000	-14321620.000
19.528	0.000	415.126	74.781	397636.900	-13423690.000
20.079	0.000	415.119	79.878	356097.100	-12599210.000
20.572	0.000	415.113	85.323	329416.400	-11805020.000
21.039	0.000	415.106	91.139	297010.700	-11061490.000
21.479	0.000	415.099	97.352	285422.400	-10354200.000
21.896	0.000	415.093	103.987	256887.000	-9698611.000
22.309	0.000	415.087	111.076	236623.000	-9091996.000
22.683	0.000	415.082	118.647	215539.200	-8518261.000
23.043	0.000	415.076	126.735	200997.300	-7984925.000
23.397	0.000	415.071	135.373	182827.600	-7479602.000
23.762	0.000	415.067	144.601	158994.400	-7017631.000
24.083	0.000	415.062	154.458	146784.100	-6573229.000
24.420	0.000	415.058	164.986	145550.200	-6151920.000
24.748	0.000	415.053	176.232	134310.500	-5766543.000
25.056	0.000	415.049	188.245	124706.600	-5402425.000
25.359	0.000	415.044	201.077	113279.600	-5060045.000
25.651	0.000	415.041	214.783	107789.000	-4742431.000
25.943	0.000	415.036	229.423	97937.370	-4442363.000
26.226	0.000	415.033	245.062	89592.960	-4159727.000
26.536	0.000	415.028	261.766	82148.210	-3897859.000
26.833	0.000	415.024	279.609	77068.910	-3653256.000
27.113	0.000	415.020	298.669	72227.720	-3423776.000
27.436	0.000	415.016	319.027	66820.200	-3206774.000
27.722	0.000	415.012	340.773	62356.900	-3005155.000
28.030	0.000	415.008	364.002	57909.440	-2815272.000
28.332	0.000	415.004	388.814	53600.340	-2637675.000
28.575	0.000	415.000	415.317	49046.130	-2471117.000
28.779	0.000	414.997	443.627	45522.630	-2315804.000
29.011	0.000	414.994	473.866	42624.580	-2168775.000
29.227	0.000	414.991	506.167	39652.010	-2031821.000
29.432	0.000	414.988	540.670	36837.340	-1903818.000
29.661	0.000	414.985	577.524	34043.740	-1784159.000
29.881	0.000	414.983	616.890	31747.090	-1671108.000
30.143	0.000	414.979	658.940	29884.720	-1565559.000
30.336	0.000	414.976	703.857	27741.580	-1467154.000
30.631	0.000	414.973	751.834	25977.530	-1374233.000
30.863	0.000	414.969	803.083	24274.450	-1287524.000
31.061	0.000	414.966	857.824	22325.950	-1206318.000
31.271	0.000	414.964	916.297	20860.350	-1130069.000
31.523	0.000	414.961	978.756	19368.520	-1058790.000
32.103	0.000	414.952	1045.472	17910.790	-992123.600
32.609	0.000	414.945	1116.736	16776.570	-929533.700
33.068	0.000	414.938	1192.857	15678.250	-870739.600
33.506	0.000	414.933	1274.167	14584.310	-815794.700
33.929	0.000	414.927	1361.020	13710.820	-764273.800
34.318	0.000	414.922	1453.793	12740.860	-716115.700
34.712	0.000	414.917	1552.890	12012.540	-670738.800
35.098	0.000	414.912	1658.741	11085.580	-628466.800
35.488	0.000	414.906	1771.808	10395.550	-588748.600
35.837	0.000	414.901	1892.582	9653.634	-551644.700
36.200	0.000	414.896	2021.589	9086.820	-516740.200
36.545	0.000	414.892	2159.389	8413.446	-484108.300
36.870	0.000	414.887	2306.582	7847.220	-453481.500
37.245	0.000	414.883	2463.808	7363.301	-424831.000
37.622	0.000	414.877	2631.752	6929.223	-398084.000
37.990	0.000	414.873	2811.143	6444.334	-372921.200
38.355	0.000	414.869	3002.763	6048.772	-349381.300
38.636	0.000	414.864	3207.444	5672.844	-327318.100
38.963	0.000	414.860	3426.077	5357.533	-306570.100
39.213	0.000	414.856	3659.613	4960.846	-287226.900
39.451	0.000	414.853	3909.068	4617.286	-269136.300
39.884	0.000	414.848	4175.526	4356.359	-252166.900
40.257	0.000	414.843	4460.148	4062.389	-236183.200
40.629	0.000	414.839	4764.171	3792.351	-221278.300
41.022	0.000	414.834	5088.917	3548.254	-207294.500
41.399	0.000	414.828	5435.799	3332.633	-194183.800
41.683	0.000	414.825	5806.326	3079.475	-181952.700
41.993	0.000	414.822	6202.110	2915.387	-170391.900
42.236	0.000	414.818	6624.872	2698.363	-159675.600
42.561	0.000	414.815	7076.452	2543.564	-149562.100
42.866	0.000	414.810	7558.813	2399.640	-140169.600
43.219	0.000	414.807	8074.054	2248.443	-131279.000
43.471	0.000	414.803	8624.416	2083.260	-122975.700
43.813	0.000	414.800	9212.292	1970.303	-115240.100
44.124	0.000	414.796	9840.241	1892.030	-107906.600
44.378	0.000	414.793	10510.994	1752.708	-101127.100
44.665	0.000	414.789	11227.468	1644.759	-94725.250
44.959	0.000	414.786	11992.780	1549.958	-88750.100
45.231	0.000	414.783	12810.259	1461.152	-83138.230
45.531	0.000	414.780	13683.461	1382.547	-77904.980
45.822	0.000	414.776	14616.184	1305.722	-72981.620
46.095	0.000	414.773	15612.485	1215.771	-68370.100
46.432	0.000	414.770	16676.698	1146.463	-64064.490
46.714	0.000	414.767	17813.453	1088.418	-60018.150
46.977	0.000	414.764	19027.694	1022.038	-56235.840
47.258	0.000	414.762	20324.702	963.062	-52684.790
47.514	0.000	414.759	21710.121	909.916	-49354.760
47.804	0.000	414.756	23189.975	858.590	-46225.560
48.090	0.000	414.753	24770.702	807.577	-43316.460
48.350	0.000	414.750	26459.178	758.455	-40584.390
48.576	0.000	414.749	28262.749	718.594	-38026.920
48.862	0.000	414.746	30189.258	677.843	-35620.090
49.130	0.000	414.743	32247.086	631.498	-33374.090
49.374	0.000	414.741	34445.185	598.251	-31268.960
49.638	0.000	414.739	36793.115	569.274	-29299.100
49.938	0.000	414.737	39301.090	532.106	-27448.140
50.209	0.000	414.734	41980.020	498.785	-25716.720
50.618	0.000	414.731	44841.556	468.153	-24091.790
51.041	0.000	414.728	47898.147	447.961	-22575.370
51.467	0.000	414.725	51163.089	421.716	-21152.620
51.795	0.000	414.722	54650.583	388.763	-19823.750
52.205	0.000	414.720	58375.799	369.481	-18574.220
52.476	0.000	414.718	62354.942	356.926	-17381.670
52.873	0.000	414.715	66605.320	330.808	-16302.830
53.196	0.000	414.713	71145.421	312.293	-15268.630
53.505	0.000	414.711	75994.996	295.258	-14301.530
53.773	0.000	414.710	81175.138	280.462	-13397.280
54.084	0.000	414.708	86708.381	265.314	-12559.740
54.366	0.000	414.707	92618.793	248.623	-11768.190
54.707	0.000	414.705	98932.084	234.121	-11026.360
55.041	0.000	414.703	105675.715	233.671	-10338.660
55.347	0.000	414.702	112879.022	213.665	-9672.268
55.652	0.000	414.700	120573.336	203.369	-9070.586
56.025	0.000	414.699	128792.127	174.951	-8504.971
56.354	0.000	414.697	137571.146	179.772	-7964.943
56.737	0.000	414.695	146948.581	169.691	-7461.650
57.061	0.000	414.694	156965.221	162.700	-6992.641
57.349	0.000	414.693	167664.638	153.310	-6551.274
57.738	0.000	414.692	179093.373	145.339	-6138.010
58.061	0.000	414.691	191301.139	136.727	-5746.983
58.501	0.000	414.690	204341.039	131.355	-5388.452
58.799	0.000	414.689	218269.793	125.585	-5046.800
59.201	0.000	414.688	233147.990	114.579	-4730.651
59.531	0.000	414.688	249040.349	112.814	-4430.817
59.923	0.000	414.687	266015.998	108.219	-4151.139
60.231	0.000	414.686	284148.780	103.030	-3889.942
60.619	0.000	414.686	303517.570	97.001	-3644.361
61.033	0.000	414.685	324206.618	92.241	-3413.323
61.361	0.000	414.685	346305.920	87.399	-3198.079
61.660	0.000	414.685	369911.605	84.270	-2995.732
62.024	0.000	414.685	395126.353	81.117	-2808.107
62.351	0.000	414.685	422059.846	77.575	-2630.241
62.744	0.000	414.685	450829.241	73.193	-2462.760
63.040	0.000	414.685	481559.679	69.948	-2307.102
63.413	0.000	414.685	514384.835	67.530	-2160.329
63.767	0.000	414.685	549447.493	64.166	-2023.629
64.127	0.000	414.685	586900.171	61.800	-1894.526
64.478	0.000	414.686	626905.783	58.872	-1774.201
64.890	0.000	414.686	669638.348	57.010	-1660.981
65.184	0.000	414.687	715283.746	54.039	-1555.371
65.478	0.000	414.687	764040.529	55.053	-1455.752
65.775	0.000	414.687	816120.781	51.285	-1363.155
66.149	0.000	414.688	871751.044	49.118	-1275.711
66.448	0.000	414.688	931173.304	47.106	-1193.262
66.743	0.000	414.689	994646.037	45.206	-1116.388
67.078	0.000	414.689	1062445.341	4.242	-1039.316
67.391	0.000	414.690	1134866.134	3.343	-971.014
67.816	0.000	414.691	1212223.437	2.522	-907.400
68.107	0.000	414.692	1294853.743	1.195	-848.913
68.530	0.000	414.692	1383116.481	0.281	-792.909
68.950	0.000	414.694	1477395.584	-1.346	-739.826
69.398	0.000	414.694	1578101.150	-2.303	-689.796
69.708	0.000	414.695	1685671.237	-2.751	-642.942
70.040	0.000	414.696	1800573.758	-3.683	-598.997
70.416	0.000	414.697	1923308.524	-4.450	-557.258
70.750	0.000	414.698	2054409.414	-5.005	-518.183
71.065	0.000	414.699	2194446.698	-5.409	-480.959
71.461	0.000	414.700	2344029.518	-5.731	-446.037
71.777	0.000	414.701	2503808.540	-6.293	-413.219
72.171	0.000	414.702	2674478.780	-6.466	-381.785
72.522	0.000	414.704	2856782.629	-6.905	-352.257
72.829	0.000	414.705	3051513.084	-6.921	-323.996
73.222	0.000	414.706	3259517.196	-6.899	-297.416
73.619	0.000	414.707	3481699.752	-6.788	-272.030
74.000	0.000	414.709	3719027.216	-6.736	-247.879
74.318	0.000	414.710	3972531.929	-6.207	-224.663
74.677	0.000	414.711	4243316.602	-5.418	-203.031
75.124	0.000	414.712	4532559.110	-4.908	-182.615
75.426	0.000	414.714	4841517.618	-4.899	-162.566
75.842	0.000	414.715	5171536.051	-4.236	-143.315
76.291	0.000	414.717	5524049.945	-3.410	-124.989
76.613	0.000	414.718	5900592.685	-2.437	-107.385
76.973	0.000	414.720	6302802.180	-1.222	-90.656
77.294	0.000	414.721	6732427.985	-0.001	-74.723
77.689	0.000	414.722	7191338.911	1.390	-59.439
77.998	0.000	414.723	7681531.159	3.039	-44.932
78.400	0.000	414.724	8205136.995	4.947	-31.479
78.751	0.000	414.726	8764434.032	6.724	-18.828
79.135	0.000	414.727	9361855.135	8.663	-7.144
79.489	0.000	414.728	9999999.000	10.689	3.468

File: Cryocon-22C_and_Wayne_Kerr/Data_461K_367K_1.5mBar_Cooling/417K_100mV_22-28-10.dat
Time (s)	Light (A)	T (K)	f (Hz)	R (Ohm)	X (Ohm)
1.471	0.000	416.620	20.000	-70229.120	-45598530.000
2.853	0.000	416.632	21.363	2257231.000	-45817430.000
4.149	0.000	416.642	22.819	1934680.000	-42727930.000
5.369	0.000	416.650	24.375	1775845.000	-40174770.000
6.513	0.000	416.657	26.036	1672568.000	-37641240.000
7.589	0.000	416.662	27.811	1514154.000	-35273460.000
8.602	0.000	416.666	29.707	1430967.000	-33040750.000
9.554	0.000	416.670	31.732	1276476.000	-31002500.000
10.451	0.000	416.672	33.895	1093698.000	-29066940.000
11.296	0.000	416.675	36.205	1038171.000	-27180490.000
12.096	0.000	416.676	38.673	915756.000	-25469790.000
13.039	0.000	416.678	41.309	825723.600	-23907530.000
13.926	0.000	416.680	44.125	707779.700	-22392160.000
14.773	0.000	416.681	47.133	605092.300	-20997600.000
15.557	0.000	416.681	50.346	537738.900	-19639870.000
16.296	0.000	416.682	53.777	528865.000	-18443200.000
16.993	0.000	416.682	57.443	511515.300	-17307080.000
17.651	0.000	416.682	61.359	505336.100	-16208950.000
18.288	0.000	416.683	65.541	477930.600	-15195840.000
18.877	0.000	416.683	70.009	423280.900	-14235310.000
19.439	0.000	416.682	74.781	390615.400	-13343840.000
19.983	0.000	416.682	79.878	358773.000	-12509430.000
20.525	0.000	416.682	85.323	331164.300	-11731300.000
21.048	0.000	416.681	91.139	307641.700	-10992370.000
21.518	0.000	416.681	97.352	277458.600	-10303230.000
21.959	0.000	416.681	103.987	259087.800	-9651540.000
22.478	0.000	416.681	111.076	238355.600	-9043099.000
22.900	0.000	416.681	118.647	218907.400	-8471185.000
23.410	0.000	416.681	126.735	202962.300	-7941940.000
23.814	0.000	416.680	135.373	187342.800	-7444087.000
24.191	0.000	416.680	144.601	164743.000	-6979153.000
24.557	0.000	416.680	154.458	152197.500	-6541361.000
24.914	0.000	416.680	164.986	146872.500	-6120374.000
25.289	0.000	416.680	176.232	135034.300	-5738943.000
25.582	0.000	416.679	188.245	125230.000	-5375282.000
25.863	0.000	416.679	201.077	114611.700	-5036061.000
26.110	0.000	416.679	214.783	107109.900	-4717059.000
26.442	0.000	416.679	229.423	100576.200	-4421113.000
26.779	0.000	416.679	245.062	88729.320	-4142476.000
27.083	0.000	416.678	261.766	83061.610	-3882221.000
27.392	0.000	416.678	279.609	78377.440	-3636014.000
27.667	0.000	416.678	298.669	73099.940	-3406648.000
27.981	0.000	416.678	319.027	67259.940	-3191925.000
28.304	0.000	416.677	340.773	61977.920	-2990204.000
28.595	0.000	416.677	364.002	57228.400	-2802362.000
28.908	0.000	416.677	388.814	53007.800	-2625466.000
29.170	0.000	416.677	415.317	50315.110	-2459011.000
29.515	0.000	416.677	443.627	46252.540	-2303806.000
29.780	0.000	416.677	473.866	42467.670	-2159332.000
30.030	0.000	416.676	506.167	40008.240	-2023220.000
30.315	0.000	416.676	540.670	36900.580	-1895293.000
30.606	0.000	416.676	577.524	34060.790	-1775467.000
30.837	0.000	416.676	616.890	31617.390	-1663291.000
31.095	0.000	416.676	658.940	29712.810	-1558661.000
31.430	0.000	416.676	703.857	27915.980	-1460320.000
31.702	0.000	416.676	751.834	25828.220	-1367855.000
32.013	0.000	416.675	803.083	23991.110	-1281984.000
32.248	0.000	416.675	857.824	22373.240	-1200818.000
32.478	0.000	416.675	916.297	20698.370	-1124863.000
32.749	0.000	416.675	978.756	19260.000	-1053990.000
33.299	0.000	416.675	1045.472	18050.290	-987581.200
33.880	0.000	416.675	1116.736	16935.140	-925436.700
34.437	0.000	416.675	1192.857	15784.800	-867267.400
34.887	0.000	416.675	1274.167	14662.490	-812356.600
35.371	0.000	416.675	1361.020	13718.570	-761224.600
35.822	0.000	416.675	1453.793	12868.630	-713150.800
36.249	0.000	416.675	1552.890	11906.050	-668191.600
36.755	0.000	416.675	1658.741	11101.740	-625907.400
37.148	0.000	416.675	1771.808	10506.200	-586323.600
37.544	0.000	416.675	1892.582	9708.822	-549343.600
37.919	0.000	416.675	2021.589	9043.479	-514757.700
38.277	0.000	416.674	2159.389	8499.645	-482208.500
38.620	0.000	416.674	2306.582	7925.151	-451790.800
38.988	0.000	416.674	2463.808	7390.723	-423284.600
39.391	0.000	416.674	2631.752	6966.040	-396528.800
39.670	0.000	416.673	2811.143	6458.925	-371448.300
39.977	0.000	416.673	3002.763	6080.528	-348073.900
40.389	0.000	416.673	3207.444	5638.564	-326052.200
40.655	0.000	416.673	3426.077	5271.481	-305473.500
40.957	0.000	416.673	3659.613	4964.913	-286200.300
41.236	0.000	416.673	3909.068	4624.178	-268071.600
41.657	0.000	416.674	4175.526	4334.890	-251211.900
41.994	0.000	416.674	4460.148	4057.603	-235334.700
42.325	0.000	416.674	4764.171	3784.291	-220457.100
42.676	0.000	416.674	5088.917	3611.036	-206547.400
42.989	0.000	416.674	5435.799	3333.725	-193541.500
43.279	0.000	416.674	5806.326	3114.532	-181257.400
43.608	0.000	416.674	6202.110	2967.132	-169866.300
43.971	0.000	416.674	6624.872	2741.132	-159111.100
44.320	0.000	416.675	7076.452	2549.863	-149035.700
44.577	0.000	416.675	7558.813	2441.937	-139619.500
44.862	0.000	416.675	8074.054	2266.110	-130800.400
45.295	0.000	416.675	8624.416	2131.052	-122541.400
45.641	0.000	416.675	9212.292	2041.635	-114867.700
46.002	0.000	416.675	9840.241	1886.298	-107587.500
46.322	0.000	416.675	10510.994	1768.767	-100785.000
46.751	0.000	416.675	11227.468	1677.202	-94409.020
47.007	0.000	416.675	11992.780	1571.023	-88432.580
47.305	0.000	416.675	12810.259	1477.619	-82865.070
47.653	0.000	416.675	13683.461	1402.468	-77636.210
47.952	0.000	416.675	14616.184	1316.666	-72733.600
48.204	0.000	416.675	15612.485	1238.654	-68145.040
48.488	0.000	416.675	16676.698	1159.544	-63850.300
48.781	0.000	416.675	17813.453	1086.821	-59821.230
49.174	0.000	416.675	19027.694	1039.788	-56047.040
49.677	0.000	416.675	20324.702	967.353	-52510.470
50.113	0.000	416.675	21710.121	905.114	-49192.370
50.443	0.000	416.675	23189.975	858.788	-46088.410
50.879	0.000	416.676	24770.702	809.510	-43175.850
51.181	0.000	416.676	26459.178	765.577	-40455.080
51.469	0.000	416.676	28262.749	710.268	-37907.100
51.767	0.000	416.676	30189.258	675.975	-35494.690
52.046	0.000	416.676	32247.086	641.851	-33269.090
52.425	0.000	416.676	34445.185	601.307	-31173.940
52.783	0.000	416.676	36793.115	564.431	-29208.470
53.096	0.000	416.676	39301.090	533.567	-27361.480
53.414	0.000	416.677	41980.020	505.857	-25632.270
53.769	0.000	416.677	44841.556	476.052	-24021.000
54.235	0.000	416.678	47898.147	451.805	-22505.130
54.617	0.000	416.678	51163.089	424.870	-21086.000
54.918	0.000	416.678	54650.583	400.198	-19758.990
55.296	0.000	416.678	58375.799	378.261	-18512.940
55.672	0.000	416.678	62354.942	346.880	-17316.910
56.126	0.000	416.679	66605.320	338.286	-16246.840
56.483	0.000	416.679	71145.421	319.893	-15226.470
56.756	0.000	416.679	75994.996	299.727	-14263.990
57.061	0.000	416.679	81175.138	280.012	-13373.040
57.375	0.000	416.680	86708.381	263.930	-12521.410
57.705	0.000	416.680	92618.793	251.824	-11732.990
58.047	0.000	416.680	98932.084	235.920	-10988.520
58.473	0.000	416.680	105675.715	216.817	-10313.610
58.755	0.000	416.681	112879.022	210.046	-9663.075
59.140	0.000	416.681	120573.336	195.147	-9046.956
59.482	0.000	416.681	128792.127	210.151	-8477.431
59.963	0.000	416.681	137571.146	180.802	-7940.979
60.365	0.000	416.681	146948.581	172.093	-7438.660
60.659	0.000	416.681	156965.221	161.129	-6973.010
60.965	0.000	416.682	167664.638	155.218	-6533.537
61.287	0.000	416.682	179093.373	147.803	-6120.281
61.661	0.000	416.682	191301.139	138.155	-5735.856
62.109	0.000	416.682	204341.039	131.957	-5374.250
62.462	0.000	416.682	218269.793	125.685	-5035.085
62.829	0.000	416.682	233147.990	119.790	-4720.688
63.125	0.000	416.682	249040.349	114.789	-4419.123
63.613	0.000	416.683	266015.998	108.924	-4140.059
63.991	0.000	416.683	284148.780	103.984	-3879.344
64.292	0.000	416.684	303517.570	98.352	-3634.833
64.779	0.000	416.684	324206.618	92.921	-3405.600
65.092	0.000	416.684	346305.920	88.460	-3189.068
65.392	0.000	416.685	369911.605	84.515	-2987.820
65.731	0.000	416.685	395126.353	82.220	-2800.190
66.027	0.000	416.685	422059.846	77.257	-2623.127
66.426	0.000	416.685	450829.241	74.038	-2456.848
66.749	0.000	416.685	481559.679	70.694	-2300.940
67.089	0.000	416.686	514384.835	67.262	-2155.389
67.401	0.000	416.686	549447.493	64.864	-2018.967
67.685	0.000	416.686	586900.171	62.414	-1889.875
68.062	0.000	416.686	626905.783	59.667	-1769.980
68.461	0.000	416.687	669638.348	57.096	-1657.168
68.846	0.000	416.687	715283.746	55.120	-1551.774
69.152	0.000	416.687	764040.529	55.543	-1452.732
69.504	0.000	416.687	816120.781	51.748	-1360.009
69.814	0.000	416.688	871751.044	48.957	-1272.901
70.252	0.000	416.688	931173.304	47.609	-1190.367
70.590	0.000	416.689	994646.037	45.505	-1113.780
70.909	0.000	416.690	1062445.341	4.247	-1036.911
71.202	0.000	416.690	1134866.134	3.685	-969.266
71.778	0.000	416.690	1212223.437	2.734	-905.317
72.129	0.000	416.690	1294853.743	1.387	-846.979
72.519	0.000	416.691	1383116.481	0.503	-791.373
73.023	0.000	416.691	1477395.584	-1.090	-738.226
73.667	0.000	416.691	1578101.150	-2.159	-688.363
73.986	0.000	416.691	1685671.237	-2.573	-641.559
74.305	0.000	416.692	1800573.758	-3.538	-597.679
74.678	0.000	416.692	1923308.524	-4.268	-556.116
75.081	0.000	416.692	2054409.414	-4.850	-517.103
75.372	0.000	416.692	2194446.698	-5.352	-480.007
75.744	0.000	416.692	2344029.518	-5.609	-445.132
76.009	0.000	416.693	2503808.540	-6.095	-412.293
76.331	0.000	416.693	2674478.780	-6.351	-380.977
76.803	0.000	416.693	2856782.629	-6.757	-351.513
77.233	0.000	416.693	3051513.084	-6.716	-323.263
77.485	0.000	416.693	3259517.196	-6.753	-296.890
77.854	0.000	416.694	3481699.752	-6.685	-271.408
78.242	0.000	416.694	3719027.216	-6.602	-247.335
78.590	0.000	416.694	3972531.929	-6.115	-224.176
79.002	0.000	416.695	4243316.602	-5.381	-202.612
79.309	0.000	416.695	4532559.110	-4.874	-182.206
79.690	0.000	416.695	4841517.618	-4.823	-162.176
79.962	0.000	416.695	5171536.051	-4.150	-142.970
80.394	0.000	416.695	5524049.945	-3.365	-124.663
80.755	0.000	416.696	5900592.685	-2.377	-107.079
81.070	0.000	416.696	6302802.180	-1.156	-90.380
81.359	0.000	416.696	6732427.985	0.066	-74.480
81.680	0.000	416.696	7191338.911	1.460	-59.228
82.035	0.000	416.697	7681531.159	3.092	-44.752
82.408	0.000	416.697	8205136.995	4.984	-31.305
82.675	0.000	416.697	8764434.032	6.771	-18.671
83.081	0.000	416.697	9361855.135	8.708	-7.011
83.478	0.000	416.697	9999999.000	10.732	3.580

File: Cryocon-22C_and_Wayne_Kerr/Data_461K_367K_1.5mBar_Cooling/419K_100mV_22-15-59.dat
Time (s)	Light (A)	T (K)	f (Hz)	R (Ohm)	X (Ohm)
1.474	0.000	419.372	20.000	2154878.000	-37321500.000
2.857	0.000	419.353	21.363	2683258.000	-35598040.000
4.177	0.000	419.336	22.819	2422711.000	-33408870.000
5.399	0.000	419.319	24.375	2174229.000	-31336830.000
6.546	0.000	419.304	26.036	2001379.000	-29400250.000
7.625	0.000	419.289	27.811	1782535.000	-27589390.000
8.638	0.000	419.275	29.707	1631361.000	-25848940.000
9.592	0.000	419.262	31.732	1501892.000	-24283190.000
10.488	0.000	419.249	33.895	1357440.000	-22834460.000
11.333	0.000	419.237	36.205	1193129.000	-21365220.000
12.136	0.000	419.225	38.673	1090616.000	-20079110.000
13.080	0.000	419.212	41.309	995002.400	-18820860.000
13.965	0.000	419.200	44.125	857508.100	-17670240.000
14.800	0.000	419.188	47.133	767864.600	-16566190.000
15.586	0.000	419.177	50.346	650033.400	-15489030.000
16.332	0.000	419.166	53.777	642503.400	-14568110.000
17.029	0.000	419.156	57.443	606597.900	-13685100.000
17.687	0.000	419.146	61.359	569023.700	-12831590.000
18.308	0.000	419.137	65.541	528626.900	-12022230.000
18.893	0.000	419.129	70.009	482715.200	-11273460.000
19.446	0.000	419.121	74.781	435864.200	-10577460.000
19.969	0.000	419.113	79.878	409850.300	-9916149.000
20.462	0.000	419.106	85.323	369478.100	-9295944.000
20.927	0.000	419.099	91.139	339021.100	-8717205.000
21.367	0.000	419.094	97.352	312238.200	-8172288.000
21.792	0.000	419.088	103.987	285562.600	-7659594.000
22.186	0.000	419.082	111.076	261921.200	-7185917.000
22.560	0.000	419.076	118.647	241800.000	-6735813.000
22.923	0.000	419.071	126.735	221607.900	-6316117.000
23.264	0.000	419.066	135.373	201483.600	-5922196.000
23.602	0.000	419.062	144.601	193976.200	-5542100.000
23.937	0.000	419.057	154.458	175615.600	-5211052.000
24.250	0.000	419.052	164.986	158485.600	-4874894.000
24.544	0.000	419.047	176.232	144858.200	-4568989.000
24.841	0.000	419.043	188.245	133866.800	-4285111.000
25.120	0.000	419.039	201.077	125521.700	-4015758.000
25.407	0.000	419.034	214.783	115348.700	-3763808.000
25.688	0.000	419.031	229.423	106563.400	-3527049.000
25.982	0.000	419.027	245.062	96205.060	-3304217.000
26.273	0.000	419.023	261.766	88661.060	-3097364.000
26.570	0.000	419.019	279.609	82142.610	-2903746.000
26.838	0.000	419.014	298.669	76594.010	-2722333.000
27.094	0.000	419.011	319.027	70015.820	-2551042.000
27.354	0.000	419.007	340.773	64617.050	-2391377.000
27.620	0.000	419.004	364.002	60002.840	-2240651.000
27.863	0.000	418.999	388.814	54945.350	-2100045.000
28.134	0.000	418.995	415.317	51571.360	-1968072.000
28.413	0.000	418.992	443.627	47331.090	-1844490.000
28.652	0.000	418.988	473.866	44133.070	-1729075.000
28.855	0.000	418.985	506.167	40655.530	-1620190.000
29.106	0.000	418.981	540.670	37691.530	-1518463.000
29.384	0.000	418.977	577.524	35301.250	-1422820.000
29.620	0.000	418.974	616.890	32738.760	-1333381.000
29.894	0.000	418.970	658.940	30001.300	-1249689.000
30.085	0.000	418.967	703.857	27774.010	-1171227.000
30.339	0.000	418.963	751.834	26052.700	-1097428.000
30.581	0.000	418.959	803.083	23849.650	-1028604.000
30.782	0.000	418.957	857.824	22471.490	-963707.000
30.996	0.000	418.954	916.297	20614.740	-903289.600
31.171	0.000	418.951	978.756	19109.240	-846355.700
31.690	0.000	418.943	1045.472	17698.180	-793515.000
32.175	0.000	418.936	1116.736	16552.180	-743872.700
32.633	0.000	418.931	1192.857	15365.130	-697119.700
33.068	0.000	418.924	1274.167	14200.060	-653493.700
33.495	0.000	418.918	1361.020	13276.500	-612363.100
33.904	0.000	418.912	1453.793	12324.450	-573865.300
34.308	0.000	418.908	1552.890	11518.960	-537829.100
34.697	0.000	418.902	1658.741	10728.770	-504059.400
35.067	0.000	418.896	1771.808	10015.830	-472402.800
35.433	0.000	418.892	1892.582	9332.537	-442660.800
35.807	0.000	418.887	2021.589	8652.068	-414878.200
36.156	0.000	418.882	2159.389	8072.701	-388868.100
36.532	0.000	418.878	2306.582	7531.315	-364392.400
36.845	0.000	418.873	2463.808	7024.768	-341537.900
37.209	0.000	418.870	2631.752	6599.582	-320041.700
37.571	0.000	418.864	2811.143	6116.292	-299901.900
37.862	0.000	418.860	3002.763	5706.351	-281037.700
38.191	0.000	418.856	3207.444	5303.457	-263370.300
38.462	0.000	418.852	3426.077	5005.678	-246810.200
38.759	0.000	418.847	3659.613	4682.047	-231298.600
39.011	0.000	418.844	3909.068	4345.457	-216729.300
39.341	0.000	418.840	4175.526	4069.626	-203106.900
39.726	0.000	418.834	4460.148	3768.628	-190315.800
40.117	0.000	418.830	4764.171	3574.580	-178381.300
40.481	0.000	418.824	5088.917	3324.594	-167137.500
40.762	0.000	418.820	5435.799	3098.058	-156632.400
41.080	0.000	418.816	5806.326	2886.063	-146787.600
41.423	0.000	418.812	6202.110	2750.194	-137586.700
41.701	0.000	418.808	6624.872	2572.945	-128956.000
41.947	0.000	418.805	7076.452	2415.894	-120813.400
42.206	0.000	418.801	7558.813	2198.376	-113205.400
42.535	0.000	418.798	8074.054	2096.770	-106133.000
42.888	0.000	418.794	8624.416	1937.714	-99443.980
43.168	0.000	418.789	9212.292	1880.121	-93163.330
43.507	0.000	418.786	9840.241	1724.139	-87279.590
43.766	0.000	418.783	10510.994	1622.266	-81802.770
44.035	0.000	418.779	11227.468	1524.237	-76666.130
44.414	0.000	418.776	11992.780	1424.371	-71829.050
44.706	0.000	418.771	12810.259	1332.539	-67320.660
44.952	0.000	418.768	13683.461	1257.701	-63083.700
45.231	0.000	418.765	14616.184	1182.851	-59117.620
45.493	0.000	418.762	15612.485	1105.116	-55394.060
45.755	0.000	418.758	16676.698	1043.795	-51911.780
45.994	0.000	418.756	17813.453	982.499	-48646.590
46.274	0.000	418.753	19027.694	924.314	-45580.860
46.544	0.000	418.749	20324.702	870.073	-42710.060
46.826	0.000	418.747	21710.121	821.887	-40014.000
47.078	0.000	418.744	23189.975	776.274	-37503.270
47.359	0.000	418.742	24770.702	723.425	-35153.480
47.618	0.000	418.738	26459.178	684.278	-32941.060
47.901	0.000	418.736	28262.749	634.376	-30870.270
48.203	0.000	418.733	30189.258	614.991	-28919.760
48.463	0.000	418.730	32247.086	575.448	-27104.730
48.714	0.000	418.728	34445.185	543.641	-25401.970
49.014	0.000	418.725	36793.115	507.921	-23803.310
49.288	0.000	418.722	39301.090	478.593	-22309.330
49.518	0.000	418.720	41980.020	453.446	-20904.840
49.944	0.000	418.716	44841.556	426.910	-19595.710
50.356	0.000	418.712	47898.147	403.924	-18360.370
50.767	0.000	418.709	51163.089	382.309	-17210.560
51.046	0.000	418.706	54650.583	360.106	-16125.440
51.448	0.000	418.703	58375.799	338.988	-15113.810
51.700	0.000	418.700	62354.942	316.761	-14169.200
52.158	0.000	418.697	66605.320	305.401	-13273.280
52.484	0.000	418.695	71145.421	288.966	-12444.360
52.786	0.000	418.693	75994.996	270.555	-11661.540
53.089	0.000	418.691	81175.138	258.862	-10927.060
53.391	0.000	418.688	86708.381	242.839	-10240.800
53.669	0.000	418.687	92618.793	230.810	-9595.035
53.954	0.000	418.685	98932.084	217.739	-8995.277
54.276	0.000	418.683	105675.715	215.041	-8439.095
54.597	0.000	418.680	112879.022	193.104	-7904.449
54.882	0.000	418.679	120573.336	183.015	-7404.252
55.184	0.000	418.677	128792.127	169.534	-6954.240
55.465	0.000	418.676	137571.146	167.189	-6505.115
55.817	0.000	418.674	146948.581	157.756	-6097.022
56.124	0.000	418.672	156965.221	150.473	-5714.769
56.400	0.000	418.671	167664.638	143.114	-5356.005
56.640	0.000	418.670	179093.373	136.528	-5017.653
56.979	0.000	418.669	191301.139	130.299	-4702.618
57.330	0.000	418.667	204341.039	125.857	-4407.988
57.643	0.000	418.666	218269.793	118.730	-4131.173
57.970	0.000	418.664	233147.990	116.375	-3880.259
58.249	0.000	418.663	249040.349	107.511	-3628.555
58.543	0.000	418.662	266015.998	102.228	-3400.193
58.846	0.000	418.661	284148.780	97.695	-3186.761
59.191	0.000	418.661	303517.570	93.159	-2985.402
59.639	0.000	418.659	324206.618	87.591	-2797.708
59.943	0.000	418.659	346305.920	84.792	-2621.168
60.265	0.000	418.658	369911.605	81.916	-2457.110
60.510	0.000	418.657	395126.353	77.282	-2302.215
60.806	0.000	418.657	422059.846	74.539	-2156.914
61.099	0.000	418.656	450829.241	70.690	-2021.067
61.437	0.000	418.655	481559.679	67.210	-1893.595
61.747	0.000	418.655	514384.835	64.845	-1773.555
62.030	0.000	418.654	549447.493	62.048	-1661.242
62.297	0.000	418.654	586900.171	60.628	-1556.586
62.586	0.000	418.653	626905.783	58.400	-1458.163
62.930	0.000	418.653	669638.348	55.108	-1365.717
63.187	0.000	418.652	715283.746	53.022	-1278.640
63.476	0.000	418.652	764040.529	51.428	-1193.629
63.726	0.000	418.652	816120.781	49.289	-1120.685
64.030	0.000	418.651	871751.044	47.485	-1048.781
64.284	0.000	418.651	931173.304	46.136	-982.085
64.591	0.000	418.651	994646.037	44.288	-918.180
64.856	0.000	418.651	1062445.341	10.154	-855.406
65.164	0.000	418.651	1134866.134	8.986	-799.689
65.637	0.000	418.651	1212223.437	7.990	-746.821
65.944	0.000	418.651	1294853.743	6.738	-698.572
66.292	0.000	418.651	1383116.481	5.520	-652.346
66.777	0.000	418.652	1477395.584	4.415	-608.428
67.279	0.000	418.652	1578101.150	3.532	-567.398
67.535	0.000	418.652	1685671.237	2.973	-528.915
67.887	0.000	418.653	1800573.758	1.828	-492.378
68.242	0.000	418.654	1923308.524	1.209	-457.845
68.564	0.000	418.654	2054409.414	0.630	-425.345
68.848	0.000	418.655	2194446.698	-0.004	-394.668
69.147	0.000	418.656	2344029.518	-0.369	-365.637
69.402	0.000	418.656	2503808.540	-0.817	-338.176
69.696	0.000	418.656	2674478.780	-1.101	-312.056
70.037	0.000	418.657	2856782.629	-1.417	-287.362
70.296	0.000	418.658	3051513.084	-1.626	-263.884
70.593	0.000	418.658	3259517.196	-1.740	-241.572
70.933	0.000	418.659	3481699.752	-1.701	-220.290
71.248	0.000	418.660	3719027.216	-1.584	-199.912
71.626	0.000	418.660	3972531.929	-1.347	-180.486
71.980	0.000	418.662	4243316.602	-0.881	-161.914
72.244	0.000	418.663	4532559.110	-0.520	-144.620
72.601	0.000	418.663	4841517.618	-0.203	-127.520
72.916	0.000	418.664	5171536.051	0.364	-111.181
73.327	0.000	418.666	5524049.945	1.109	-95.578
73.633	0.000	418.667	5900592.685	1.975	-80.566
73.915	0.000	418.668	6302802.180	3.009	-66.288
74.267	0.000	418.669	6732427.985	4.109	-52.593
74.553	0.000	418.670	7191338.911	5.397	-39.536
74.816	0.000	418.671	7681531.159	6.819	-27.190
75.096	0.000	418.671	8205136.995	8.401	-15.556
75.371	0.000	418.672	8764434.032	10.085	-4.783
75.757	0.000	418.673	9361855.135	11.823	5.149
76.065	0.000	418.674	9999999.000	13.632	14.088

File: Cryocon-22C_and_Wayne_Kerr/Data_461K_367K_1.5mBar_Cooling/421K_100mV_22-13-09.dat
Time (s)	Light (A)	T (K)	f (Hz)	R (Ohm)	X (Ohm)
1.473	0.000	421.375	20.000	3470774.000	-36507410.000
2.872	0.000	421.356	21.363	2661750.000	-33692370.000
4.169	0.000	421.339	22.819	2379993.000	-31610910.000
5.388	0.000	421.321	24.375	2187810.000	-29699070.000
6.552	0.000	421.305	26.036	1957624.000	-27852250.000
7.630	0.000	421.291	27.811	1765999.000	-26114690.000
8.645	0.000	421.277	29.707	1590681.000	-24470850.000
9.599	0.000	421.263	31.732	1456144.000	-22947760.000
10.494	0.000	421.251	33.895	1360213.000	-21535060.000
11.340	0.000	421.239	36.205	1203076.000	-20252660.000
12.138	0.000	421.228	38.673	1137091.000	-18999000.000
13.082	0.000	421.215	41.309	999087.300	-17775250.000
13.969	0.000	421.203	44.125	859493.000	-16673050.000
14.837	0.000	421.190	47.133	774619.600	-15637680.000
15.647	0.000	421.179	50.346	649735.500	-14655880.000
16.402	0.000	421.168	53.777	640125.300	-13762650.000
17.100	0.000	421.158	57.443	626573.800	-12916470.000
17.757	0.000	421.149	61.359	581131.100	-12125410.000
18.376	0.000	421.141	65.541	522640.100	-11365980.000
18.962	0.000	421.133	70.009	490871.400	-10653340.000
19.514	0.000	421.125	74.781	444261.500	-9992429.000
20.069	0.000	421.117	79.878	407558.900	-9354737.000
20.561	0.000	421.109	85.323	364797.300	-8777769.000
21.050	0.000	421.103	91.139	336538.600	-8227930.000
21.493	0.000	421.097	97.352	306853.800	-7717284.000
21.910	0.000	421.090	103.987	280125.500	-7237621.000
22.305	0.000	421.085	111.076	259009.900	-6782653.000
22.678	0.000	421.079	118.647	238324.800	-6358814.000
23.051	0.000	421.075	126.735	218692.700	-5957958.000
23.389	0.000	421.069	135.373	201155.600	-5582904.000
23.727	0.000	421.064	144.601	185641.100	-5245095.000
24.092	0.000	421.059	154.458	160454.500	-4901440.000
24.413	0.000	421.054	164.986	155240.000	-4599645.000
24.715	0.000	421.050	176.232	143341.100	-4310479.000
25.007	0.000	421.046	188.245	132678.700	-4040357.000
25.290	0.000	421.041	201.077	121787.900	-3787519.000
25.623	0.000	421.036	214.783	112243.000	-3548861.000
25.879	0.000	421.033	229.423	103242.200	-3326032.000
26.172	0.000	421.029	245.062	95616.620	-3119683.000
26.487	0.000	421.024	261.766	87681.370	-2922199.000
26.822	0.000	421.020	279.609	80237.800	-2738242.000
27.122	0.000	421.015	298.669	73108.980	-2566428.000
27.430	0.000	421.012	319.027	68158.540	-2404716.000
27.686	0.000	421.007	340.773	63104.980	-2253561.000
27.984	0.000	421.003	364.002	58363.990	-2112150.000
28.215	0.000	420.998	388.814	53861.770	-1979545.000
28.476	0.000	420.996	415.317	50088.350	-1855394.000
28.704	0.000	420.991	443.627	46014.550	-1738748.000
28.935	0.000	420.989	473.866	42717.980	-1628982.000
29.176	0.000	420.985	506.167	39561.840	-1526222.000
29.430	0.000	420.982	540.670	36458.210	-1430257.000
29.631	0.000	420.978	577.524	33951.630	-1340677.000
29.934	0.000	420.975	616.890	31346.500	-1256039.000
30.172	0.000	420.971	658.940	29322.610	-1176986.000
30.368	0.000	420.967	703.857	27093.510	-1103266.000
30.594	0.000	420.964	751.834	25088.110	-1033540.000
30.833	0.000	420.962	803.083	23315.110	-968527.000
31.010	0.000	420.958	857.824	21521.820	-907611.400
31.225	0.000	420.955	916.297	20181.310	-850544.900
31.401	0.000	420.952	978.756	18660.110	-797028.100
31.925	0.000	420.945	1045.472	17109.290	-747221.500
32.412	0.000	420.938	1116.736	16025.470	-700295.900
32.871	0.000	420.931	1192.857	14790.030	-656059.400
33.312	0.000	420.925	1274.167	13732.550	-614839.700
33.765	0.000	420.918	1361.020	12729.160	-576128.000
34.173	0.000	420.912	1453.793	11880.340	-539952.200
34.559	0.000	420.906	1552.890	11152.390	-505935.500
34.962	0.000	420.901	1658.741	10325.270	-474096.100
35.342	0.000	420.895	1771.808	9667.659	-444177.100
35.714	0.000	420.890	1892.582	9007.504	-416283.200
36.086	0.000	420.884	2021.589	8392.718	-389977.400
36.406	0.000	420.879	2159.389	7796.396	-365467.400
36.762	0.000	420.874	2306.582	7285.734	-342463.900
37.126	0.000	420.870	2463.808	6754.957	-320861.600
37.486	0.000	420.865	2631.752	6318.493	-300653.700
37.787	0.000	420.860	2811.143	5914.295	-281758.200
38.094	0.000	420.856	3002.763	5537.321	-263973.800
38.359	0.000	420.852	3207.444	5160.797	-247361.600
38.662	0.000	420.849	3426.077	4849.929	-231754.900
38.965	0.000	420.844	3659.613	4492.400	-217144.300
39.203	0.000	420.841	3909.068	4174.162	-203454.000
39.550	0.000	420.836	4175.526	3924.145	-190668.200
39.932	0.000	420.832	4460.148	3655.795	-178643.000
40.335	0.000	420.826	4764.171	3375.785	-167455.000
40.710	0.000	420.820	5088.917	3217.334	-156911.800
41.086	0.000	420.815	5435.799	2978.272	-147032.200
41.484	0.000	420.810	5806.326	2811.506	-137718.100
41.767	0.000	420.805	6202.110	2620.614	-129075.600
42.010	0.000	420.802	6624.872	2422.460	-120925.600
42.281	0.000	420.799	7076.452	2261.875	-113306.400
42.545	0.000	420.795	7558.813	2152.698	-106134.200
42.851	0.000	420.791	8074.054	1977.488	-99478.980
43.169	0.000	420.787	8624.416	1890.192	-93199.680
43.473	0.000	420.783	9212.292	1756.524	-87330.060
43.733	0.000	420.779	9840.241	1658.911	-81856.970
44.020	0.000	420.775	10510.994	1550.415	-76690.480
44.293	0.000	420.772	11227.468	1454.733	-71856.270
44.537	0.000	420.769	11992.780	1366.741	-67333.850
44.807	0.000	420.766	12810.259	1287.815	-63087.810
45.070	0.000	420.762	13683.461	1204.481	-59111.000
45.360	0.000	420.758	14616.184	1128.555	-55387.340
45.647	0.000	420.755	15612.485	1058.454	-51897.440
45.912	0.000	420.752	16676.698	996.366	-48623.990
46.201	0.000	420.749	17813.453	934.541	-45559.610
46.461	0.000	420.746	19027.694	888.521	-42688.290
46.737	0.000	420.743	20324.702	834.425	-40001.980
47.027	0.000	420.739	21710.121	780.397	-37478.810
47.287	0.000	420.735	23189.975	735.272	-35113.500
47.518	0.000	420.733	24770.702	700.301	-32907.850
47.782	0.000	420.729	26459.178	653.183	-30832.630
48.060	0.000	420.727	28262.749	616.582	-28894.130
48.320	0.000	420.724	30189.258	578.235	-27066.370
48.601	0.000	420.721	32247.086	550.879	-25364.630
48.892	0.000	420.717	34445.185	516.357	-23763.140
49.185	0.000	420.714	36793.115	486.521	-22270.510
49.462	0.000	420.711	39301.090	454.074	-20870.740
49.720	0.000	420.709	41980.020	432.558	-19552.250
50.102	0.000	420.705	44841.556	409.327	-18323.070
50.511	0.000	420.701	47898.147	388.140	-17167.580
50.952	0.000	420.697	51163.089	364.757	-16088.550
51.295	0.000	420.694	54650.583	343.547	-15082.010
51.693	0.000	420.690	58375.799	325.080	-14127.280
51.947	0.000	420.688	62354.942	317.846	-13248.440
52.346	0.000	420.685	66605.320	290.223	-12404.830
52.641	0.000	420.682	71145.421	275.254	-11627.150
52.905	0.000	420.680	75994.996	257.022	-10893.590
53.226	0.000	420.677	81175.138	242.621	-10205.050
53.547	0.000	420.675	86708.381	234.715	-9566.235
53.814	0.000	420.672	92618.793	222.162	-8965.124
54.050	0.000	420.670	98932.084	206.875	-8400.627
54.320	0.000	420.669	105675.715	201.699	-7867.941
54.557	0.000	420.667	112879.022	190.048	-7377.079
54.848	0.000	420.666	120573.336	179.378	-6910.864
55.268	0.000	420.664	128792.127	174.120	-6489.038
55.552	0.000	420.662	137571.146	160.235	-6074.207
55.881	0.000	420.660	146948.581	151.378	-5690.949
56.174	0.000	420.658	156965.221	144.143	-5334.270
56.453	0.000	420.657	167664.638	137.649	-4999.241
56.804	0.000	420.656	179093.373	132.719	-4684.284
57.135	0.000	420.654	191301.139	126.356	-4389.377
57.455	0.000	420.653	204341.039	119.264	-4114.050
57.753	0.000	420.652	218269.793	114.686	-3855.959
58.028	0.000	420.651	233147.990	100.231	-3609.778
58.367	0.000	420.650	249040.349	102.646	-3386.528
58.690	0.000	420.649	266015.998	98.059	-3173.094
58.978	0.000	420.647	284148.780	93.778	-2973.273
59.228	0.000	420.647	303517.570	89.031	-2785.782
59.697	0.000	420.645	324206.618	84.651	-2610.947
60.007	0.000	420.644	346305.920	81.205	-2445.508
60.273	0.000	420.643	369911.605	78.522	-2292.392
60.580	0.000	420.642	395126.353	74.604	-2147.831
60.882	0.000	420.642	422059.846	71.349	-2011.763
61.180	0.000	420.641	450829.241	68.362	-1885.372
61.542	0.000	420.641	481559.679	65.065	-1765.772
61.848	0.000	420.640	514384.835	62.786	-1654.252
62.122	0.000	420.640	549447.493	60.320	-1549.033
62.380	0.000	420.640	586900.171	58.097	-1451.736
62.685	0.000	420.639	626905.783	56.092	-1360.028
63.005	0.000	420.639	669638.348	53.258	-1273.376
63.266	0.000	420.639	715283.746	51.220	-1192.141
63.570	0.000	420.638	764040.529	49.221	-1117.229
63.818	0.000	420.638	816120.781	47.643	-1044.554
64.126	0.000	420.638	871751.044	45.971	-977.179
64.392	0.000	420.638	931173.304	44.230	-914.699
64.694	0.000	420.638	994646.037	42.796	-855.423
64.979	0.000	420.638	1062445.341	10.933	-796.853
65.275	0.000	420.638	1134866.134	9.764	-744.917
65.722	0.000	420.637	1212223.437	8.785	-695.851
65.994	0.000	420.637	1294853.743	7.681	-649.867
66.301	0.000	420.637	1383116.481	6.434	-607.030
66.802	0.000	420.637	1477395.584	5.545	-566.010
67.198	0.000	420.638	1578101.150	4.595	-527.743
67.521	0.000	420.638	1685671.237	3.727	-491.641
67.777	0.000	420.638	1800573.758	3.048	-457.424
68.225	0.000	420.639	1923308.524	2.418	-425.199
68.560	0.000	420.639	2054409.414	1.831	-394.769
68.827	0.000	420.639	2194446.698	1.374	-366.157
69.173	0.000	420.640	2344029.518	0.860	-338.977
69.462	0.000	420.640	2503808.540	0.456	-313.277
69.830	0.000	420.641	2674478.780	0.185	-288.865
70.176	0.000	420.642	2856782.629	-0.075	-265.661
70.474	0.000	420.643	3051513.084	-0.234	-243.669
70.728	0.000	420.643	3259517.196	-0.331	-222.707
71.047	0.000	420.644	3481699.752	-0.304	-202.715
71.357	0.000	420.644	3719027.216	-0.179	-183.632
71.677	0.000	420.645	3972531.929	-0.013	-165.424
71.958	0.000	420.646	4243316.602	0.521	-147.926
72.235	0.000	420.647	4532559.110	0.739	-131.612
72.532	0.000	420.648	4841517.618	1.141	-115.555
72.822	0.000	420.648	5171536.051	1.719	-100.177
73.218	0.000	420.650	5524049.945	2.427	-85.432
73.496	0.000	420.650	5900592.685	3.293	-71.278
73.757	0.000	420.651	6302802.180	4.267	-57.846
74.040	0.000	420.652	6732427.985	5.353	-44.898
74.290	0.000	420.653	7191338.911	6.612	-32.582
74.570	0.000	420.654	7681531.159	7.993	-20.930
74.825	0.000	420.654	8205136.995	9.510	-9.977
75.108	0.000	420.655	8764434.032	11.139	0.174
75.422	0.000	420.656	9361855.135	12.825	9.505
75.806	0.000	420.657	9999999.000	14.565	17.868
