Repository: sahgyan9/Cryocon_22C_Temperature_Controller_Python-File

## 🧪 Sample Under Test: PMN-0.3PT (0.70PMN-0.30PT)

- **Material:** $0.70\text{Pb}(\text{Mg}_{1/3}\text{Nb}_{2/3})\text{O}_3 - 0.30\text{PbTiO}_3$ ($x = 0.30$), a relaxor-based ferroelectric on the rhombohedral side of the Morphotropic Phase Boundary (MPB).
- **Latest Measurement Location:** [`Cryocon-22C_and_Wayne_Kerr/Data/`](Data/)
  - **Recorded Sweeps:** 57 full-spectrum impedance files from **300.0 K to 412.0 K** in 2.0 K steps (`300K_100mV_*.dat` to `412K_100mV_*.dat`).
  - **Sweep Parameters:** 200 logarithmic frequency points from **20 Hz to 10 MHz**, 100 mV AC excitation RMS.
- **Sample Geometry & Vacuum Capacitance:**

File: Cryocon-22C_and_Wayne_Kerr/Data_461K_367K_1.5mBar_Cooling/423K_100mV_22-10-21.dat
Time (s)	Light (A)	T (K)	f (Hz)	R (Ohm)	X (Ohm)
1.472	0.000	423.392	20.000	2249712.000	-34683110.000
2.883	0.000	423.373	21.363	2686358.000	-32707100.000
4.185	0.000	423.356	22.819	2465731.000	-30693130.000
5.406	0.000	423.341	24.375	2224453.000	-28851660.000
6.554	0.000	423.326	26.036	2030908.000	-27026060.000
7.655	0.000	423.312	27.811	1804274.000	-25362070.000
8.695	0.000	423.298	29.707	1682617.000	-23809770.000
9.647	0.000	423.285	31.732	1526003.000	-22366920.000
10.544	0.000	423.273	33.895	1358664.000	-20941420.000
11.388	0.000	423.262	36.205	1278595.000	-19645650.000
12.206	0.000	423.251	38.673	1133775.000	-18483720.000
13.150	0.000	423.237	41.309	1038317.000	-17311750.000
14.037	0.000	423.226	44.125	910134.800	-16235870.000
14.873	0.000	423.214	47.133	780918.000	-15247830.000
15.659	0.000	423.203	50.346	729791.200	-14250670.000
16.402	0.000	423.193	53.777	660601.100	-13414510.000
17.112	0.000	423.182	57.443	633861.100	-12575020.000
17.778	0.000	423.173	61.359	590197.900	-11796150.000
18.397	0.000	423.164	65.541	538662.100	-11051360.000
18.983	0.000	423.156	70.009	490066.300	-10369860.000
19.538	0.000	423.148	74.781	445938.900	-9717765.000
20.063	0.000	423.142	79.878	418864.200	-9117619.000
20.557	0.000	423.135	85.323	377134.500	-8549300.000
21.023	0.000	423.128	91.139	341901.300	-8017240.000
21.462	0.000	423.122	97.352	309198.500	-7509361.000
21.879	0.000	423.116	103.987	283542.300	-7046013.000
22.284	0.000	423.109	111.076	262491.900	-6602218.000
22.683	0.000	423.104	118.647	242163.400	-6186511.000
23.050	0.000	423.098	126.735	221376.200	-5801612.000
23.396	0.000	423.093	135.373	203646.500	-5440520.000
23.748	0.000	423.087	144.601	178669.700	-5102850.000
24.077	0.000	423.084	154.458	170011.000	-4769553.000
24.394	0.000	423.077	164.986	156794.700	-4479254.000
24.705	0.000	423.074	176.232	146779.700	-4198322.000
25.045	0.000	423.069	188.245	133627.200	-3934305.000
25.336	0.000	423.064	201.077	123825.900	-3687111.000
25.651	0.000	423.060	214.783	112520.200	-3457213.000
25.950	0.000	423.056	229.423	103915.900	-3239471.000
26.235	0.000	423.051	245.062	93843.230	-3035441.000
26.550	0.000	423.047	261.766	85515.090	-2844901.000
26.851	0.000	423.043	279.609	81107.570	-2666920.000
27.157	0.000	423.038	298.669	74545.700	-2499937.000
27.431	0.000	423.034	319.027	68788.930	-2342497.000
27.742	0.000	423.030	340.773	63817.140	-2195819.000
28.038	0.000	423.026	364.002	58200.040	-2058065.000
28.264	0.000	423.021	388.814	53907.320	-1929009.000
28.529	0.000	423.017	415.317	50092.700	-1806943.000
28.770	0.000	423.014	443.627	46241.310	-1693494.000
29.003	0.000	423.010	473.866	42852.760	-1586865.000
29.232	0.000	423.008	506.167	39577.300	-1487021.000
29.432	0.000	423.004	540.670	36681.420	-1393650.000
29.684	0.000	423.001	577.524	33858.950	-1306177.000
29.907	0.000	422.997	616.890	31325.310	-1224120.000
30.172	0.000	422.994	658.940	29172.300	-1146874.000
30.357	0.000	422.990	703.857	27039.760	-1074938.000
30.628	0.000	422.988	751.834	24784.560	-1007278.000
30.878	0.000	422.984	803.083	22977.180	-943963.100
31.078	0.000	422.981	857.824	21414.680	-884519.100
31.332	0.000	422.978	916.297	19954.110	-828891.400
31.529	0.000	422.974	978.756	18705.890	-776777.900
32.076	0.000	422.966	1045.472	17135.470	-728190.400
32.583	0.000	422.958	1116.736	15927.490	-682425.700
33.043	0.000	422.951	1192.857	14713.370	-639557.200
33.478	0.000	422.946	1274.167	13607.480	-599257.300
33.902	0.000	422.940	1361.020	12788.410	-561684.500
34.328	0.000	422.934	1453.793	11956.030	-526227.300
34.718	0.000	422.929	1552.890	11025.580	-493146.900
35.119	0.000	422.923	1658.741	10316.280	-462115.200
35.487	0.000	422.918	1771.808	9612.371	-433000.900
35.852	0.000	422.913	1892.582	8944.075	-405707.700
36.194	0.000	422.908	2021.589	8356.921	-380150.100
36.542	0.000	422.903	2159.389	7768.289	-356198.300
36.858	0.000	422.899	2306.582	7220.222	-333792.200
37.228	0.000	422.894	2463.808	6752.777	-312742.200
37.587	0.000	422.889	2631.752	6284.784	-293097.400
37.931	0.000	422.883	2811.143	5848.696	-274578.100
38.289	0.000	422.879	3002.763	5450.470	-257288.900
38.552	0.000	422.874	3207.444	5088.472	-241145.600
38.882	0.000	422.870	3426.077	4794.563	-225881.500
39.153	0.000	422.866	3659.613	4448.946	-211664.500
39.467	0.000	422.861	3909.068	4189.597	-198343.300
39.803	0.000	422.856	4175.526	3906.295	-185846.300
40.139	0.000	422.852	4460.148	3601.907	-174167.700
40.508	0.000	422.847	4764.171	3353.928	-163180.400
40.878	0.000	422.841	5088.917	3136.446	-152931.600
41.254	0.000	422.837	5435.799	2926.771	-143299.900
41.565	0.000	422.832	5806.326	2772.853	-134251.200
41.838	0.000	422.827	6202.110	2615.505	-125770.100
42.109	0.000	422.824	6624.872	2430.438	-117886.400
42.428	0.000	422.820	7076.452	2310.514	-110442.400
42.695	0.000	422.816	7558.813	2122.472	-103470.800
43.041	0.000	422.812	8074.054	1986.709	-96962.690
43.305	0.000	422.807	8624.416	1834.114	-90879.280
43.658	0.000	422.803	9212.292	1725.325	-85142.950
43.948	0.000	422.798	9840.241	1606.944	-79765.570
44.192	0.000	422.795	10510.994	1530.689	-74736.560
44.459	0.000	422.791	11227.468	1438.655	-70021.780
44.756	0.000	422.787	11992.780	1338.014	-65618.140
45.023	0.000	422.784	12810.259	1264.748	-61481.510
45.390	0.000	422.781	13683.461	1188.578	-57612.090
45.656	0.000	422.776	14616.184	1120.595	-53985.310
45.902	0.000	422.773	15612.485	1048.226	-50576.280
46.265	0.000	422.770	16676.698	986.229	-47385.790
46.565	0.000	422.765	17813.453	927.203	-44402.670
46.785	0.000	422.762	19027.694	873.531	-41604.960
47.109	0.000	422.759	20324.702	826.899	-38975.490
47.411	0.000	422.755	21710.121	780.065	-36522.820
47.676	0.000	422.751	23189.975	728.728	-34224.510
47.950	0.000	422.748	24770.702	682.815	-32078.730
48.190	0.000	422.745	26459.178	644.515	-30051.840
48.461	0.000	422.742	28262.749	603.333	-28153.610
48.748	0.000	422.739	30189.258	577.596	-26392.200
49.003	0.000	422.735	32247.086	535.599	-24726.760
49.229	0.000	422.732	34445.185	506.234	-23165.610
49.495	0.000	422.729	36793.115	479.125	-21703.670
49.775	0.000	422.726	39301.090	453.112	-20338.410
50.019	0.000	422.724	41980.020	426.291	-19058.370
50.380	0.000	422.719	44841.556	399.925	-17862.170
50.755	0.000	422.716	47898.147	379.084	-16735.760
51.208	0.000	422.711	51163.089	354.751	-15684.460
51.521	0.000	422.707	54650.583	335.815	-14702.350
51.921	0.000	422.704	58375.799	318.112	-13769.510
52.176	0.000	422.700	62354.942	303.409	-12913.520
52.608	0.000	422.696	66605.320	287.420	-12089.060
52.931	0.000	422.693	71145.421	269.763	-11330.290
53.228	0.000	422.690	75994.996	256.095	-10617.910
53.502	0.000	422.688	81175.138	239.771	-9947.016
53.823	0.000	422.685	86708.381	227.725	-9322.787
54.083	0.000	422.683	92618.793	216.606	-8735.312
54.355	0.000	422.680	98932.084	199.538	-8181.699
54.682	0.000	422.677	105675.715	196.035	-7682.509
54.970	0.000	422.675	112879.022	182.067	-7189.396
55.243	0.000	422.673	120573.336	171.025	-6736.315
55.581	0.000	422.670	128792.127	154.376	-6313.544
55.844	0.000	422.668	137571.146	156.315	-5916.651
56.209	0.000	422.666	146948.581	147.774	-5544.860
56.465	0.000	422.663	156965.221	142.210	-5195.382
56.732	0.000	422.662	167664.638	134.703	-4869.249
57.008	0.000	422.660	179093.373	127.334	-4561.776
57.342	0.000	422.658	191301.139	123.513	-4275.025
57.661	0.000	422.656	204341.039	117.080	-4007.234
57.934	0.000	422.654	218269.793	111.526	-3755.661
58.274	0.000	422.652	233147.990	106.105	-3523.295
58.615	0.000	422.650	249040.349	100.610	-3297.804
58.922	0.000	422.647	266015.998	95.648	-3090.432
59.226	0.000	422.646	284148.780	91.457	-2895.381
59.505	0.000	422.644	303517.570	87.084	-2713.373
59.927	0.000	422.642	324206.618	83.826	-2542.736
60.236	0.000	422.640	346305.920	79.594	-2381.569
60.646	0.000	422.639	369911.605	76.893	-2231.846
60.939	0.000	422.637	395126.353	72.759	-2091.794
61.186	0.000	422.636	422059.846	69.864	-1959.109
61.472	0.000	422.635	450829.241	66.815	-1835.703
61.761	0.000	422.634	481559.679	63.816	-1719.308
62.034	0.000	422.633	514384.835	61.219	-1610.726
62.351	0.000	422.632	549447.493	58.832	-1508.206
62.700	0.000	422.631	586900.171	56.768	-1413.213
62.959	0.000	422.630	626905.783	54.678	-1323.716
63.285	0.000	422.629	669638.348	52.213	-1239.406
63.576	0.000	422.628	715283.746	50.132	-1160.397
63.848	0.000	422.627	764040.529	48.613	-1085.365
64.154	0.000	422.626	816120.781	47.050	-1016.705
64.397	0.000	422.625	871751.044	45.148	-951.312
64.634	0.000	422.625	931173.304	43.268	-890.327
64.954	0.000	422.624	994646.037	41.899	-832.634
65.287	0.000	422.624	1062445.341	10.909	-775.680
65.550	0.000	422.623	1134866.134	9.669	-724.764
66.088	0.000	422.623	1212223.437	8.731	-677.188
66.385	0.000	422.622	1294853.743	7.773	-632.453
66.741	0.000	422.622	1383116.481	6.617	-590.496
67.201	0.000	422.622	1477395.584	5.773	-550.656
67.732	0.000	422.622	1578101.150	4.805	-513.259
68.036	0.000	422.622	1685671.237	4.043	-478.206
68.316	0.000	422.622	1800573.758	3.300	-444.856
68.714	0.000	422.622	1923308.524	2.650	-413.537
69.039	0.000	422.622	2054409.414	2.137	-383.868
69.397	0.000	422.623	2194446.698	1.591	-355.901
69.683	0.000	422.623	2344029.518	1.129	-329.370
70.013	0.000	422.623	2503808.540	0.756	-304.294
70.279	0.000	422.623	2674478.780	0.482	-280.523
70.657	0.000	422.624	2856782.629	0.239	-257.946
70.965	0.000	422.625	3051513.084	0.073	-236.490
71.247	0.000	422.625	3259517.196	-0.015	-215.994
71.510	0.000	422.626	3481699.752	0.008	-196.486
71.882	0.000	422.626	3719027.216	0.127	-177.869
72.197	0.000	422.627	3972531.929	0.286	-160.046
72.509	0.000	422.628	4243316.602	0.758	-143.006
72.877	0.000	422.628	4532559.110	1.009	-126.926
73.169	0.000	422.629	4841517.618	1.432	-111.284
73.488	0.000	422.629	5171536.051	2.038	-96.241
73.949	0.000	422.630	5524049.945	2.734	-81.852
74.244	0.000	422.631	5900592.685	3.600	-67.995
74.542	0.000	422.632	6302802.180	4.555	-54.848
74.834	0.000	422.632	6732427.985	5.656	-42.181
75.111	0.000	422.633	7191338.911	6.897	-30.138
75.380	0.000	422.634	7681531.159	8.273	-18.736
75.629	0.000	422.635	8205136.995	9.774	-8.025
75.917	0.000	422.635	8764434.032	11.390	1.910
76.243	0.000	422.637	9361855.135	13.064	11.018
76.511	0.000	422.637	9999999.000	14.790	19.178

File: Cryocon-22C_and_Wayne_Kerr/Data_461K_367K_1.5mBar_Cooling/425K_100mV_22-07-24.dat
Time (s)	Light (A)	T (K)	f (Hz)	R (Ohm)	X (Ohm)
1.473	0.000	425.381	20.000	2486733.000	-34708000.000
2.855	0.000	425.363	21.363	2902670.000	-32211650.000
4.175	0.000	425.347	22.819	2576146.000	-30129590.000
5.396	0.000	425.331	24.375	2363453.000	-28321400.000
6.558	0.000	425.316	26.036	2121101.000	-26590790.000
7.636	0.000	425.301	27.811	1931758.000	-24969010.000
8.650	0.000	425.288	29.707	1770183.000	-23389040.000
9.611	0.000	425.275	31.732	1611151.000	-21967870.000
10.508	0.000	425.262	33.895	1418335.000	-20598640.000
11.359	0.000	425.250	36.205	1310653.000	-19358160.000
12.167	0.000	425.239	38.673	1231035.000	-18124780.000
13.108	0.000	425.225	41.309	1078607.000	-17010210.000
13.994	0.000	425.212	44.125	945586.800	-15957560.000
14.865	0.000	425.201	47.133	823904.900	-14934220.000
15.652	0.000	425.190	50.346	716690.200	-14040660.000
16.392	0.000	425.179	53.777	693696.000	-13151300.000
17.088	0.000	425.169	57.443	655808.200	-12351300.000
17.745	0.000	425.160	61.359	611552.600	-11592820.000
18.365	0.000	425.153	65.541	567088.500	-10866830.000
18.965	0.000	425.144	70.009	515354.000	-10195290.000
19.535	0.000	425.136	74.781	464966.300	-9556293.000
20.057	0.000	425.129	79.878	431434.000	-8960545.000
20.608	0.000	425.122	85.323	389697.500	-8399883.000
21.115	0.000	425.114	91.139	360799.900	-7876028.000
21.593	0.000	425.109	97.352	332478.500	-7387859.000
22.022	0.000	425.102	103.987	299246.000	-6920306.000
22.494	0.000	425.096	111.076	275650.000	-6488525.000
22.984	0.000	425.090	118.647	253217.500	-6083222.000
23.425	0.000	425.083	126.735	230023.800	-5703115.000
23.952	0.000	425.077	135.373	213235.700	-5348989.000
24.426	0.000	425.070	144.601	203365.700	-5012755.000
24.739	0.000	425.064	154.458	168082.800	-4701165.000
25.067	0.000	425.060	164.986	162613.900	-4403926.000
25.359	0.000	425.055	176.232	151960.300	-4128982.000
25.651	0.000	425.050	188.245	138664.700	-3868412.000
26.007	0.000	425.046	201.077	127106.200	-3625599.000
26.457	0.000	425.042	214.783	116704.300	-3399624.000
26.812	0.000	425.034	229.423	106852.800	-3186240.000
27.141	0.000	425.030	245.062	96581.930	-2985913.000
27.496	0.000	425.025	261.766	89567.110	-2799611.000
27.826	0.000	425.020	279.609	83270.230	-2622227.000
28.124	0.000	425.016	298.669	76637.630	-2458038.000
28.499	0.000	425.011	319.027	70418.110	-2303661.000
28.778	0.000	425.005	340.773	65350.100	-2159021.000
29.157	0.000	425.002	364.002	60246.790	-2023171.000
29.497	0.000	424.997	388.814	54971.210	-1896496.000
29.878	0.000	424.992	415.317	51038.640	-1777160.000
30.211	0.000	424.986	443.627	47109.790	-1665348.000
30.468	0.000	424.983	473.866	43407.740	-1561076.000
30.702	0.000	424.980	506.167	39990.060	-1462458.000
30.949	0.000	424.976	540.670	37019.330	-1370511.000
31.247	0.000	424.973	577.524	34305.280	-1284509.000
31.617	0.000	424.968	616.890	31831.220	-1203756.000
31.890	0.000	424.963	658.940	29534.730	-1127886.000
32.139	0.000	424.959	703.857	27345.960	-1057092.000
32.348	0.000	424.957	751.834	25298.650	-990180.900
32.638	0.000	424.953	803.083	23507.860	-928330.100
32.845	0.000	424.949	857.824	21774.090	-869522.800
33.048	0.000	424.946	916.297	20250.540	-814714.700
33.392	0.000	424.943	978.756	18706.760	-763430.300
34.126	0.000	424.934	1045.472	17211.800	-715891.200
34.802	0.000	424.924	1116.736	15937.300	-670956.200
35.477	0.000	424.915	1192.857	14805.540	-628658.900
35.958	0.000	424.906	1274.167	13756.840	-589187.200
36.497	0.000	424.899	1361.020	12763.680	-552123.400
36.941	0.000	424.892	1453.793	11884.640	-517301.800
37.372	0.000	424.886	1552.890	11122.350	-484697.200
37.736	0.000	424.880	1658.741	10341.940	-454142.300
38.097	0.000	424.876	1771.808	9574.918	-425459.300
38.487	0.000	424.870	1892.582	8931.510	-398689.400
38.811	0.000	424.865	2021.589	8293.618	-373614.000
39.184	0.000	424.861	2159.389	7703.842	-350074.100
39.529	0.000	424.858	2306.582	7216.141	-328083.700
39.872	0.000	424.852	2463.808	6704.561	-307351.600
40.289	0.000	424.846	2631.752	6215.806	-287988.500
40.678	0.000	424.841	2811.143	5823.437	-269837.200
41.002	0.000	424.834	3002.763	5439.652	-252863.400
41.486	0.000	424.831	3207.444	5085.270	-236908.100
41.763	0.000	424.824	3426.077	4729.106	-221988.600
42.084	0.000	424.820	3659.613	4412.874	-207978.300
42.415	0.000	424.816	3909.068	4129.003	-194911.700
42.790	0.000	424.810	4175.526	3842.241	-182638.100
43.102	0.000	424.805	4460.148	3600.634	-171117.800
43.521	0.000	424.801	4764.171	3378.098	-160368.900
43.861	0.000	424.795	5088.917	3149.650	-150231.200
44.282	0.000	424.791	5435.799	2944.869	-140823.900
44.685	0.000	424.784	5806.326	2724.026	-131866.200
45.185	0.000	424.779	6202.110	2553.928	-123599.400
45.521	0.000	424.773	6624.872	2382.745	-115797.000
45.897	0.000	424.768	7076.452	2244.694	-108492.800
46.226	0.000	424.763	7558.813	2095.716	-101630.500
46.681	0.000	424.759	8074.054	1973.595	-95246.300
47.051	0.000	424.752	8624.416	1787.594	-89269.300
47.309	0.000	424.748	9212.292	1675.080	-83610.990
47.646	0.000	424.745	9840.241	1619.442	-78314.900
47.965	0.000	424.740	10510.994	1500.403	-73416.000
48.219	0.000	424.737	11227.468	1417.989	-68790.050
48.536	0.000	424.734	11992.780	1333.611	-64436.490
48.903	0.000	424.730	12810.259	1248.435	-60381.660
49.392	0.000	424.725	13683.461	1172.066	-56584.090
49.776	0.000	424.719	14616.184	1098.508	-53026.950
50.190	0.000	424.715	15612.485	1029.961	-49680.210
50.559	0.000	424.710	16676.698	963.589	-46551.530
50.850	0.000	424.706	17813.453	908.993	-43616.270
51.159	0.000	424.703	19027.694	852.779	-40862.330
51.465	0.000	424.699	20324.702	797.677	-38284.250
51.781	0.000	424.695	21710.121	751.106	-35864.360
52.162	0.000	424.692	23189.975	709.764	-33610.680
52.519	0.000	424.689	24770.702	661.327	-31495.180
52.822	0.000	424.684	26459.178	627.856	-29508.040
53.130	0.000	424.681	28262.749	591.014	-27650.150
53.517	0.000	424.678	30189.258	552.845	-25907.900
54.009	0.000	424.675	32247.086	522.225	-24272.130
54.428	0.000	424.670	34445.185	490.001	-22743.300
54.746	0.000	424.666	36793.115	460.253	-21304.280
55.018	0.000	424.663	39301.090	440.027	-19967.630
55.391	0.000	424.660	41980.020	412.049	-18706.250
55.847	0.000	424.656	44841.556	388.238	-17529.620
56.272	0.000	424.652	47898.147	365.940	-16429.140
56.747	0.000	424.649	51163.089	346.829	-15394.440
57.112	0.000	424.646	54650.583	324.702	-14423.500
57.571	0.000	424.642	58375.799	306.421	-13514.850
58.004	0.000	424.639	62354.942	300.228	-12657.950
58.452	0.000	424.635	66605.320	276.073	-11864.870
58.775	0.000	424.633	71145.421	259.773	-11115.790
59.163	0.000	424.631	75994.996	247.808	-10418.640
59.477	0.000	424.629	81175.138	233.869	-9758.778
59.812	0.000	424.627	86708.381	219.823	-9143.922
60.229	0.000	424.625	92618.793	209.302	-8570.948
60.573	0.000	424.622	98932.084	195.050	-8033.622
61.002	0.000	424.620	105675.715	196.028	-7526.731
61.429	0.000	424.618	112879.022	172.854	-7051.625
61.760	0.000	424.616	120573.336	166.143	-6608.738
62.178	0.000	424.614	128792.127	172.396	-6191.647
62.530	0.000	424.612	137571.146	151.264	-5804.400
63.040	0.000	424.611	146948.581	144.044	-5440.368
63.355	0.000	424.609	156965.221	135.119	-5097.001
63.699	0.000	424.608	167664.638	128.789	-4775.324
64.006	0.000	424.607	179093.373	123.645	-4473.884
64.425	0.000	424.605	191301.139	117.358	-4192.870
65.025	0.000	424.604	204341.039	112.765	-3928.802
65.449	0.000	424.602	218269.793	108.420	-3682.064
65.908	0.000	424.601	233147.990	101.264	-3451.051
66.355	0.000	424.601	249040.349	97.236	-3234.038
66.616	0.000	424.600	266015.998	92.571	-3030.310
67.119	0.000	424.599	284148.780	88.520	-2839.144
67.469	0.000	424.599	303517.570	84.180	-2659.521
68.016	0.000	424.598	324206.618	79.973	-2492.505
68.405	0.000	424.597	346305.920	76.532	-2334.604
68.670	0.000	424.596	369911.605	73.673	-2187.570
69.051	0.000	424.596	395126.353	70.474	-2049.685
69.373	0.000	424.596	422059.846	67.121	-1920.323
69.701	0.000	424.596	450829.241	64.610	-1798.945
70.119	0.000	424.596	481559.679	61.953	-1685.192
70.529	0.000	424.595	514384.835	59.425	-1578.464
70.818	0.000	424.595	549447.493	56.880	-1478.277
71.145	0.000	424.595	586900.171	54.705	-1384.991
71.524	0.000	424.595	626905.783	53.109	-1297.086
72.065	0.000	424.596	669638.348	50.438	-1214.335
72.321	0.000	424.596	715283.746	48.435	-1136.825
72.637	0.000	424.596	764040.529	47.091	-1062.890
72.939	0.000	424.597	816120.781	45.111	-995.903
73.340	0.000	424.597	871751.044	43.374	-931.787
73.676	0.000	424.598	931173.304	41.844	-872.221
74.071	0.000	424.599	994646.037	40.459	-815.508
74.458	0.000	424.599	1062445.341	10.076	-759.618
74.871	0.000	424.600	1134866.134	8.922	-709.870
75.388	0.000	424.601	1212223.437	7.885	-663.240
75.702	0.000	424.602	1294853.743	6.938	-619.247
76.196	0.000	424.603	1383116.481	6.002	-578.126
76.608	0.000	424.604	1477395.584	5.015	-539.143
77.107	0.000	424.605	1578101.150	4.109	-502.450
77.421	0.000	424.606	1685671.237	3.332	-467.945
77.777	0.000	424.607	1800573.758	2.687	-435.308
78.315	0.000	424.608	1923308.524	2.063	-404.552
78.670	0.000	424.610	2054409.414	1.543	-375.562
78.921	0.000	424.611	2194446.698	0.966	-348.015
79.401	0.000	424.612	2344029.518	0.569	-322.055
79.667	0.000	424.614	2503808.540	0.272	-297.539
79.950	0.000	424.614	2674478.780	-0.062	-274.158
80.496	0.000	424.616	2856782.629	-0.286	-251.958
80.912	0.000	424.617	3051513.084	-0.445	-230.930
81.271	0.000	424.619	3259517.196	-0.489	-210.786
81.619	0.000	424.620	3481699.752	-0.453	-191.681
82.082	0.000	424.620	3719027.216	-0.372	-173.406
82.377	0.000	424.622	3972531.929	-0.143	-155.897
82.906	0.000	424.623	4243316.602	0.250	-139.155
83.168	0.000	424.625	4532559.110	0.578	-123.353
83.471	0.000	424.626	4841517.618	1.024	-107.969
83.851	0.000	424.627	5171536.051	1.619	-93.182
84.349	0.000	424.629	5524049.945	2.344	-79.028
84.660	0.000	424.630	5900592.685	3.217	-65.426
84.914	0.000	424.631	6302802.180	4.186	-52.488
85.267	0.000	424.632	6732427.985	5.300	-40.030
85.689	0.000	424.633	7191338.911	6.559	-28.191
85.991	0.000	424.634	7681531.159	7.945	-16.987
86.340	0.000	424.635	8205136.995	9.463	-6.460
86.729	0.000	424.637	8764434.032	11.095	3.304
87.106	0.000	424.638	9361855.135	12.786	12.246
87.390	0.000	424.639	9999999.000	14.529	20.246

File: Cryocon-22C_and_Wayne_Kerr/Data_461K_367K_1.5mBar_Cooling/426K_100mV_21-59-24.dat
Time (s)	Light (A)	T (K)	f (Hz)	R (Ohm)	X (Ohm)
1.472	0.000	427.372	20.000	4041208.000	-31102870.000
2.855	0.000	427.352	21.363	3640215.000	-30085490.000
4.152	0.000	427.335	22.819	3313327.000	-28188220.000
5.373	0.000	427.316	24.375	2987076.000	-26466980.000
6.520	0.000	427.300	26.036	2699414.000	-24839830.000
7.598	0.000	427.285	27.811	2474169.000	-23341240.000
8.609	0.000	427.271	29.707	2258822.000	-21915450.000
9.561	0.000	427.257	31.732	2025686.000	-20563040.000
10.457	0.000	427.244	33.895	1844075.000	-19277710.000
11.311	0.000	427.231	36.205	1675710.000	-18149540.000
12.108	0.000	427.221	38.673	1566035.000	-17024280.000
13.050	0.000	427.207	41.309	1372184.000	-15958760.000
13.957	0.000	427.195	44.125	1220971.000	-14984510.000
14.790	0.000	427.183	47.133	1067702.000	-14046970.000
15.576	0.000	427.171	50.346	984661.600	-13216890.000
16.326	0.000	427.161	53.777	908374.600	-12382090.000
17.023	0.000	427.150	57.443	848390.100	-11614370.000
17.680	0.000	427.141	61.359	789461.200	-10900890.000
18.301	0.000	427.133	65.541	713735.000	-10235190.000
18.885	0.000	427.125	70.009	652408.100	-9591065.000
19.437	0.000	427.117	74.781	593148.800	-8993097.000
19.960	0.000	427.109	79.878	540663.900	-8444140.000
20.450	0.000	427.102	85.323	491687.800	-7915169.000
20.941	0.000	427.095	91.139	447569.800	-7423324.000
21.381	0.000	427.090	97.352	408482.800	-6965599.000
21.799	0.000	427.084	103.987	374829.000	-6532568.000
22.193	0.000	427.079	111.076	340746.700	-6123931.000
22.566	0.000	427.073	118.647	311680.800	-5741482.000
22.925	0.000	427.069	126.735	283370.800	-5382953.000
23.279	0.000	427.064	135.373	261375.700	-5048406.000
23.625	0.000	427.060	144.601	241383.400	-4725294.000
23.952	0.000	427.054	154.458	223663.300	-4432949.000
24.313	0.000	427.051	164.986	198122.000	-4160941.000
24.611	0.000	427.047	176.232	182947.300	-3900577.000
24.913	0.000	427.043	188.245	166042.300	-3656032.000
25.220	0.000	427.038	201.077	152338.400	-3429254.000
25.509	0.000	427.035	214.783	139072.300	-3214257.000
25.801	0.000	427.031	229.423	127158.900	-3013548.000
26.061	0.000	427.027	245.062	118650.800	-2824055.000
26.378	0.000	427.023	261.766	107850.200	-2647591.000
26.686	0.000	427.020	279.609	97588.430	-2481918.000
27.003	0.000	427.016	298.669	90407.330	-2326236.000
27.308	0.000	427.011	319.027	82442.660	-2180338.000
27.614	0.000	427.007	340.773	75728.840	-2043777.000
27.933	0.000	427.004	364.002	69712.690	-1915142.000
28.237	0.000	427.000	388.814	64118.110	-1795088.000
28.467	0.000	426.995	415.317	58841.260	-1682735.000
28.667	0.000	426.993	443.627	54543.770	-1576705.000
28.916	0.000	426.990	473.866	50143.040	-1477787.000
29.196	0.000	426.988	506.167	45790.890	-1385087.000
29.426	0.000	426.985	540.670	42465.940	-1298400.000
29.692	0.000	426.982	577.524	39053.980	-1217079.000
29.896	0.000	426.979	616.890	35827.010	-1140401.000
30.165	0.000	426.976	658.940	33280.950	-1068766.000
30.385	0.000	426.973	703.857	30560.180	-1001494.000
30.596	0.000	426.970	751.834	28390.540	-938628.300
30.868	0.000	426.969	803.083	26246.530	-879447.300
31.117	0.000	426.965	857.824	23987.810	-824283.100
31.324	0.000	426.962	916.297	22384.820	-772562.200
31.556	0.000	426.960	978.756	20553.460	-723937.200
32.074	0.000	426.954	1045.472	18750.060	-678875.900
32.559	0.000	426.950	1116.736	17379.890	-636179.100
33.016	0.000	426.945	1192.857	16058.210	-596079.900
33.451	0.000	426.941	1274.167	14838.250	-558567.700
33.887	0.000	426.937	1361.020	13816.920	-523410.100
34.297	0.000	426.934	1453.793	12794.700	-490410.800
34.705	0.000	426.930	1552.890	11878.460	-459589.700
35.096	0.000	426.927	1658.741	11049.490	-430623.900
35.461	0.000	426.924	1771.808	10230.410	-403517.100
35.810	0.000	426.921	1892.582	9547.309	-378108.400
36.187	0.000	426.919	2021.589	8794.090	-354307.800
36.523	0.000	426.916	2159.389	8162.659	-331971.300
36.874	0.000	426.914	2306.582	7593.023	-311086.300
37.181	0.000	426.911	2463.808	7080.170	-291502.400
37.533	0.000	426.909	2631.752	6584.734	-273162.100
37.853	0.000	426.907	2811.143	6128.516	-255921.300
38.172	0.000	426.905	3002.763	5711.367	-239806.000
38.407	0.000	426.903	3207.444	5293.333	-224670.100
38.727	0.000	426.902	3426.077	4949.711	-210510.900
39.002	0.000	426.900	3659.613	4592.586	-197251.100
39.332	0.000	426.898	3909.068	4288.782	-184809.400
39.715	0.000	426.896	4175.526	3969.088	-173218.400
40.093	0.000	426.894	4460.148	3690.299	-162288.800
40.400	0.000	426.892	4764.171	3471.952	-152030.500
40.719	0.000	426.890	5088.917	3203.494	-142498.400
41.075	0.000	426.889	5435.799	2984.977	-133491.300
41.379	0.000	426.888	5806.326	2777.847	-125104.800
41.695	0.000	426.886	6202.110	2615.810	-117188.700
41.943	0.000	426.885	6624.872	2410.034	-109800.400
42.200	0.000	426.884	7076.452	2239.247	-102903.500
42.460	0.000	426.883	7558.813	2104.901	-96401.950
42.778	0.000	426.882	8074.054	1954.327	-90322.450
43.059	0.000	426.882	8624.416	1815.250	-84615.430
43.319	0.000	426.880	9212.292	1708.388	-79301.790
43.617	0.000	426.880	9840.241	1551.048	-74299.470
43.903	0.000	426.879	10510.994	1507.538	-69599.930
44.190	0.000	426.878	11227.468	1408.711	-65219.490
44.466	0.000	426.877	11992.780	1318.765	-61112.700
44.727	0.000	426.877	12810.259	1229.061	-57256.900
45.027	0.000	426.876	13683.461	1154.065	-53651.100
45.314	0.000	426.876	14616.184	1072.666	-50262.210
45.568	0.000	426.875	15612.485	1008.269	-47090.760
45.848	0.000	426.875	16676.698	939.973	-44122.150
46.110	0.000	426.875	17813.453	884.969	-41340.540
46.423	0.000	426.874	19027.694	830.660	-38735.900
46.733	0.000	426.874	20324.702	778.471	-36292.590
47.012	0.000	426.874	21710.121	734.064	-34017.550
47.279	0.000	426.874	23189.975	683.511	-31859.720
47.528	0.000	426.874	24770.702	644.340	-29849.750
47.809	0.000	426.874	26459.178	602.833	-27967.980
48.094	0.000	426.874	28262.749	570.334	-26198.200
48.390	0.000	426.874	30189.258	530.409	-24555.710
48.623	0.000	426.874	32247.086	501.805	-23008.040
48.878	0.000	426.874	34445.185	468.250	-21553.050
49.110	0.000	426.874	36793.115	439.637	-20194.690
49.381	0.000	426.874	39301.090	411.784	-18922.110
49.667	0.000	426.874	41980.020	386.568	-17727.820
50.035	0.000	426.874	44841.556	363.935	-16612.030
50.483	0.000	426.875	47898.147	342.702	-15563.410
50.958	0.000	426.875	51163.089	318.522	-14582.480
51.240	0.000	426.875	54650.583	303.898	-13664.940
51.643	0.000	426.876	58375.799	287.061	-12799.270
51.911	0.000	426.876	62354.942	271.449	-12004.910
52.381	0.000	426.877	66605.320	253.424	-11239.460
52.681	0.000	426.878	71145.421	238.598	-10529.330
52.969	0.000	426.878	75994.996	221.162	-9866.877
53.248	0.000	426.878	81175.138	211.719	-9243.617
53.577	0.000	426.879	86708.381	199.508	-8660.811
53.917	0.000	426.879	92618.793	187.138	-8112.701
54.246	0.000	426.880	98932.084	178.259	-7601.968
54.543	0.000	426.881	105675.715	165.031	-7122.688
54.826	0.000	426.882	112879.022	159.155	-6675.324
55.167	0.000	426.882	120573.336	138.682	-6263.214
55.506	0.000	426.884	128792.127	140.260	-5853.125
55.788	0.000	426.884	137571.146	135.349	-5491.309
56.225	0.000	426.885	146948.581	128.321	-5145.613
56.530	0.000	426.886	156965.221	122.698	-4820.093
56.805	0.000	426.887	167664.638	116.602	-4516.246
57.053	0.000	426.887	179093.373	111.362	-4231.247
57.361	0.000	426.888	191301.139	106.370	-3965.397
57.679	0.000	426.889	204341.039	99.588	-3714.541
57.929	0.000	426.890	218269.793	95.911	-3480.091
58.229	0.000	426.891	233147.990	94.048	-3257.818
58.471	0.000	426.891	249040.349	86.030	-3055.717
58.845	0.000	426.892	266015.998	82.059	-2862.409
59.175	0.000	426.893	284148.780	78.132	-2681.461
59.462	0.000	426.894	303517.570	74.568	-2511.923
59.935	0.000	426.895	324206.618	71.095	-2353.540
60.230	0.000	426.895	346305.920	67.883	-2204.775
60.535	0.000	426.896	369911.605	64.992	-2064.872
60.793	0.000	426.897	395126.353	62.061	-1934.778
61.068	0.000	426.898	422059.846	59.814	-1812.000
61.382	0.000	426.899	450829.241	57.441	-1697.099
61.648	0.000	426.899	481559.679	55.037	-1589.979
61.938	0.000	426.900	514384.835	52.676	-1488.859
62.204	0.000	426.901	549447.493	50.686	-1393.926
62.519	0.000	426.901	586900.171	48.685	-1305.172
62.774	0.000	426.902	626905.783	46.994	-1222.108
63.068	0.000	426.903	669638.348	45.331	-1144.369
63.345	0.000	426.904	715283.746	43.391	-1071.006
63.646	0.000	426.905	764040.529	41.149	-1002.456
63.919	0.000	426.905	816120.781	40.536	-937.758
64.157	0.000	426.906	871751.044	39.221	-877.341
64.448	0.000	426.907	931173.304	37.846	-820.438
64.725	0.000	426.907	994646.037	36.622	-767.218
65.014	0.000	426.908	1062445.341	8.310	-714.323
65.286	0.000	426.908	1134866.134	7.236	-667.381
65.677	0.000	426.909	1212223.437	6.354	-623.259
66.077	0.000	426.910	1294853.743	5.555	-581.573
66.432	0.000	426.911	1383116.481	4.841	-542.564
66.902	0.000	426.912	1477395.584	4.126	-505.878
67.317	0.000	426.913	1578101.150	3.430	-471.233
67.576	0.000	426.913	1685671.237	2.891	-438.626
67.882	0.000	426.914	1800573.758	2.328	-407.823
68.233	0.000	426.915	1923308.524	1.810	-378.776
68.497	0.000	426.915	2054409.414	1.495	-351.268
68.815	0.000	426.916	2194446.698	1.137	-325.354
69.064	0.000	426.916	2344029.518	0.790	-300.762
69.336	0.000	426.916	2503808.540	0.552	-277.552
69.630	0.000	426.917	2674478.780	0.357	-255.487
70.045	0.000	426.918	2856782.629	0.212	-234.491
70.315	0.000	426.918	3051513.084	0.171	-214.571
70.692	0.000	426.918	3259517.196	0.138	-195.568
70.948	0.000	426.919	3481699.752	0.268	-177.432
71.307	0.000	426.919	3719027.216	0.430	-160.125
71.563	0.000	426.920	3972531.929	0.692	-143.538
71.890	0.000	426.920	4243316.602	1.050	-127.700
72.137	0.000	426.920	4532559.110	1.544	-112.573
72.404	0.000	426.920	4841517.618	2.029	-97.986
72.671	0.000	426.920	5171536.051	2.652	-83.973
73.103	0.000	426.920	5524049.945	3.409	-70.529
73.434	0.000	426.921	5900592.685	4.296	-57.627
73.719	0.000	426.921	6302802.180	5.315	-45.306
74.040	0.000	426.921	6732427.985	6.435	-33.484
74.313	0.000	426.922	7191338.911	7.693	-22.247
74.629	0.000	426.922	7681531.159	9.076	-11.613
74.880	0.000	426.922	8205136.995	10.572	-1.639
75.318	0.000	426.922	8764434.032	12.177	7.614
75.669	0.000	426.922	9361855.135	13.834	16.042
75.984	0.000	426.923	9999999.000	15.528	23.560

File: Cryocon-22C_and_Wayne_Kerr/Data_461K_367K_1.5mBar_Cooling/427K_100mV_22-04-41.dat
Time (s)	Light (A)	T (K)	f (Hz)	R (Ohm)	X (Ohm)
1.474	0.000	426.569	20.000	4582263.000	-34940370.000
2.857	0.000	426.573	21.363	2856045.000	-31752150.000
4.156	0.000	426.577	22.819	2642645.000	-29857690.000
5.376	0.000	426.580	24.375	2408489.000	-27991090.000
6.524	0.000	426.582	26.036	2188794.000	-26253290.000
7.602	0.000	426.583	27.811	1977988.000	-24640390.000
8.615	0.000	426.584	29.707	1803525.000	-23114530.000
9.568	0.000	426.585	31.732	1641185.000	-21692670.000
10.472	0.000	426.585	33.895	1457503.000	-20404730.000
11.317	0.000	426.586	36.205	1349865.000	-19094000.000
12.119	0.000	426.585	38.673	1210388.000	-17914930.000
13.077	0.000	426.585	41.309	1091132.000	-16823420.000
13.964	0.000	426.585	44.125	976643.200	-15791130.000
14.800	0.000	426.585	47.133	833732.200	-14805400.000
15.587	0.000	426.585	50.346	730192.500	-13903090.000
16.328	0.000	426.585	53.777	700293.600	-13030390.000
17.024	0.000	426.584	57.443	673898.000	-12226550.000
17.709	0.000	426.584	61.359	622879.700	-11471120.000
18.328	0.000	426.583	65.541	575180.600	-10759930.000
18.933	0.000	426.582	70.009	521515.700	-10085840.000
19.487	0.000	426.581	74.781	480367.100	-9458770.000
20.023	0.000	426.581	79.878	429708.300	-8875711.000
20.516	0.000	426.580	85.323	399365.700	-8324054.000
20.984	0.000	426.580	91.139	361461.800	-7801620.000
21.426	0.000	426.579	97.352	331061.800	-7316734.000
21.843	0.000	426.579	103.987	303694.600	-6860510.000
22.238	0.000	426.578	111.076	275213.100	-6430573.000
22.623	0.000	426.577	118.647	253338.200	-6029488.000
22.989	0.000	426.577	126.735	232284.000	-5652953.000
23.326	0.000	426.576	135.373	211954.900	-5297947.000
23.659	0.000	426.576	144.601	191358.300	-4974537.000
24.010	0.000	426.575	154.458	175450.500	-4647502.000
24.339	0.000	426.575	164.986	165144.100	-4362736.000
24.634	0.000	426.574	176.232	150086.800	-4088663.000
24.923	0.000	426.574	188.245	137348.700	-3834427.000
25.229	0.000	426.574	201.077	127087.300	-3594307.000
25.524	0.000	426.573	214.783	117704.800	-3367613.000
25.810	0.000	426.573	229.423	108197.000	-3156205.000
26.064	0.000	426.572	245.062	97895.030	-2960107.000
26.360	0.000	426.572	261.766	90245.470	-2773464.000
26.657	0.000	426.572	279.609	84617.300	-2598628.000
26.962	0.000	426.572	298.669	77859.120	-2436353.000
27.265	0.000	426.571	319.027	71712.100	-2283315.000
27.552	0.000	426.571	340.773	65234.590	-2140678.000
27.802	0.000	426.571	364.002	60421.810	-2005961.000
28.067	0.000	426.571	388.814	55849.050	-1880147.000
28.292	0.000	426.570	415.317	51444.480	-1761523.000
28.549	0.000	426.570	443.627	47257.830	-1651343.000
28.814	0.000	426.570	473.866	44093.160	-1547746.000
29.061	0.000	426.569	506.167	40782.940	-1450026.000
29.258	0.000	426.569	540.670	37601.150	-1359125.000
29.509	0.000	426.568	577.524	34682.750	-1273579.000
29.742	0.000	426.568	616.890	32193.660	-1193601.000
29.950	0.000	426.568	658.940	29740.380	-1118432.000
30.195	0.000	426.567	703.857	27508.180	-1048021.000
30.423	0.000	426.567	751.834	25594.350	-982318.200
30.640	0.000	426.567	803.083	23434.520	-920467.800
30.895	0.000	426.566	857.824	21871.660	-862427.600
31.109	0.000	426.566	916.297	20311.760	-808410.200
31.308	0.000	426.566	978.756	18951.230	-757485.900
31.830	0.000	426.566	1045.472	17371.000	-710046.100
32.315	0.000	426.565	1116.736	16172.940	-665395.700
32.773	0.000	426.565	1192.857	14912.840	-623561.100
33.210	0.000	426.565	1274.167	13799.170	-584359.300
33.649	0.000	426.565	1361.020	12846.270	-547571.300
34.053	0.000	426.565	1453.793	11886.770	-513130.600
34.461	0.000	426.565	1552.890	11153.710	-480775.900
34.850	0.000	426.565	1658.741	10380.460	-450540.900
35.225	0.000	426.565	1771.808	9605.556	-422207.100
35.612	0.000	426.565	1892.582	8986.203	-395619.800
35.999	0.000	426.565	2021.589	8347.646	-370708.300
36.356	0.000	426.566	2159.389	7766.677	-347371.500
36.689	0.000	426.566	2306.582	7246.659	-325465.200
37.054	0.000	426.566	2463.808	6747.107	-304992.400
37.444	0.000	426.566	2631.752	6273.225	-285783.300
37.765	0.000	426.566	2811.143	5841.457	-267765.500
38.155	0.000	426.566	3002.763	5414.681	-250909.100
38.474	0.000	426.566	3207.444	5071.993	-235074.700
38.737	0.000	426.566	3426.077	4754.169	-220257.300
39.018	0.000	426.565	3659.613	4417.450	-206382.500
39.346	0.000	426.565	3909.068	4121.861	-193346.900
39.651	0.000	426.565	4175.526	3879.184	-181254.700
40.023	0.000	426.565	4460.148	3610.421	-169824.100
40.447	0.000	426.565	4764.171	3359.870	-159086.300
40.886	0.000	426.565	5088.917	3121.655	-149079.300
41.216	0.000	426.565	5435.799	2905.957	-139661.300
41.483	0.000	426.565	5806.326	2724.881	-130873.300
41.869	0.000	426.565	6202.110	2593.308	-122609.000
42.130	0.000	426.565	6624.872	2397.246	-114913.900
42.433	0.000	426.565	7076.452	2232.677	-107635.600
42.811	0.000	426.565	7558.813	2101.375	-100906.400
43.207	0.000	426.565	8074.054	1918.751	-94512.410
43.512	0.000	426.565	8624.416	1836.091	-88561.140
43.832	0.000	426.565	9212.292	1693.643	-82956.820
44.225	0.000	426.565	9840.241	1592.146	-77748.790
44.514	0.000	426.565	10510.994	1496.567	-72843.860
44.884	0.000	426.565	11227.468	1413.904	-68247.460
45.200	0.000	426.565	11992.780	1323.600	-63952.020
45.465	0.000	426.566	12810.259	1244.696	-59930.030
45.771	0.000	426.566	13683.461	1164.909	-56143.240
46.043	0.000	426.566	14616.184	1094.766	-52607.690
46.339	0.000	426.567	15612.485	1027.021	-49292.110
46.672	0.000	426.567	16676.698	965.512	-46185.840
46.948	0.000	426.567	17813.453	907.176	-43275.620
47.252	0.000	426.567	19027.694	851.489	-40549.520
47.606	0.000	426.567	20324.702	801.833	-37993.090
47.865	0.000	426.568	21710.121	744.183	-35603.120
48.136	0.000	426.568	23189.975	706.083	-33354.710
48.534	0.000	426.568	24770.702	666.119	-31249.890
48.823	0.000	426.569	26459.178	628.184	-29282.750
49.191	0.000	426.569	28262.749	589.767	-27435.830
49.581	0.000	426.570	30189.258	557.427	-25707.160
49.861	0.000	426.570	32247.086	520.561	-24090.530
50.339	0.000	426.571	34445.185	491.623	-22570.820
50.660	0.000	426.571	36793.115	463.944	-21151.900
50.925	0.000	426.572	39301.090	438.449	-19818.920
51.263	0.000	426.572	41980.020	414.814	-18570.450
51.605	0.000	426.572	44841.556	389.174	-17398.340
52.086	0.000	426.573	47898.147	366.647	-16306.270
52.535	0.000	426.573	51163.089	343.867	-15280.590
52.844	0.000	426.574	54650.583	324.153	-14313.880
53.277	0.000	426.574	58375.799	303.113	-13416.980
53.768	0.000	426.575	62354.942	294.810	-12559.160
54.295	0.000	426.576	66605.320	278.997	-11780.520
54.604	0.000	426.576	71145.421	258.608	-11035.550
55.048	0.000	426.576	75994.996	246.776	-10342.890
55.295	0.000	426.577	81175.138	232.508	-9688.392
55.710	0.000	426.578	86708.381	219.172	-9080.967
56.038	0.000	426.578	92618.793	206.437	-8508.299
56.539	0.000	426.578	98932.084	194.865	-7970.414
56.832	0.000	426.579	105675.715	188.298	-7469.265
57.171	0.000	426.579	112879.022	177.460	-7004.491
57.474	0.000	426.580	120573.336	170.902	-6562.166
57.915	0.000	426.580	128792.127	156.678	-6136.947
58.207	0.000	426.580	137571.146	150.492	-5762.935
58.562	0.000	426.581	146948.581	142.270	-5400.423
58.871	0.000	426.581	156965.221	135.211	-5059.352
59.170	0.000	426.581	167664.638	130.419	-4740.074
59.478	0.000	426.582	179093.373	123.545	-4442.252
59.819	0.000	426.582	191301.139	118.917	-4162.758
60.208	0.000	426.582	204341.039	112.016	-3900.207
60.481	0.000	426.583	218269.793	107.736	-3655.018
60.798	0.000	426.583	233147.990	99.457	-3428.545
61.071	0.000	426.583	249040.349	96.946	-3209.816
61.392	0.000	426.584	266015.998	92.057	-3007.148
61.736	0.000	426.584	284148.780	88.232	-2817.732
62.019	0.000	426.585	303517.570	83.694	-2640.347
62.455	0.000	426.585	324206.618	79.954	-2473.806
62.739	0.000	426.585	346305.920	76.734	-2317.676
63.068	0.000	426.585	369911.605	73.798	-2171.601
63.454	0.000	426.586	395126.353	70.016	-2034.694
63.787	0.000	426.586	422059.846	67.016	-1905.967
64.120	0.000	426.586	450829.241	64.356	-1785.636
64.502	0.000	426.587	481559.679	61.423	-1672.703
64.831	0.000	426.587	514384.835	59.191	-1566.148
65.124	0.000	426.587	549447.493	56.509	-1467.358
65.411	0.000	426.588	586900.171	54.438	-1374.311
65.676	0.000	426.588	626905.783	52.499	-1287.044
65.986	0.000	426.589	669638.348	50.159	-1205.224
66.260	0.000	426.589	715283.746	48.228	-1128.255
66.568	0.000	426.589	764040.529	46.037	-1057.324
66.828	0.000	426.589	816120.781	44.946	-988.241
67.122	0.000	426.590	871751.044	42.916	-924.838
67.379	0.000	426.590	931173.304	41.591	-865.601
67.690	0.000	426.590	994646.037	40.155	-809.170
67.955	0.000	426.591	1062445.341	10.136	-753.913
68.260	0.000	426.591	1134866.134	8.794	-704.643
68.702	0.000	426.592	1212223.437	8.002	-657.934
69.030	0.000	426.592	1294853.743	6.887	-614.357
69.377	0.000	426.592	1383116.481	5.941	-573.632
69.857	0.000	426.593	1477395.584	5.054	-534.874
70.325	0.000	426.593	1578101.150	4.160	-498.527
70.619	0.000	426.593	1685671.237	3.396	-464.295
70.938	0.000	426.593	1800573.758	2.763	-431.856
71.321	0.000	426.594	1923308.524	2.130	-401.332
71.622	0.000	426.594	2054409.414	1.591	-372.498
71.892	0.000	426.594	2194446.698	1.082	-345.317
72.219	0.000	426.594	2344029.518	0.695	-319.486
72.508	0.000	426.594	2503808.540	0.276	-295.049
72.815	0.000	426.594	2674478.780	-0.022	-271.892
73.164	0.000	426.594	2856782.629	-0.208	-249.888
73.432	0.000	426.594	3051513.084	-0.338	-228.951
73.826	0.000	426.594	3259517.196	-0.413	-208.944
74.162	0.000	426.595	3481699.752	-0.395	-189.960
74.474	0.000	426.595	3719027.216	-0.279	-171.838
74.794	0.000	426.595	3972531.929	-0.062	-154.452
75.162	0.000	426.595	4243316.602	0.306	-137.795
75.441	0.000	426.595	4532559.110	0.621	-122.056
75.835	0.000	426.595	4841517.618	1.087	-106.772
76.109	0.000	426.595	5171536.051	1.686	-92.093
76.506	0.000	426.596	5524049.945	2.412	-78.022
76.814	0.000	426.596	5900592.685	3.281	-64.514
77.094	0.000	426.596	6302802.180	4.262	-51.636
77.366	0.000	426.596	6732427.985	5.372	-39.260
77.719	0.000	426.596	7191338.911	6.630	-27.494
78.011	0.000	426.596	7681531.159	8.015	-16.359
78.309	0.000	426.596	8205136.995	9.530	-5.895
78.611	0.000	426.597	8764434.032	11.159	3.812
79.043	0.000	426.597	9361855.135	12.845	12.691
79.328	0.000	426.597	9999999.000	14.589	20.637
