Repository: sahgyan9/Cryocon_22C_Temperature_Controller_Python-File

## 🧪 Sample Under Test: PMN-0.3PT (0.70PMN-0.30PT)

- **Material:** $0.70\text{Pb}(\text{Mg}_{1/3}\text{Nb}_{2/3})\text{O}_3 - 0.30\text{PbTiO}_3$ ($x = 0.30$), a relaxor-based ferroelectric on the rhombohedral side of the Morphotropic Phase Boundary (MPB).
- **Latest Measurement Location:** [`Cryocon-22C_and_Wayne_Kerr/Data/`](Data/)
  - **Recorded Sweeps:** 57 full-spectrum impedance files from **300.0 K to 412.0 K** in 2.0 K steps (`300K_100mV_*.dat` to `412K_100mV_*.dat`).
  - **Sweep Parameters:** 200 logarithmic frequency points from **20 Hz to 10 MHz**, 100 mV AC excitation RMS.
- **Sample Geometry & Vacuum Capacitance:**

File: Cryocon-22C_and_Wayne_Kerr/Data_461K_367K_1.5mBar_Cooling/429K_100mV_21-55-56.dat
Time (s)	Light (A)	T (K)	f (Hz)	R (Ohm)	X (Ohm)
1.474	0.000	429.362	20.000	4611940.000	-32723110.000
2.877	0.000	429.343	21.363	3378214.000	-30827530.000
4.175	0.000	429.325	22.819	2994339.000	-28983440.000
5.396	0.000	429.308	24.375	2703630.000	-27194230.000
6.543	0.000	429.291	26.036	2449619.000	-25551590.000
7.621	0.000	429.276	27.811	2236100.000	-23986680.000
8.635	0.000	429.261	29.707	2039998.000	-22505550.000
9.587	0.000	429.247	31.732	1847586.000	-21144650.000
10.492	0.000	429.235	33.895	1647656.000	-19820300.000
11.360	0.000	429.224	36.205	1531922.000	-18597240.000
12.159	0.000	429.212	38.673	1370678.000	-17456510.000
13.102	0.000	429.199	41.309	1218400.000	-16391650.000
14.008	0.000	429.187	44.125	1090750.000	-15397360.000
14.842	0.000	429.175	47.133	954306.300	-14427790.000
15.627	0.000	429.164	50.346	824177.800	-13552530.000
16.368	0.000	429.154	53.777	798557.300	-12712660.000
17.065	0.000	429.145	57.443	757848.300	-11929700.000
17.746	0.000	429.135	61.359	691501.400	-11198750.000
18.366	0.000	429.127	65.541	629650.400	-10495890.000
18.959	0.000	429.118	70.009	586017.600	-9845039.000
19.525	0.000	429.110	74.781	528777.000	-9232543.000
20.047	0.000	429.103	79.878	482477.800	-8668506.000
20.541	0.000	429.097	85.323	440770.400	-8124156.000
21.006	0.000	429.091	91.139	398525.900	-7619579.000
21.447	0.000	429.085	97.352	366392.500	-7145195.000
21.863	0.000	429.080	103.987	334192.600	-6698697.000
22.273	0.000	429.074	111.076	303395.500	-6281711.000
22.662	0.000	429.068	118.647	278520.800	-5890326.000
23.027	0.000	429.064	126.735	255050.300	-5520085.000
23.363	0.000	429.059	135.373	232408.200	-5173826.000
23.694	0.000	429.054	144.601	207715.100	-4860391.000
24.046	0.000	429.050	154.458	192760.500	-4540932.000
24.363	0.000	429.046	164.986	179958.300	-4263771.000
24.681	0.000	429.042	176.232	165197.200	-4000284.000
24.998	0.000	429.038	188.245	151171.900	-3749006.000
25.293	0.000	429.034	201.077	136490.900	-3514182.000
25.587	0.000	429.031	214.783	126570.700	-3293626.000
25.844	0.000	429.026	229.423	116940.300	-3088257.000
26.114	0.000	429.023	245.062	107968.900	-2895400.000
26.459	0.000	429.019	261.766	98299.880	-2713512.000
26.750	0.000	429.015	279.609	89451.160	-2542764.000
27.039	0.000	429.012	298.669	82890.110	-2383457.000
27.365	0.000	429.008	319.027	76171.910	-2233849.000
27.632	0.000	429.005	340.773	69728.760	-2093859.000
27.909	0.000	429.002	364.002	64304.360	-1962765.000
28.179	0.000	429.000	388.814	59170.350	-1839126.000
28.408	0.000	428.996	415.317	54931.830	-1723802.000
28.640	0.000	428.994	443.627	50391.360	-1615214.000
28.913	0.000	428.991	473.866	46464.050	-1513877.000
29.147	0.000	428.988	506.167	42965.600	-1418809.000
29.435	0.000	428.986	540.670	39334.350	-1329962.000
29.641	0.000	428.983	577.524	36712.940	-1246195.000
29.917	0.000	428.981	616.890	33429.800	-1167722.000
30.125	0.000	428.978	658.940	31047.780	-1094496.000
30.328	0.000	428.976	703.857	28871.610	-1025725.000
30.599	0.000	428.974	751.834	26708.930	-961344.200
30.816	0.000	428.971	803.083	24642.600	-900662.500
31.017	0.000	428.970	857.824	22650.280	-844202.700
31.258	0.000	428.968	916.297	21152.280	-790917.200
31.507	0.000	428.965	978.756	19525.400	-741172.300
32.043	0.000	428.960	1045.472	17898.190	-695180.900
32.544	0.000	428.956	1116.736	16551.980	-651580.900
33.000	0.000	428.953	1192.857	15383.870	-610535.200
33.435	0.000	428.950	1274.167	14268.470	-572154.800
33.847	0.000	428.947	1361.020	13248.260	-536216.800
34.275	0.000	428.944	1453.793	12350.180	-502452.000
34.655	0.000	428.942	1552.890	11435.840	-470807.700
35.033	0.000	428.940	1658.741	10659.460	-441175.900
35.431	0.000	428.937	1771.808	9854.194	-413460.900
35.798	0.000	428.935	1892.582	9232.302	-387418.500
36.148	0.000	428.933	2021.589	8550.572	-363031.200
36.494	0.000	428.931	2159.389	7949.882	-340163.300
36.799	0.000	428.929	2306.582	7401.404	-318738.500
37.151	0.000	428.927	2463.808	6894.316	-298657.800
37.520	0.000	428.926	2631.752	6397.616	-279857.100
37.888	0.000	428.924	2811.143	5956.466	-262271.900
38.260	0.000	428.922	3002.763	5563.145	-245738.700
38.605	0.000	428.921	3207.444	5147.969	-230222.200
38.867	0.000	428.920	3426.077	4806.274	-215728.900
39.195	0.000	428.918	3659.613	4480.960	-202145.400
39.428	0.000	428.917	3909.068	4184.392	-189391.200
39.816	0.000	428.916	4175.526	3885.673	-177506.400
40.182	0.000	428.915	4460.148	3616.927	-166320.000
40.538	0.000	428.914	4764.171	3367.731	-155863.300
40.864	0.000	428.913	5088.917	3171.088	-146065.200
41.237	0.000	428.912	5435.799	2947.930	-136830.600
41.611	0.000	428.912	5806.326	2761.602	-128242.700
41.898	0.000	428.911	6202.110	2536.214	-120114.200
42.235	0.000	428.911	6624.872	2364.681	-112529.900
42.477	0.000	428.910	7076.452	2217.999	-105455.000
42.814	0.000	428.910	7558.813	2062.756	-98808.090
43.148	0.000	428.910	8074.054	1928.363	-92558.750
43.435	0.000	428.909	8624.416	1818.593	-86775.840
43.705	0.000	428.909	9212.292	1699.638	-81279.470
44.058	0.000	428.909	9840.241	1622.654	-76182.840
44.349	0.000	428.909	10510.994	1505.512	-71365.140
44.592	0.000	428.909	11227.468	1407.973	-66873.620
44.882	0.000	428.909	11992.780	1325.045	-62655.530
45.203	0.000	428.909	12810.259	1243.003	-58713.630
45.466	0.000	428.909	13683.461	1164.285	-55015.030
45.749	0.000	428.909	14616.184	1092.524	-51540.150
46.029	0.000	428.909	15612.485	1024.185	-48295.870
46.293	0.000	428.909	16676.698	957.708	-45251.840
46.577	0.000	428.910	17813.453	898.296	-42402.950
46.857	0.000	428.910	19027.694	845.314	-39730.250
47.124	0.000	428.910	20324.702	796.761	-37227.560
47.406	0.000	428.910	21710.121	748.461	-34887.840
47.652	0.000	428.911	23189.975	704.542	-32680.070
47.938	0.000	428.911	24770.702	656.253	-30625.520
48.222	0.000	428.911	26459.178	621.157	-28693.270
48.470	0.000	428.911	28262.749	582.054	-26899.140
48.748	0.000	428.912	30189.258	544.552	-25206.110
49.013	0.000	428.912	32247.086	513.716	-23604.420
49.301	0.000	428.913	34445.185	483.471	-22115.760
49.586	0.000	428.913	36793.115	456.730	-20729.520
49.827	0.000	428.914	39301.090	427.058	-19418.350
50.108	0.000	428.914	41980.020	404.934	-18195.000
50.498	0.000	428.915	44841.556	382.846	-17052.020
50.921	0.000	428.916	47898.147	359.356	-15976.520
51.380	0.000	428.918	51163.089	335.940	-14971.900
51.688	0.000	428.918	54650.583	318.945	-14027.050
52.087	0.000	428.919	58375.799	295.262	-13144.910
52.394	0.000	428.920	62354.942	286.387	-12303.530
52.799	0.000	428.921	66605.320	267.368	-11541.870
53.167	0.000	428.922	71145.421	254.901	-10814.000
53.442	0.000	428.923	75994.996	239.496	-10132.200
53.739	0.000	428.923	81175.138	226.608	-9494.393
54.104	0.000	428.925	86708.381	211.060	-8898.528
54.349	0.000	428.926	92618.793	203.413	-8335.331
54.646	0.000	428.927	98932.084	192.040	-7809.485
54.948	0.000	428.928	105675.715	179.349	-7323.343
55.223	0.000	428.928	112879.022	173.088	-6862.203
55.478	0.000	428.929	120573.336	166.964	-6427.368
55.832	0.000	428.930	128792.127	149.800	-6024.916
56.101	0.000	428.931	137571.146	144.633	-5644.218
56.449	0.000	428.932	146948.581	138.008	-5289.032
56.800	0.000	428.933	156965.221	130.640	-4955.603
57.108	0.000	428.934	167664.638	124.308	-4643.225
57.378	0.000	428.935	179093.373	119.529	-4351.202
57.706	0.000	428.935	191301.139	113.328	-4074.586
58.092	0.000	428.936	204341.039	107.807	-3819.920
58.340	0.000	428.937	218269.793	103.564	-3579.790
58.651	0.000	428.938	233147.990	99.062	-3352.729
58.922	0.000	428.938	249040.349	92.915	-3143.825
59.230	0.000	428.939	266015.998	88.505	-2944.893
59.497	0.000	428.940	284148.780	84.518	-2759.881
59.842	0.000	428.941	303517.570	80.459	-2585.558
60.248	0.000	428.942	324206.618	77.254	-2422.700
60.496	0.000	428.943	346305.920	73.146	-2269.444
60.876	0.000	428.943	369911.605	70.702	-2126.308
61.157	0.000	428.944	395126.353	67.019	-1992.468
61.444	0.000	428.945	422059.846	64.389	-1866.575
61.754	0.000	428.945	450829.241	61.837	-1748.201
62.053	0.000	428.946	481559.679	59.046	-1637.902
62.397	0.000	428.947	514384.835	56.460	-1533.770
62.716	0.000	428.947	549447.493	54.465	-1436.522
62.992	0.000	428.948	586900.171	52.463	-1345.620
63.235	0.000	428.949	626905.783	50.804	-1259.805
63.515	0.000	428.949	669638.348	48.502	-1179.938
63.765	0.000	428.950	715283.746	46.544	-1104.338
64.072	0.000	428.951	764040.529	43.882	-1031.808
64.336	0.000	428.951	816120.781	43.255	-967.347
64.617	0.000	428.952	871751.044	41.769	-905.184
64.869	0.000	428.953	931173.304	40.279	-847.043
65.179	0.000	428.954	994646.037	38.829	-791.862
65.436	0.000	428.954	1062445.341	9.501	-737.644
65.760	0.000	428.955	1134866.134	8.235	-689.290
66.259	0.000	428.956	1212223.437	7.351	-643.797
66.557	0.000	428.957	1294853.743	6.302	-601.104
66.862	0.000	428.958	1383116.481	5.518	-561.032
67.260	0.000	428.959	1477395.584	4.637	-523.164
67.750	0.000	428.960	1578101.150	3.854	-487.536
67.994	0.000	428.960	1685671.237	3.189	-453.926
68.293	0.000	428.961	1800573.758	2.540	-422.199
68.709	0.000	428.962	1923308.524	1.929	-392.295
69.060	0.000	428.962	2054409.414	1.430	-364.048
69.313	0.000	428.963	2194446.698	1.046	-337.374
69.590	0.000	428.964	2344029.518	0.561	-312.081
69.869	0.000	428.964	2503808.540	0.230	-288.064
70.204	0.000	428.965	2674478.780	-0.024	-265.407
70.590	0.000	428.966	2856782.629	-0.232	-243.828
70.839	0.000	428.967	3051513.084	-0.314	-223.281
71.148	0.000	428.967	3259517.196	-0.382	-203.753
71.421	0.000	428.967	3481699.752	-0.313	-185.123
71.731	0.000	428.968	3719027.216	-0.193	-167.286
72.064	0.000	428.968	3972531.929	0.022	-150.216
72.417	0.000	428.969	4243316.602	0.371	-133.889
72.688	0.000	428.969	4532559.110	0.757	-118.409
73.089	0.000	428.969	4841517.618	1.220	-103.401
73.437	0.000	428.970	5171536.051	1.828	-88.985
73.858	0.000	428.970	5524049.945	2.570	-75.152
74.178	0.000	428.970	5900592.685	3.441	-61.886
74.468	0.000	428.970	6302802.180	4.423	-49.224
74.755	0.000	428.971	6732427.985	5.548	-37.073
75.008	0.000	428.971	7191338.911	6.809	-25.509
75.260	0.000	428.971	7681531.159	8.194	-14.568
75.557	0.000	428.971	8205136.995	9.706	-4.295
75.860	0.000	428.971	8764434.032	11.331	5.237
76.278	0.000	428.971	9361855.135	13.016	13.946
76.622	0.000	428.971	9999999.000	14.750	21.732

File: Cryocon-22C_and_Wayne_Kerr/Data_461K_367K_1.5mBar_Cooling/431K_100mV_21-52-24.dat
Time (s)	Light (A)	T (K)	f (Hz)	R (Ohm)	X (Ohm)
1.472	0.000	431.373	20.000	3418073.000	-33063710.000
2.856	0.000	431.354	21.363	3502951.000	-30219460.000
4.154	0.000	431.336	22.819	3166535.000	-28435590.000
5.374	0.000	431.317	24.375	2878505.000	-26740760.000
6.521	0.000	431.300	26.036	2605150.000	-25134090.000
7.599	0.000	431.285	27.811	2351366.000	-23584330.000
8.612	0.000	431.270	29.707	2150158.000	-22137760.000
9.565	0.000	431.256	31.732	1949032.000	-20808830.000
10.462	0.000	431.243	33.895	1742409.000	-19541880.000
11.307	0.000	431.231	36.205	1593018.000	-18296890.000
12.107	0.000	431.220	38.673	1432659.000	-17188740.000
13.051	0.000	431.206	41.309	1291312.000	-16144880.000
13.937	0.000	431.193	44.125	1146109.000	-15162060.000
14.772	0.000	431.182	47.133	1012463.000	-14202750.000
15.558	0.000	431.170	50.346	885396.100	-13335360.000
16.299	0.000	431.159	53.777	836975.800	-12511550.000
17.006	0.000	431.150	57.443	802312.000	-11744070.000
17.665	0.000	431.140	61.359	743770.300	-11026350.000
18.294	0.000	431.131	65.541	670432.500	-10342060.000
18.879	0.000	431.123	70.009	608285.200	-9704418.000
19.433	0.000	431.115	74.781	550227.300	-9105443.000
19.954	0.000	431.108	79.878	507642.000	-8533129.000
20.446	0.000	431.101	85.323	454582.700	-8009678.000
20.936	0.000	431.094	91.139	420973.600	-7510413.000
21.394	0.000	431.089	97.352	384588.100	-7047298.000
21.812	0.000	431.084	103.987	353298.200	-6607192.000
22.226	0.000	431.079	111.076	321568.000	-6197180.000
22.603	0.000	431.073	118.647	294861.600	-5810159.000
22.973	0.000	431.068	126.735	267329.300	-5447877.000
23.323	0.000	431.064	135.373	246661.400	-5106082.000
23.675	0.000	431.060	144.601	215954.600	-4791121.000
24.013	0.000	431.056	154.458	198071.600	-4486073.000
24.326	0.000	431.052	164.986	187888.400	-4209994.000
24.668	0.000	431.048	176.232	171286.000	-3945679.000
24.953	0.000	431.043	188.245	157937.800	-3701916.000
25.267	0.000	431.040	201.077	143097.200	-3469810.000
25.559	0.000	431.036	214.783	131741.000	-3252491.000
25.855	0.000	431.033	229.423	121853.500	-3048854.000
26.147	0.000	431.030	245.062	112540.100	-2859969.000
26.432	0.000	431.026	261.766	103234.800	-2678994.000
26.743	0.000	431.024	279.609	93576.300	-2511145.000
27.010	0.000	431.020	298.669	85591.350	-2354218.000
27.306	0.000	431.018	319.027	78785.700	-2206912.000
27.612	0.000	431.014	340.773	72372.180	-2068988.000
27.867	0.000	431.012	364.002	66746.480	-1939123.000
28.119	0.000	431.009	388.814	61295.520	-1817562.000
28.373	0.000	431.007	415.317	56572.000	-1703788.000
28.600	0.000	431.004	443.627	51757.610	-1596380.000
28.838	0.000	431.002	473.866	47505.230	-1495772.000
29.072	0.000	430.999	506.167	44075.570	-1401946.000
29.273	0.000	430.997	540.670	40537.630	-1314321.000
29.499	0.000	430.995	577.524	37960.050	-1231175.000
29.702	0.000	430.993	616.890	34954.160	-1153836.000
29.922	0.000	430.991	658.940	32203.100	-1081419.000
30.154	0.000	430.989	703.857	29549.100	-1013568.000
30.377	0.000	430.987	751.834	27381.210	-949914.900
30.593	0.000	430.985	803.083	25688.750	-890300.600
30.846	0.000	430.983	857.824	23348.350	-834404.500
31.044	0.000	430.981	916.297	21671.650	-781911.100
31.252	0.000	430.979	978.756	20138.890	-732714.500
31.771	0.000	430.975	1045.472	18341.510	-687121.200
32.257	0.000	430.971	1116.736	16949.770	-643987.300
32.720	0.000	430.968	1192.857	15692.420	-603437.800
33.161	0.000	430.965	1274.167	14534.280	-565674.100
33.569	0.000	430.962	1361.020	13477.040	-530072.900
33.982	0.000	430.959	1453.793	12487.460	-496686.300
34.372	0.000	430.957	1552.890	11638.090	-465461.800
34.770	0.000	430.954	1658.741	10804.790	-436113.200
35.169	0.000	430.952	1771.808	10060.970	-408647.700
35.540	0.000	430.950	1892.582	9372.783	-382927.400
35.918	0.000	430.948	2021.589	8690.056	-358900.600
36.280	0.000	430.946	2159.389	8053.367	-336279.900
36.644	0.000	430.944	2306.582	7484.649	-315111.500
37.018	0.000	430.943	2463.808	6989.630	-295239.500
37.308	0.000	430.941	2631.752	6487.142	-276692.900
37.617	0.000	430.940	2811.143	5999.932	-259241.100
37.902	0.000	430.939	3002.763	5608.084	-242918.400
38.188	0.000	430.938	3207.444	5213.396	-227625.600
38.442	0.000	430.937	3426.077	4843.950	-213268.600
38.752	0.000	430.936	3659.613	4562.763	-199843.000
38.997	0.000	430.935	3909.068	4198.238	-187296.300
39.369	0.000	430.934	4175.526	3943.835	-175476.200
39.716	0.000	430.933	4460.148	3646.379	-164455.900
40.071	0.000	430.932	4764.171	3396.423	-154103.300
40.426	0.000	430.931	5088.917	3165.321	-144380.400
40.785	0.000	430.931	5435.799	2928.914	-135277.900
41.082	0.000	430.930	5806.326	2797.155	-126740.300
41.407	0.000	430.929	6202.110	2581.984	-118762.500
41.650	0.000	430.928	6624.872	2392.498	-111296.100
41.987	0.000	430.928	7076.452	2302.416	-104269.100
42.252	0.000	430.927	7558.813	2058.272	-97701.530
42.585	0.000	430.926	8074.054	1965.689	-91567.130
42.847	0.000	430.926	8624.416	1820.239	-85787.480
43.182	0.000	430.925	9212.292	1689.771	-80402.220
43.443	0.000	430.925	9840.241	1609.013	-75313.610
43.701	0.000	430.925	10510.994	1502.528	-70561.940
43.941	0.000	430.924	11227.468	1408.742	-66116.320
44.221	0.000	430.924	11992.780	1320.278	-61948.320
44.516	0.000	430.924	12810.259	1232.402	-58041.930
44.831	0.000	430.924	13683.461	1155.962	-54383.160
45.073	0.000	430.924	14616.184	1083.443	-50955.490
45.406	0.000	430.924	15612.485	1014.552	-47738.920
45.681	0.000	430.923	16676.698	953.109	-44732.510
45.940	0.000	430.923	17813.453	895.917	-41911.160
46.175	0.000	430.924	19027.694	839.388	-39272.650
46.521	0.000	430.924	20324.702	791.043	-36801.250
46.751	0.000	430.924	21710.121	737.910	-34476.390
46.983	0.000	430.924	23189.975	702.168	-32306.210
47.232	0.000	430.925	24770.702	650.814	-30274.280
47.480	0.000	430.925	26459.178	615.081	-28363.320
47.705	0.000	430.925	28262.749	580.393	-26576.640
47.972	0.000	430.925	30189.258	540.162	-24905.060
48.249	0.000	430.926	32247.086	506.385	-23330.050
48.501	0.000	430.926	34445.185	480.190	-21861.480
48.812	0.000	430.926	36793.115	450.258	-20483.160
49.118	0.000	430.927	39301.090	421.877	-19192.820
49.390	0.000	430.927	41980.020	399.158	-17982.450
49.783	0.000	430.928	44841.556	374.673	-16855.200
50.215	0.000	430.928	47898.147	355.197	-15795.660
50.662	0.000	430.929	51163.089	332.617	-14799.570
50.986	0.000	430.930	54650.583	311.890	-13867.130
51.347	0.000	430.931	58375.799	293.590	-12994.310
51.634	0.000	430.931	62354.942	268.057	-12167.460
52.083	0.000	430.932	66605.320	263.889	-11406.960
52.363	0.000	430.933	71145.421	249.542	-10687.860
52.628	0.000	430.934	75994.996	233.766	-10018.200
52.953	0.000	430.935	81175.138	221.752	-9386.017
53.254	0.000	430.936	86708.381	207.591	-8795.548
53.525	0.000	430.936	92618.793	196.954	-8241.289
53.779	0.000	430.937	98932.084	187.951	-7719.627
54.070	0.000	430.938	105675.715	173.656	-7244.521
54.367	0.000	430.938	112879.022	166.131	-6777.870
54.650	0.000	430.939	120573.336	158.336	-6356.159
54.958	0.000	430.940	128792.127	155.865	-5958.226
55.271	0.000	430.941	137571.146	142.861	-5578.880
55.622	0.000	430.942	146948.581	135.769	-5228.138
55.925	0.000	430.943	156965.221	127.211	-4897.773
56.274	0.000	430.944	167664.638	122.863	-4588.555
56.516	0.000	430.945	179093.373	115.921	-4300.592
56.817	0.000	430.946	191301.139	112.851	-4030.822
57.104	0.000	430.947	204341.039	105.883	-3775.354
57.385	0.000	430.947	218269.793	101.534	-3538.414
57.741	0.000	430.948	233147.990	98.737	-3316.406
58.026	0.000	430.949	249040.349	91.349	-3106.650
58.335	0.000	430.950	266015.998	86.991	-2910.607
58.623	0.000	430.950	284148.780	82.898	-2726.882
58.923	0.000	430.951	303517.570	78.751	-2555.946
59.338	0.000	430.952	324206.618	75.510	-2393.751
59.637	0.000	430.953	346305.920	72.176	-2242.457
59.910	0.000	430.954	369911.605	68.593	-2101.184
60.204	0.000	430.955	395126.353	65.570	-1968.162
60.461	0.000	430.955	422059.846	63.083	-1844.025
60.736	0.000	430.956	450829.241	60.524	-1727.332
61.034	0.000	430.957	481559.679	58.296	-1618.091
61.291	0.000	430.958	514384.835	55.728	-1515.780
61.597	0.000	430.959	549447.493	53.266	-1419.395
61.847	0.000	430.959	586900.171	51.605	-1329.342
62.144	0.000	430.960	626905.783	49.267	-1244.594
62.449	0.000	430.961	669638.348	47.382	-1165.651
62.787	0.000	430.961	715283.746	45.674	-1090.941
63.126	0.000	430.962	764040.529	44.906	-1020.469
63.445	0.000	430.963	816120.781	42.416	-955.688
63.713	0.000	430.964	871751.044	40.905	-894.336
64.011	0.000	430.965	931173.304	39.495	-836.605
64.301	0.000	430.966	994646.037	38.099	-782.358
64.615	0.000	430.966	1062445.341	9.140	-728.552
64.881	0.000	430.967	1134866.134	8.078	-680.773
65.357	0.000	430.969	1212223.437	6.931	-635.844
65.681	0.000	430.970	1294853.743	6.113	-593.679
66.021	0.000	430.971	1383116.481	5.258	-553.947
66.441	0.000	430.971	1477395.584	4.367	-516.559
66.899	0.000	430.973	1578101.150	3.601	-481.232
67.203	0.000	430.973	1685671.237	2.941	-447.986
67.467	0.000	430.974	1800573.758	2.373	-416.748
67.848	0.000	430.975	1923308.524	1.771	-387.194
68.174	0.000	430.976	2054409.414	1.297	-359.258
68.463	0.000	430.976	2194446.698	0.863	-332.880
68.730	0.000	430.977	2344029.518	0.569	-307.903
69.027	0.000	430.977	2503808.540	0.168	-284.191
69.302	0.000	430.978	2674478.780	-0.068	-261.717
69.667	0.000	430.978	2856782.629	-0.242	-240.358
69.944	0.000	430.978	3051513.084	-0.331	-220.124
70.277	0.000	430.979	3259517.196	-0.403	-200.760
70.616	0.000	430.979	3481699.752	-0.332	-182.268
70.919	0.000	430.980	3719027.216	-0.203	-164.698
71.217	0.000	430.980	3972531.929	0.033	-147.789
71.508	0.000	430.980	4243316.602	0.379	-131.683
71.822	0.000	430.981	4532559.110	0.790	-116.305
72.084	0.000	430.981	4841517.618	1.277	-101.458
72.439	0.000	430.981	5171536.051	1.868	-87.181
72.866	0.000	430.982	5524049.945	2.620	-73.516
73.129	0.000	430.982	5900592.685	3.502	-60.365
73.474	0.000	430.982	6302802.180	4.491	-47.838
73.820	0.000	430.982	6732427.985	5.613	-35.806
74.079	0.000	430.982	7191338.911	6.875	-24.358
74.397	0.000	430.983	7681531.159	8.268	-13.531
74.668	0.000	430.983	8205136.995	9.781	-3.364
74.958	0.000	430.983	8764434.032	11.404	6.068
75.315	0.000	430.983	9361855.135	13.089	14.679
75.619	0.000	430.983	9999999.000	14.824	22.370

File: Cryocon-22C_and_Wayne_Kerr/Data_461K_367K_1.5mBar_Cooling/433K_100mV_21-48-47.dat
Time (s)	Light (A)	T (K)	f (Hz)	R (Ohm)	X (Ohm)
1.472	0.000	433.367	20.000	3350344.000	-31231220.000
2.854	0.000	433.347	21.363	3792206.000	-29842840.000
4.160	0.000	433.329	22.819	3387966.000	-28006290.000
5.414	0.000	433.310	24.375	3078201.000	-26333360.000
6.558	0.000	433.293	26.036	2772367.000	-24730640.000
7.635	0.000	433.278	27.811	2552595.000	-23258900.000
8.645	0.000	433.263	29.707	2296794.000	-21832050.000
9.597	0.000	433.249	31.732	2091007.000	-20497440.000
10.494	0.000	433.236	33.895	1874395.000	-19283770.000
11.338	0.000	433.224	36.205	1691136.000	-18060680.000
12.148	0.000	433.213	38.673	1561590.000	-16959690.000
13.088	0.000	433.199	41.309	1376664.000	-15927990.000
13.974	0.000	433.186	44.125	1232024.000	-14975280.000
14.809	0.000	433.174	47.133	1078226.000	-14020070.000
15.637	0.000	433.164	50.346	985111.500	-13195140.000
16.376	0.000	433.152	53.777	896233.300	-12367520.000
17.074	0.000	433.143	57.443	846813.700	-11622450.000
17.750	0.000	433.133	61.359	783683.500	-10903350.000
18.369	0.000	433.124	65.541	714224.300	-10218400.000
18.953	0.000	433.116	70.009	652182.500	-9599408.000
19.504	0.000	433.110	74.781	590576.200	-9005965.000
20.031	0.000	433.102	79.878	540022.800	-8441224.000
20.522	0.000	433.095	85.323	486189.400	-7918394.000
20.989	0.000	433.089	91.139	444956.600	-7427517.000
21.446	0.000	433.084	97.352	407870.300	-6966972.000
21.862	0.000	433.079	103.987	372565.300	-6530460.000
22.257	0.000	433.074	111.076	339019.300	-6126901.000
22.627	0.000	433.069	118.647	307954.200	-5748417.000
23.008	0.000	433.065	126.735	282142.900	-5389436.000
23.343	0.000	433.060	135.373	259739.000	-5051761.000
23.706	0.000	433.056	144.601	233736.400	-4729087.000
24.063	0.000	433.052	154.458	218523.900	-4434401.000
24.369	0.000	433.048	164.986	195394.000	-4165854.000
24.677	0.000	433.045	176.232	178887.300	-3907793.000
25.005	0.000	433.042	188.245	164629.600	-3662755.000
25.349	0.000	433.038	201.077	151289.200	-3432444.000
25.617	0.000	433.034	214.783	138473.300	-3219254.000
25.891	0.000	433.032	229.423	127303.600	-3016973.000
26.143	0.000	433.028	245.062	115753.600	-2831053.000
26.451	0.000	433.026	261.766	104889.900	-2652027.000
26.754	0.000	433.022	279.609	96931.430	-2485648.000
27.024	0.000	433.019	298.669	89933.570	-2329193.000
27.256	0.000	433.017	319.027	81975.230	-2184052.000
27.498	0.000	433.014	340.773	74911.360	-2047167.000
27.808	0.000	433.012	364.002	69181.130	-1918766.000
28.058	0.000	433.009	388.814	63698.730	-1798845.000
28.336	0.000	433.007	415.317	58190.940	-1685927.000
28.569	0.000	433.005	443.627	53519.460	-1580814.000
28.797	0.000	433.002	473.866	49262.760	-1481275.000
29.031	0.000	433.000	506.167	45565.260	-1388656.000
29.297	0.000	432.998	540.670	41948.590	-1301245.000
29.521	0.000	432.995	577.524	38847.490	-1219401.000
29.795	0.000	432.993	616.890	35712.370	-1142931.000
30.012	0.000	432.991	658.940	32957.690	-1071490.000
30.235	0.000	432.989	703.857	30330.260	-1003936.000
30.445	0.000	432.988	751.834	28161.180	-940830.700
30.660	0.000	432.986	803.083	26040.470	-881834.900
30.878	0.000	432.985	857.824	24006.460	-826421.200
31.099	0.000	432.983	916.297	22209.630	-774458.400
31.286	0.000	432.981	978.756	20511.140	-725756.800
31.809	0.000	432.978	1045.472	18785.420	-680664.900
32.292	0.000	432.975	1116.736	17311.230	-637838.600
32.750	0.000	432.971	1192.857	16142.680	-597735.700
33.184	0.000	432.969	1274.167	14972.350	-560113.300
33.612	0.000	432.966	1361.020	13805.790	-524995.900
34.032	0.000	432.964	1453.793	12726.090	-492016.800
34.427	0.000	432.962	1552.890	11844.490	-461041.600
34.829	0.000	432.960	1658.741	11021.410	-432049.600
35.204	0.000	432.958	1771.808	10219.510	-404869.500
35.585	0.000	432.956	1892.582	9447.267	-379421.600
35.948	0.000	432.954	2021.589	8810.845	-355545.400
36.277	0.000	432.953	2159.389	8177.496	-333180.100
36.659	0.000	432.952	2306.582	7590.431	-312169.900
37.040	0.000	432.951	2463.808	7068.939	-292538.400
37.425	0.000	432.949	2631.752	6546.477	-274110.900
37.826	0.000	432.948	2811.143	6124.753	-256857.100
38.115	0.000	432.947	3002.763	5660.767	-240659.900
38.442	0.000	432.946	3207.444	5295.907	-225536.400
38.680	0.000	432.945	3426.077	4928.152	-211315.600
38.994	0.000	432.945	3659.613	4584.907	-197996.800
39.237	0.000	432.944	3909.068	4246.356	-185541.700
39.582	0.000	432.943	4175.526	3980.443	-173893.200
39.880	0.000	432.942	4460.148	3701.939	-162925.900
40.259	0.000	432.942	4764.171	3465.327	-152697.900
40.607	0.000	432.941	5088.917	3212.352	-143109.800
40.944	0.000	432.940	5435.799	2969.105	-134087.500
41.287	0.000	432.940	5806.326	2803.653	-125642.500
41.611	0.000	432.939	6202.110	2577.075	-117721.500
41.884	0.000	432.938	6624.872	2410.657	-110266.600
42.142	0.000	432.938	7076.452	2254.716	-103339.700
42.453	0.000	432.937	7558.813	2116.662	-96837.740
42.780	0.000	432.937	8074.054	1954.805	-90740.170
43.044	0.000	432.936	8624.416	1810.945	-84999.630
43.328	0.000	432.936	9212.292	1715.016	-79646.650
43.646	0.000	432.935	9840.241	1631.911	-74615.550
43.949	0.000	432.935	10510.994	1507.002	-69932.700
44.190	0.000	432.935	11227.468	1412.173	-65531.450
44.570	0.000	432.935	11992.780	1317.392	-61392.770
44.872	0.000	432.934	12810.259	1237.766	-57536.530
45.255	0.000	432.934	13683.461	1152.746	-53907.610
45.574	0.000	432.934	14616.184	1086.110	-50512.670
45.949	0.000	432.934	15612.485	1013.714	-47331.170
46.221	0.000	432.935	16676.698	950.325	-44350.040
46.617	0.000	432.935	17813.453	891.639	-41547.530
46.863	0.000	432.935	19027.694	831.390	-38933.170
47.218	0.000	432.935	20324.702	785.631	-36475.270
47.529	0.000	432.936	21710.121	740.956	-34181.990
47.914	0.000	432.936	23189.975	688.518	-32026.160
48.189	0.000	432.937	24770.702	646.528	-30010.140
48.502	0.000	432.937	26459.178	608.330	-28116.630
48.815	0.000	432.937	28262.749	565.642	-26342.120
49.133	0.000	432.938	30189.258	528.637	-24685.270
49.466	0.000	432.938	32247.086	503.096	-23128.100
49.851	0.000	432.939	34445.185	472.545	-21670.630
50.114	0.000	432.940	36793.115	445.818	-20306.570
50.456	0.000	432.940	39301.090	417.732	-19029.310
50.755	0.000	432.941	41980.020	391.678	-17826.770
51.147	0.000	432.942	44841.556	371.056	-16707.170
51.514	0.000	432.943	47898.147	348.173	-15653.360
51.949	0.000	432.944	51163.089	327.076	-14667.550
52.308	0.000	432.945	54650.583	307.980	-13741.050
52.665	0.000	432.945	58375.799	286.498	-12878.580
52.968	0.000	432.946	62354.942	264.987	-12068.280
53.364	0.000	432.947	66605.320	258.789	-11305.850
53.678	0.000	432.948	71145.421	243.622	-10593.290
53.947	0.000	432.949	75994.996	232.400	-9925.019
54.255	0.000	432.950	81175.138	221.531	-9296.950
54.575	0.000	432.951	86708.381	203.888	-8716.555
54.883	0.000	432.952	92618.793	194.468	-8163.844
55.174	0.000	432.953	98932.084	179.778	-7651.194
55.530	0.000	432.954	105675.715	180.183	-7173.120
55.830	0.000	432.955	112879.022	162.496	-6720.696
56.207	0.000	432.955	120573.336	158.726	-6295.278
56.570	0.000	432.957	128792.127	158.596	-5895.475
56.882	0.000	432.957	137571.146	137.924	-5527.765
57.245	0.000	432.958	146948.581	131.935	-5180.173
57.551	0.000	432.959	156965.221	125.235	-4852.208
57.815	0.000	432.959	167664.638	119.011	-4547.754
58.112	0.000	432.960	179093.373	113.898	-4261.250
58.483	0.000	432.961	191301.139	108.414	-3992.646
58.847	0.000	432.962	204341.039	103.564	-3741.293
59.124	0.000	432.963	218269.793	97.622	-3505.359
59.459	0.000	432.964	233147.990	86.781	-3285.808
59.764	0.000	432.965	249040.349	88.710	-3077.569
60.184	0.000	432.966	266015.998	84.230	-2883.662
60.453	0.000	432.967	284148.780	80.060	-2701.154
60.821	0.000	432.968	303517.570	77.042	-2531.214
61.250	0.000	432.969	324206.618	73.113	-2371.268
61.603	0.000	432.970	346305.920	69.699	-2221.838
61.899	0.000	432.971	369911.605	67.417	-2080.885
62.170	0.000	432.971	395126.353	64.491	-1950.450
62.424	0.000	432.972	422059.846	61.509	-1825.998
62.791	0.000	432.973	450829.241	59.088	-1710.651
63.094	0.000	432.974	481559.679	56.686	-1602.477
63.446	0.000	432.974	514384.835	54.221	-1500.805
63.776	0.000	432.975	549447.493	52.020	-1405.820
64.145	0.000	432.976	586900.171	50.124	-1315.949
64.446	0.000	432.976	626905.783	48.184	-1232.372
64.826	0.000	432.977	669638.348	46.225	-1153.900
65.148	0.000	432.978	715283.746	44.540	-1080.178
65.440	0.000	432.978	764040.529	42.862	-1010.003
65.820	0.000	432.979	816120.781	41.464	-946.130
66.153	0.000	432.980	871751.044	39.907	-885.325
66.476	0.000	432.980	931173.304	38.636	-828.040
66.926	0.000	432.981	994646.037	37.183	-774.491
67.259	0.000	432.982	1062445.341	8.681	-721.164
67.553	0.000	432.983	1134866.134	7.604	-673.953
67.971	0.000	432.984	1212223.437	6.535	-629.169
68.371	0.000	432.984	1294853.743	5.643	-587.489
68.769	0.000	432.985	1383116.481	4.938	-548.128
69.203	0.000	432.986	1477395.584	4.137	-511.150
69.660	0.000	432.986	1578101.150	3.342	-476.239
70.002	0.000	432.987	1685671.237	2.706	-443.319
70.433	0.000	432.988	1800573.758	2.178	-412.346
70.798	0.000	432.988	1923308.524	1.578	-382.959
71.127	0.000	432.988	2054409.414	1.138	-355.365
71.515	0.000	432.989	2194446.698	0.722	-329.237
71.897	0.000	432.989	2344029.518	0.183	-304.409
72.266	0.000	432.989	2503808.540	0.072	-280.980
72.655	0.000	432.990	2674478.780	-0.207	-258.692
73.075	0.000	432.990	2856782.629	-0.345	-237.574
73.325	0.000	432.990	3051513.084	-0.478	-217.471
73.629	0.000	432.991	3259517.196	-0.507	-198.259
73.960	0.000	432.991	3481699.752	-0.438	-179.990
74.246	0.000	432.991	3719027.216	-0.256	-162.530
74.570	0.000	432.991	3972531.929	0.005	-145.815
74.888	0.000	432.992	4243316.602	0.334	-129.821
75.189	0.000	432.992	4532559.110	0.765	-114.577
75.516	0.000	432.992	4841517.618	1.258	-99.852
75.884	0.000	432.993	5171536.051	1.869	-85.701
76.298	0.000	432.993	5524049.945	2.622	-72.146
76.550	0.000	432.993	5900592.685	3.515	-59.109
76.826	0.000	432.993	6302802.180	4.516	-46.677
77.094	0.000	432.993	6732427.985	5.648	-34.745
77.490	0.000	432.994	7191338.911	6.917	-23.394
77.878	0.000	432.994	7681531.159	8.310	-12.659
78.194	0.000	432.994	8205136.995	9.825	-2.582
78.571	0.000	432.994	8764434.032	11.452	6.768
78.897	0.000	432.994	9361855.135	13.141	15.300
79.241	0.000	432.994	9999999.000	14.872	22.915

File: Cryocon-22C_and_Wayne_Kerr/Data_461K_367K_1.5mBar_Cooling/435K_100mV_21-45-04.dat
Time (s)	Light (A)	T (K)	f (Hz)	R (Ohm)	X (Ohm)
1.473	0.000	435.375	20.000	3564644.000	-31150560.000
2.855	0.000	435.355	21.363	4014083.000	-29306610.000
4.154	0.000	435.337	22.819	3637852.000	-27559460.000
5.388	0.000	435.320	24.375	3295164.000	-25912830.000
6.534	0.000	435.304	26.036	2983235.000	-24370880.000
7.612	0.000	435.289	27.811	2692235.000	-22902590.000
8.625	0.000	435.276	29.707	2426842.000	-21543290.000
9.579	0.000	435.261	31.732	2200080.000	-20204870.000
10.476	0.000	435.248	33.895	2031620.000	-18971600.000
11.322	0.000	435.236	36.205	1820251.000	-17854100.000
12.174	0.000	435.224	38.673	1677135.000	-16742910.000
13.117	0.000	435.211	41.309	1489965.000	-15729450.000
14.032	0.000	435.198	44.125	1311864.000	-14767050.000
14.865	0.000	435.187	47.133	1194309.000	-13856590.000
15.651	0.000	435.175	50.346	1008587.000	-13015010.000
16.392	0.000	435.165	53.777	984832.200	-12217570.000
17.090	0.000	435.156	57.443	911143.000	-11473290.000
17.747	0.000	435.146	61.359	842694.300	-10777090.000
18.366	0.000	435.137	65.541	762299.000	-10118260.000
18.952	0.000	435.129	70.009	693753.000	-9486453.000
19.503	0.000	435.121	74.781	629870.700	-8902620.000
20.026	0.000	435.114	79.878	571647.700	-8355770.000
20.533	0.000	435.108	85.323	522199.900	-7834970.000
21.047	0.000	435.101	91.139	473742.700	-7355054.000
21.590	0.000	435.093	97.352	429949.100	-6901036.000
22.043	0.000	435.086	103.987	394264.600	-6468436.000
22.618	0.000	435.080	111.076	357969.500	-6067782.000
23.073	0.000	435.072	118.647	325112.000	-5692738.000
23.464	0.000	435.066	126.735	297869.800	-5339782.000
23.935	0.000	435.061	135.373	272569.900	-5007442.000
24.342	0.000	435.055	144.601	251005.200	-4702551.000
24.676	0.000	435.050	154.458	235336.600	-4405562.000
25.029	0.000	435.045	164.986	209444.900	-4127793.000
25.547	0.000	435.041	176.232	190105.000	-3872161.000
25.877	0.000	435.034	188.245	173468.200	-3629907.000
26.243	0.000	435.030	201.077	159163.300	-3403162.000
26.524	0.000	435.026	214.783	145195.000	-3189158.000
26.838	0.000	435.022	229.423	133441.100	-2990564.000
27.109	0.000	435.019	245.062	121687.600	-2802431.000
27.594	0.000	435.016	261.766	111263.200	-2627439.000
27.895	0.000	435.010	279.609	101845.900	-2465068.000
28.139	0.000	435.006	298.669	93401.410	-2310311.000
28.467	0.000	435.005	319.027	86059.950	-2165452.000
28.893	0.000	435.000	340.773	78988.690	-2030514.000
29.132	0.000	434.996	364.002	72477.570	-1903314.000
29.428	0.000	434.993	388.814	66784.660	-1784427.000
29.700	0.000	434.989	415.317	61030.420	-1671561.000
30.080	0.000	434.987	443.627	56254.930	-1567627.000
30.321	0.000	434.983	473.866	51537.730	-1469638.000
30.655	0.000	434.980	506.167	47514.100	-1377295.000
30.890	0.000	434.977	540.670	43628.910	-1290958.000
31.175	0.000	434.974	577.524	40313.500	-1209602.000
31.373	0.000	434.972	616.890	37030.260	-1134077.000
31.597	0.000	434.969	658.940	34204.890	-1063059.000
31.797	0.000	434.968	703.857	31697.430	-996120.500
32.052	0.000	434.966	751.834	29207.300	-933552.400
32.268	0.000	434.963	803.083	26927.040	-874997.900
32.546	0.000	434.961	857.824	24717.030	-820066.100
32.786	0.000	434.959	916.297	22948.290	-768531.000
33.013	0.000	434.957	978.756	21234.900	-720292.100
33.592	0.000	434.952	1045.472	19281.700	-675504.300
34.154	0.000	434.948	1116.736	17714.880	-633098.600
34.648	0.000	434.944	1192.857	16492.940	-593300.100
35.190	0.000	434.941	1274.167	15241.570	-555994.700
35.687	0.000	434.937	1361.020	14121.390	-521120.900
36.094	0.000	434.935	1453.793	13122.610	-488234.300
36.511	0.000	434.932	1552.890	12120.820	-457571.000
36.906	0.000	434.930	1658.741	11212.750	-428741.700
37.334	0.000	434.928	1771.808	10478.440	-401812.400
37.753	0.000	434.926	1892.582	9719.470	-376554.000
38.107	0.000	434.924	2021.589	8992.841	-352938.800
38.451	0.000	434.923	2159.389	8340.554	-330731.900
38.774	0.000	434.921	2306.582	7776.002	-309873.700
39.147	0.000	434.920	2463.808	7204.216	-290378.600
39.427	0.000	434.918	2631.752	6688.086	-272119.900
39.723	0.000	434.918	2811.143	6215.572	-254956.000
40.010	0.000	434.916	3002.763	5777.967	-238916.800
40.331	0.000	434.916	3207.444	5353.613	-223868.200
40.583	0.000	434.914	3426.077	4998.427	-209727.200
40.853	0.000	434.913	3659.613	4664.815	-196578.500
41.170	0.000	434.913	3909.068	4353.763	-184190.800
41.534	0.000	434.911	4175.526	4034.179	-172654.200
41.929	0.000	434.910	4460.148	3732.954	-161783.400
42.336	0.000	434.909	4764.171	3489.474	-151593.600
42.665	0.000	434.908	5088.917	3240.760	-142038.600
42.953	0.000	434.908	5435.799	3021.153	-133121.000
43.272	0.000	434.907	5806.326	2823.740	-124705.200
43.552	0.000	434.907	6202.110	2596.525	-116859.900
43.969	0.000	434.906	6624.872	2435.640	-109485.800
44.275	0.000	434.905	7076.452	2292.140	-102616.200
44.563	0.000	434.905	7558.813	2107.466	-96132.100
44.858	0.000	434.905	8074.054	1989.631	-90091.610
45.144	0.000	434.904	8624.416	1855.030	-84426.340
45.536	0.000	434.904	9212.292	1732.997	-79062.390
45.863	0.000	434.904	9840.241	1590.282	-74144.680
46.398	0.000	434.904	10510.994	1505.279	-69432.620
46.827	0.000	434.904	11227.468	1411.256	-65061.840
47.099	0.000	434.904	11992.780	1316.504	-60955.200
47.400	0.000	434.904	12810.259	1232.286	-57126.320
47.726	0.000	434.904	13683.461	1159.789	-53527.900
48.103	0.000	434.904	14616.184	1078.567	-50152.080
48.405	0.000	434.904	15612.485	1015.325	-46990.240
48.725	0.000	434.904	16676.698	945.503	-44032.540
48.960	0.000	434.904	17813.453	890.561	-41258.060
49.240	0.000	434.904	19027.694	833.773	-38655.280
49.565	0.000	434.905	20324.702	784.242	-36220.870
49.886	0.000	434.905	21710.121	736.294	-33939.770
50.180	0.000	434.906	23189.975	683.939	-31792.440
50.583	0.000	434.906	24770.702	647.803	-29797.870
50.902	0.000	434.907	26459.178	603.212	-27917.310
51.141	0.000	434.908	28262.749	560.293	-26158.280
51.423	0.000	434.908	30189.258	530.173	-24512.980
51.900	0.000	434.909	32247.086	493.095	-22966.570
52.130	0.000	434.909	34445.185	467.214	-21520.290
52.462	0.000	434.910	36793.115	436.338	-20163.210
52.957	0.000	434.911	39301.090	416.041	-18893.280
53.278	0.000	434.912	41980.020	387.879	-17702.400
53.669	0.000	434.913	44841.556	364.911	-16588.690
54.163	0.000	434.914	47898.147	343.279	-15544.190
54.603	0.000	434.915	51163.089	322.884	-14565.200
55.020	0.000	434.916	54650.583	301.471	-13644.790
55.381	0.000	434.917	58375.799	283.355	-12788.270
55.834	0.000	434.918	62354.942	277.897	-11973.320
56.277	0.000	434.919	66605.320	253.300	-11224.430
56.664	0.000	434.920	71145.421	239.231	-10517.960
56.989	0.000	434.921	75994.996	223.151	-9854.619
57.292	0.000	434.922	81175.138	212.191	-9233.008
57.635	0.000	434.923	86708.381	202.235	-8650.456
57.937	0.000	434.924	92618.793	190.089	-8107.690
58.332	0.000	434.925	98932.084	177.247	-7592.755
58.675	0.000	434.926	105675.715	160.167	-7118.445
58.939	0.000	434.927	112879.022	160.597	-6673.763
59.286	0.000	434.928	120573.336	150.638	-6252.152
59.617	0.000	434.929	128792.127	141.569	-5862.338
60.001	0.000	434.930	137571.146	134.724	-5487.678
60.492	0.000	434.931	146948.581	128.557	-5140.977
60.741	0.000	434.932	156965.221	121.701	-4818.458
61.105	0.000	434.933	167664.638	116.363	-4513.796
61.420	0.000	434.934	179093.373	110.705	-4229.189
61.865	0.000	434.935	191301.139	104.355	-3962.960
62.249	0.000	434.936	204341.039	99.878	-3713.158
62.599	0.000	434.937	218269.793	96.113	-3478.258
62.926	0.000	434.938	233147.990	87.743	-3258.447
63.201	0.000	434.939	249040.349	86.459	-3054.236
63.506	0.000	434.940	266015.998	82.489	-2861.430
63.871	0.000	434.940	284148.780	78.460	-2681.372
64.190	0.000	434.941	303517.570	75.008	-2511.290
64.621	0.000	434.943	324206.618	71.646	-2353.334
64.899	0.000	434.943	346305.920	67.925	-2203.999
65.209	0.000	434.944	369911.605	65.266	-2065.207
65.468	0.000	434.945	395126.353	63.179	-1934.382
65.815	0.000	434.945	422059.846	59.844	-1811.951
66.170	0.000	434.946	450829.241	57.168	-1697.429
66.498	0.000	434.947	481559.679	55.018	-1590.043
66.794	0.000	434.948	514384.835	52.623	-1489.151
67.184	0.000	434.948	549447.493	50.680	-1394.357
67.631	0.000	434.949	586900.171	48.780	-1305.800
68.017	0.000	434.950	626905.783	46.860	-1222.516
68.531	0.000	434.951	669638.348	44.979	-1144.721
68.880	0.000	434.952	715283.746	43.389	-1071.620
69.232	0.000	434.952	764040.529	42.221	-1002.830
69.537	0.000	434.953	816120.781	40.378	-938.474
69.776	0.000	434.954	871751.044	38.929	-878.036
70.196	0.000	434.954	931173.304	37.621	-821.146
70.573	0.000	434.955	994646.037	36.391	-767.934
70.844	0.000	434.956	1062445.341	8.123	-715.054
71.110	0.000	434.957	1134866.134	6.974	-668.176
71.591	0.000	434.957	1212223.437	6.106	-624.066
72.086	0.000	434.958	1294853.743	5.147	-582.348
72.449	0.000	434.959	1383116.481	4.407	-543.311
72.902	0.000	434.959	1477395.584	3.550	-506.684
73.305	0.000	434.960	1578101.150	3.017	-471.964
73.613	0.000	434.960	1685671.237	2.211	-439.282
74.022	0.000	434.961	1800573.758	1.765	-408.589
74.575	0.000	434.961	1923308.524	1.228	-379.510
75.041	0.000	434.962	2054409.414	0.733	-351.997
75.301	0.000	434.962	2194446.698	0.339	-326.106
75.589	0.000	434.962	2344029.518	0.029	-301.548
75.943	0.000	434.962	2503808.540	-0.197	-278.182
76.249	0.000	434.963	2674478.780	-0.427	-256.135
76.825	0.000	434.963	2856782.629	-0.567	-235.174
77.280	0.000	434.963	3051513.084	-0.671	-215.201
77.652	0.000	434.963	3259517.196	-0.651	-196.150
78.037	0.000	434.964	3481699.752	-0.553	-178.013
78.465	0.000	434.964	3719027.216	-0.409	-160.670
78.753	0.000	434.964	3972531.929	-0.152	-144.114
79.238	0.000	434.964	4243316.602	0.189	-128.210
79.514	0.000	434.964	4532559.110	0.674	-113.069
79.821	0.000	434.964	4841517.618	1.186	-98.442
80.304	0.000	434.964	5171536.051	1.819	-84.404
80.771	0.000	434.964	5524049.945	2.572	-70.946
81.174	0.000	434.964	5900592.685	3.476	-58.015
81.476	0.000	434.964	6302802.180	4.496	-45.659
81.800	0.000	434.964	6732427.985	5.633	-33.811
82.179	0.000	434.964	7191338.911	6.910	-22.546
82.517	0.000	434.964	7681531.159	8.309	-11.891
82.863	0.000	434.964	8205136.995	9.834	-1.887
83.213	0.000	434.964	8764434.032	11.464	7.394
83.576	0.000	434.964	9361855.135	13.162	15.851
83.914	0.000	434.963	9999999.000	14.898	23.397
