Repository: sahgyan9/Cryocon_22C_Temperature_Controller_Python-File

## 🧪 Sample Under Test: PMN-0.3PT (0.70PMN-0.30PT)

- **Material:** $0.70\text{Pb}(\text{Mg}_{1/3}\text{Nb}_{2/3})\text{O}_3 - 0.30\text{PbTiO}_3$ ($x = 0.30$), a relaxor-based ferroelectric on the rhombohedral side of the Morphotropic Phase Boundary (MPB).
- **Latest Measurement Location:** [`Cryocon-22C_and_Wayne_Kerr/Data/`](Data/)
  - **Recorded Sweeps:** 57 full-spectrum impedance files from **300.0 K to 412.0 K** in 2.0 K steps (`300K_100mV_*.dat` to `412K_100mV_*.dat`).
  - **Sweep Parameters:** 200 logarithmic frequency points from **20 Hz to 10 MHz**, 100 mV AC excitation RMS.
- **Sample Geometry & Vacuum Capacitance:**

File: Cryocon-22C_and_Wayne_Kerr/Data_461K_367K_1.5mBar_Cooling/459K_100mV_20-55-57.dat
Time (s)	Light (A)	T (K)	f (Hz)	R (Ohm)	X (Ohm)
1.475	0.000	459.304	20.000	10242530.000	-23165010.000
2.858	0.000	459.290	21.363	9181098.000	-22071340.000
4.156	0.000	459.277	22.819	8477867.000	-21091130.000
5.376	0.000	459.265	24.375	7814804.000	-20150240.000
6.521	0.000	459.253	26.036	7208216.000	-19217330.000
7.598	0.000	459.242	27.811	6633825.000	-18313400.000
8.618	0.000	459.231	29.707	6091647.000	-17433330.000
9.571	0.000	459.220	31.732	5623400.000	-16602290.000
10.469	0.000	459.211	33.895	5145499.000	-15807820.000
11.315	0.000	459.202	36.205	4692310.000	-14987820.000
12.121	0.000	459.193	38.673	4302934.000	-14230970.000
13.064	0.000	459.183	41.309	3927444.000	-13516240.000
13.950	0.000	459.173	44.125	3571675.000	-12837970.000
14.783	0.000	459.164	47.133	3238341.000	-12148210.000
15.570	0.000	459.154	50.346	2941987.000	-11544540.000
16.311	0.000	459.145	53.777	2698800.000	-10899840.000
17.034	0.000	459.136	57.443	2483803.000	-10301750.000
17.692	0.000	459.128	61.359	2282674.000	-9748026.000
18.317	0.000	459.119	65.541	2072647.000	-9214913.000
18.904	0.000	459.112	70.009	1891537.000	-8708974.000
19.487	0.000	459.104	74.781	1718375.000	-8223645.000
20.026	0.000	459.096	79.878	1567486.000	-7758150.000
20.520	0.000	459.090	85.323	1425534.000	-7318327.000
20.986	0.000	459.083	91.139	1293579.000	-6905406.000
21.428	0.000	459.078	97.352	1171341.000	-6509220.000
21.852	0.000	459.072	103.987	1064311.000	-6134505.000
22.248	0.000	459.067	111.076	969738.700	-5779881.000
22.629	0.000	459.062	118.647	881322.200	-5445707.000
23.002	0.000	459.057	126.735	801330.200	-5127403.000
23.344	0.000	459.053	135.373	725428.600	-4826980.000
23.664	0.000	459.048	144.601	664948.800	-4550747.000
24.047	0.000	459.044	154.458	591603.100	-4278138.000
24.376	0.000	459.038	164.986	543208.800	-4021613.000
24.681	0.000	459.033	176.232	493477.400	-3784518.000
24.982	0.000	459.029	188.245	449511.700	-3556510.000
25.295	0.000	459.025	201.077	406869.800	-3344142.000
25.603	0.000	459.022	214.783	370049.800	-3142967.000
25.906	0.000	459.017	229.423	336814.400	-2954569.000
26.209	0.000	459.013	245.062	306933.100	-2774985.000
26.534	0.000	459.009	261.766	276130.700	-2608263.000
26.827	0.000	459.005	279.609	251589.800	-2451080.000
27.117	0.000	459.001	298.669	227869.300	-2302776.000
27.375	0.000	458.998	319.027	207493.800	-2163099.000
27.678	0.000	458.993	340.773	188878.000	-2031331.000
27.913	0.000	458.990	364.002	171592.500	-1907745.000
28.184	0.000	458.986	388.814	155868.100	-1791385.000
28.459	0.000	458.982	415.317	141787.000	-1681849.000
28.704	0.000	458.979	443.627	128951.900	-1578964.000
28.937	0.000	458.975	473.866	116951.600	-1482164.000
29.173	0.000	458.972	506.167	106743.100	-1390793.000
29.450	0.000	458.969	540.670	97233.400	-1305077.000
29.641	0.000	458.965	577.524	88361.460	-1224981.000
29.855	0.000	458.963	616.890	80263.430	-1149398.000
30.125	0.000	458.959	658.940	73172.060	-1078321.000
30.320	0.000	458.956	703.857	66581.230	-1011807.000
30.523	0.000	458.955	751.834	60914.380	-949292.300
30.719	0.000	458.950	803.083	55297.180	-890656.100
30.948	0.000	458.948	857.824	50658.240	-835404.300
31.177	0.000	458.944	916.297	46137.070	-783856.300
31.377	0.000	458.941	978.756	42048.740	-735112.800
31.895	0.000	458.934	1045.472	38341.510	-689996.400
32.381	0.000	458.928	1116.736	34984.210	-647245.100
32.841	0.000	458.921	1192.857	31922.870	-606943.900
33.277	0.000	458.915	1274.167	29284.980	-569240.200
33.724	0.000	458.910	1361.020	26689.310	-533799.000
34.127	0.000	458.903	1453.793	24497.510	-500498.300
34.510	0.000	458.898	1552.890	22430.880	-469310.100
34.875	0.000	458.892	1658.741	20531.450	-440094.500
35.249	0.000	458.887	1771.808	18832.800	-412627.600
35.621	0.000	458.882	1892.582	17213.980	-386911.500
35.976	0.000	458.877	2021.589	15781.130	-362811.400
36.322	0.000	458.872	2159.389	14475.870	-340162.600
36.667	0.000	458.868	2306.582	13297.400	-318902.500
37.002	0.000	458.863	2463.808	12178.160	-298955.400
37.377	0.000	458.857	2631.752	11173.060	-280362.400
37.740	0.000	458.852	2811.143	10319.740	-262789.600
38.106	0.000	458.847	3002.763	9468.459	-246385.700
38.396	0.000	458.842	3207.444	8745.728	-230935.200
38.714	0.000	458.838	3426.077	8018.214	-216479.600
38.965	0.000	458.833	3659.613	7342.665	-202930.100
39.243	0.000	458.829	3909.068	6785.091	-190224.400
39.666	0.000	458.824	4175.526	6264.198	-178296.900
39.997	0.000	458.818	4460.148	5759.403	-167177.300
40.342	0.000	458.813	4764.171	5313.514	-156649.800
40.658	0.000	458.809	5088.917	4864.161	-146893.900
40.973	0.000	458.804	5435.799	4498.518	-137632.100
41.278	0.000	458.800	5806.326	4164.907	-129033.000
41.543	0.000	458.796	6202.110	3829.153	-120936.700
41.880	0.000	458.791	6624.872	3550.674	-113315.200
42.120	0.000	458.786	7076.452	3259.621	-106255.600
42.423	0.000	458.783	7558.813	3023.966	-99555.490
42.726	0.000	458.778	8074.054	2773.196	-93330.760
43.000	0.000	458.774	8624.416	2550.597	-87468.190
43.268	0.000	458.770	9212.292	2374.606	-81981.900
43.619	0.000	458.766	9840.241	2184.919	-76829.070
43.875	0.000	458.762	10510.994	2035.706	-71975.130
44.150	0.000	458.758	11227.468	1894.878	-67469.940
44.483	0.000	458.753	11992.780	1756.427	-63221.400
44.746	0.000	458.748	12810.259	1632.845	-59254.860
45.023	0.000	458.745	13683.461	1510.690	-55525.120
45.368	0.000	458.740	14616.184	1400.325	-52037.710
45.628	0.000	458.736	15612.485	1301.309	-48759.020
45.862	0.000	458.732	16676.698	1209.501	-45693.740
46.124	0.000	458.729	17813.453	1122.808	-42821.490
46.496	0.000	458.725	19027.694	1044.403	-40130.400
46.806	0.000	458.720	20324.702	971.032	-37604.570
47.053	0.000	458.716	21710.121	904.042	-35237.210
47.351	0.000	458.712	23189.975	845.176	-33027.450
47.651	0.000	458.707	24770.702	785.743	-30950.750
47.920	0.000	458.703	26459.178	727.996	-28998.960
48.199	0.000	458.699	28262.749	681.014	-27172.710
48.450	0.000	458.695	30189.258	626.031	-25466.230
48.749	0.000	458.692	32247.086	585.622	-23862.650
49.046	0.000	458.687	34445.185	548.228	-22358.730
49.317	0.000	458.683	36793.115	513.885	-20955.400
49.598	0.000	458.679	39301.090	474.816	-19641.240
49.856	0.000	458.676	41980.020	445.668	-18403.630
50.265	0.000	458.670	44841.556	414.612	-17247.990
50.707	0.000	458.664	47898.147	386.876	-16162.620
51.080	0.000	458.659	51163.089	361.840	-15144.650
51.539	0.000	458.653	54650.583	336.978	-14189.650
51.881	0.000	458.647	58375.799	313.532	-13294.340
52.151	0.000	458.644	62354.942	286.293	-12459.840
52.557	0.000	458.637	66605.320	274.852	-11669.620
52.872	0.000	458.634	71145.421	255.709	-10936.440
53.215	0.000	458.629	75994.996	238.632	-10248.050
53.493	0.000	458.625	81175.138	226.797	-9602.519
53.809	0.000	458.621	86708.381	211.265	-8995.577
54.091	0.000	458.617	92618.793	198.335	-8430.197
54.436	0.000	458.613	98932.084	182.003	-7896.076
54.739	0.000	458.608	105675.715	177.037	-7413.431
55.008	0.000	458.604	112879.022	163.078	-6938.347
55.284	0.000	458.601	120573.336	153.138	-6501.532
55.588	0.000	458.596	128792.127	144.435	-6078.289
55.879	0.000	458.593	137571.146	136.531	-5703.887
56.292	0.000	458.588	146948.581	128.353	-5345.089
56.562	0.000	458.584	156965.221	120.447	-5006.818
56.800	0.000	458.581	167664.638	114.713	-4689.987
57.072	0.000	458.577	179093.373	107.787	-4395.842
57.414	0.000	458.573	191301.139	103.332	-4117.993
57.781	0.000	458.569	204341.039	96.415	-3858.159
58.058	0.000	458.565	218269.793	91.864	-3614.560
58.373	0.000	458.563	233147.990	81.342	-3380.904
58.634	0.000	458.559	249040.349	81.701	-3172.274
58.970	0.000	458.555	266015.998	77.575	-2972.057
59.309	0.000	458.552	284148.780	73.915	-2784.239
59.580	0.000	458.548	303517.570	70.118	-2608.127
60.034	0.000	458.544	324206.618	66.632	-2443.204
60.320	0.000	458.540	346305.920	62.996	-2289.364
60.605	0.000	458.538	369911.605	59.838	-2143.687
60.895	0.000	458.534	395126.353	56.860	-2007.959
61.180	0.000	458.531	422059.846	54.226	-1880.894
61.514	0.000	458.528	450829.241	52.050	-1761.613
61.837	0.000	458.525	481559.679	49.421	-1649.253
62.129	0.000	458.522	514384.835	47.429	-1544.515
62.414	0.000	458.520	549447.493	45.422	-1446.575
62.700	0.000	458.517	586900.171	43.126	-1354.526
63.054	0.000	458.514	626905.783	41.429	-1267.743
63.379	0.000	458.510	669638.348	39.628	-1186.589
63.689	0.000	458.508	715283.746	38.012	-1110.524
63.958	0.000	458.506	764040.529	36.982	-1038.510
64.260	0.000	458.504	816120.781	35.070	-972.554
64.536	0.000	458.501	871751.044	33.739	-909.308
64.782	0.000	458.499	931173.304	32.470	-850.524
65.118	0.000	458.497	994646.037	31.426	-795.240
65.435	0.000	458.495	1062445.341	2.222	-740.169
65.699	0.000	458.492	1134866.134	1.171	-691.356
66.162	0.000	458.489	1212223.437	0.421	-645.360
66.497	0.000	458.487	1294853.743	-0.238	-602.394
66.883	0.000	458.485	1383116.481	-0.950	-561.831
67.392	0.000	458.482	1477395.584	-1.488	-523.661
67.877	0.000	458.478	1578101.150	-2.103	-487.659
68.131	0.000	458.477	1685671.237	-2.584	-453.846
68.425	0.000	458.475	1800573.758	-2.997	-421.849
68.857	0.000	458.473	1923308.524	-3.378	-391.749
69.163	0.000	458.471	2054409.414	-3.710	-363.292
69.432	0.000	458.470	2194446.698	-3.896	-336.432
69.803	0.000	458.469	2344029.518	-4.141	-310.979
70.122	0.000	458.467	2503808.540	-4.277	-286.960
70.371	0.000	458.466	2674478.780	-4.354	-264.075
70.770	0.000	458.465	2856782.629	-4.358	-242.442
71.054	0.000	458.464	3051513.084	-4.255	-221.813
71.301	0.000	458.463	3259517.196	-4.162	-202.211
71.577	0.000	458.462	3481699.752	-3.944	-183.467
71.884	0.000	458.462	3719027.216	-3.641	-165.643
72.159	0.000	458.461	3972531.929	-3.252	-148.575
72.470	0.000	458.460	4243316.602	-2.814	-132.266
72.793	0.000	458.460	4532559.110	-2.204	-116.578
73.070	0.000	458.459	4841517.618	-1.537	-101.605
73.396	0.000	458.459	5171536.051	-0.759	-87.228
73.849	0.000	458.458	5524049.945	0.140	-73.414
74.158	0.000	458.458	5900592.685	1.170	-60.172
74.457	0.000	458.458	6302802.180	2.329	-47.507
74.742	0.000	458.458	6732427.985	3.608	-35.416
75.019	0.000	458.458	7191338.911	5.018	-23.907
75.401	0.000	458.458	7681531.159	6.557	-13.024
75.720	0.000	458.458	8205136.995	8.220	-2.815
75.992	0.000	458.458	8764434.032	9.988	6.647
76.379	0.000	458.458	9361855.135	11.831	15.275
76.659	0.000	458.458	9999999.000	13.706	22.961

File: Cryocon-22C_and_Wayne_Kerr/Data_461K_367K_1.5mBar_Cooling/461K_100mV_20-53-37.dat
Time (s)	Light (A)	T (K)	f (Hz)	R (Ohm)	X (Ohm)
1.473	0.000	461.273	20.000	10197050.000	-21609810.000
2.854	0.000	461.253	21.363	9385779.000	-21134780.000
4.153	0.000	461.234	22.819	8699273.000	-20232200.000
5.374	0.000	461.217	24.375	8067919.000	-19361360.000
6.521	0.000	461.200	26.036	7465665.000	-18517750.000
7.599	0.000	461.185	27.811	6871882.000	-17667290.000
8.612	0.000	461.170	29.707	6322985.000	-16879690.000
9.563	0.000	461.156	31.732	5809468.000	-16081990.000
10.459	0.000	461.143	33.895	5366701.000	-15305930.000
11.305	0.000	461.130	36.205	4953349.000	-14594900.000
12.101	0.000	461.119	38.673	4539621.000	-13853560.000
13.043	0.000	461.104	41.309	4145968.000	-13187330.000
13.930	0.000	461.091	44.125	3775625.000	-12517810.000
14.765	0.000	461.079	47.133	3439422.000	-11904300.000
15.560	0.000	461.067	50.346	3145988.000	-11262810.000
16.301	0.000	461.056	53.777	2889715.000	-10694360.000
16.996	0.000	461.047	57.443	2652582.000	-10124870.000
17.654	0.000	461.037	61.359	2431174.000	-9583356.000
18.274	0.000	461.029	65.541	2215927.000	-9073086.000
18.861	0.000	461.021	70.009	2022522.000	-8571966.000
19.416	0.000	461.013	74.781	1843121.000	-8110567.000
19.937	0.000	461.005	79.878	1671401.000	-7657719.000
20.430	0.000	460.998	85.323	1525849.000	-7233437.000
20.912	0.000	460.992	91.139	1388650.000	-6822937.000
21.362	0.000	460.985	97.352	1263318.000	-6440715.000
21.796	0.000	460.979	103.987	1147874.000	-6077642.000
22.233	0.000	460.974	111.076	1043753.000	-5728392.000
22.611	0.000	460.969	118.647	948432.800	-5401655.000
22.989	0.000	460.962	126.735	862465.700	-5089014.000
23.340	0.000	460.957	135.373	784089.700	-4792215.000
23.704	0.000	460.953	144.601	702999.300	-4512613.000
24.079	0.000	460.947	154.458	636721.500	-4250030.000
24.400	0.000	460.943	164.986	587020.100	-3999945.000
24.755	0.000	460.938	176.232	533706.100	-3766395.000
25.072	0.000	460.934	188.245	484862.500	-3541340.000
25.363	0.000	460.929	201.077	439641.100	-3332727.000
25.712	0.000	460.926	214.783	399377.600	-3134561.000
25.964	0.000	460.921	229.423	362392.700	-2946170.000
26.281	0.000	460.918	245.062	328492.800	-2771207.000
26.531	0.000	460.913	261.766	299591.400	-2604435.000
26.905	0.000	460.910	279.609	271746.800	-2446707.000
27.168	0.000	460.904	298.669	247084.000	-2299024.000
27.455	0.000	460.901	319.027	224125.500	-2160041.000
27.707	0.000	460.898	340.773	203759.000	-2028804.000
27.958	0.000	460.894	364.002	185115.600	-1905428.000
28.232	0.000	460.890	388.814	168089.700	-1789261.000
28.460	0.000	460.886	415.317	153047.800	-1680582.000
28.695	0.000	460.883	443.627	139214.100	-1577801.000
28.931	0.000	460.879	473.866	126477.800	-1481912.000
29.193	0.000	460.877	506.167	115360.800	-1391528.000
29.443	0.000	460.873	540.670	104657.400	-1306133.000
29.644	0.000	460.870	577.524	95190.410	-1225910.000
29.898	0.000	460.867	616.890	86809.660	-1150774.000
30.131	0.000	460.864	658.940	79080.350	-1079857.000
30.318	0.000	460.860	703.857	71879.160	-1013268.000
30.526	0.000	460.858	751.834	65589.420	-950843.300
30.755	0.000	460.855	803.083	60054.450	-892326.300
30.969	0.000	460.852	857.824	54613.300	-837002.500
31.188	0.000	460.850	916.297	49765.600	-785303.500
31.378	0.000	460.847	978.756	45402.420	-736819.100
31.911	0.000	460.840	1045.472	41221.090	-691438.900
32.398	0.000	460.834	1116.736	37585.770	-648861.600
32.856	0.000	460.827	1192.857	34345.830	-608597.800
33.294	0.000	460.822	1274.167	31433.690	-570811.600
33.721	0.000	460.817	1361.020	28775.530	-535374.100
34.169	0.000	460.812	1453.793	26134.100	-502065.600
34.632	0.000	460.805	1552.890	23998.920	-470908.000
35.043	0.000	460.800	1658.741	21888.790	-441633.700
35.555	0.000	460.795	1771.808	20146.990	-414129.400
35.974	0.000	460.788	1892.582	18412.090	-388331.600
36.388	0.000	460.783	2021.589	16806.250	-364153.000
36.753	0.000	460.777	2159.389	15420.130	-341476.800
37.053	0.000	460.773	2306.582	14115.410	-320097.600
37.413	0.000	460.769	2463.808	12954.830	-300162.400
37.742	0.000	460.764	2631.752	11868.030	-281485.900
38.089	0.000	460.760	2811.143	10915.290	-263853.300
38.464	0.000	460.755	3002.763	10030.680	-247410.000
38.890	0.000	460.750	3207.444	9217.260	-231901.700
39.233	0.000	460.745	3426.077	8456.056	-217496.000
39.508	0.000	460.741	3659.613	7783.203	-203874.800
39.757	0.000	460.737	3909.068	7154.116	-191130.600
40.104	0.000	460.733	4175.526	6588.061	-179207.800
40.482	0.000	460.728	4460.148	6051.556	-167978.700
40.843	0.000	460.724	4764.171	5584.799	-157460.300
41.241	0.000	460.719	5088.917	5116.905	-147570.800
41.571	0.000	460.714	5435.799	4726.982	-138353.000
41.872	0.000	460.710	5806.326	4389.845	-129650.800
42.152	0.000	460.705	6202.110	3994.910	-121556.000
42.413	0.000	460.702	6624.872	3709.228	-113923.200
42.649	0.000	460.699	7076.452	3434.981	-106783.400
42.904	0.000	460.696	7558.813	3184.405	-100094.200
43.250	0.000	460.691	8074.054	2941.660	-93783.700
43.512	0.000	460.688	8624.416	2705.685	-87913.500
43.776	0.000	460.683	9212.292	2513.276	-82379.580
44.155	0.000	460.680	9840.241	2318.740	-77248.780
44.389	0.000	460.676	10510.994	2147.698	-72382.270
44.633	0.000	460.673	11227.468	1984.928	-67833.240
44.993	0.000	460.669	11992.780	1836.738	-63575.010
45.266	0.000	460.664	12810.259	1700.186	-59578.640
45.540	0.000	460.661	13683.461	1577.130	-55838.950
45.927	0.000	460.656	14616.184	1464.873	-52325.760
46.172	0.000	460.652	15612.485	1364.694	-49039.830
46.404	0.000	460.649	16676.698	1260.643	-45960.340
46.624	0.000	460.645	17813.453	1171.960	-43071.540
46.881	0.000	460.644	19027.694	1093.106	-40351.840
47.157	0.000	460.639	20324.702	1015.440	-37813.850
47.413	0.000	460.636	21710.121	944.646	-35434.530
47.685	0.000	460.632	23189.975	880.261	-33204.950
47.978	0.000	460.629	24770.702	813.088	-31124.480
48.223	0.000	460.625	26459.178	756.199	-29165.270
48.485	0.000	460.622	28262.749	702.261	-27329.530
48.734	0.000	460.617	30189.258	654.848	-25613.590
49.026	0.000	460.614	32247.086	609.666	-23998.930
49.324	0.000	460.611	34445.185	570.910	-22492.570
49.562	0.000	460.606	36793.115	534.672	-21077.500
49.790	0.000	460.604	39301.090	494.386	-19754.520
50.064	0.000	460.600	41980.020	460.338	-18508.850
50.446	0.000	460.596	44841.556	427.992	-17348.510
50.895	0.000	460.590	47898.147	400.608	-16255.430
51.317	0.000	460.584	51163.089	372.562	-15231.770
51.637	0.000	460.579	54650.583	347.649	-14271.290
52.031	0.000	460.575	58375.799	322.313	-13376.240
52.306	0.000	460.571	62354.942	299.531	-12537.660
52.729	0.000	460.566	66605.320	285.545	-11740.270
53.006	0.000	460.562	71145.421	264.074	-11002.750
53.362	0.000	460.558	75994.996	250.894	-10310.960
53.660	0.000	460.554	81175.138	232.097	-9664.477
53.973	0.000	460.550	86708.381	217.936	-9053.749
54.234	0.000	460.546	92618.793	201.296	-8480.419
54.560	0.000	460.543	98932.084	189.387	-7944.052
54.880	0.000	460.538	105675.715	184.066	-7454.878
55.167	0.000	460.535	112879.022	166.148	-6983.424
55.466	0.000	460.531	120573.336	159.404	-6540.317
55.785	0.000	460.527	128792.127	150.568	-6122.307
56.061	0.000	460.525	137571.146	137.768	-5743.331
56.462	0.000	460.520	146948.581	129.928	-5380.050
56.731	0.000	460.517	156965.221	123.207	-5039.924
57.040	0.000	460.514	167664.638	116.618	-4722.807
57.398	0.000	460.510	179093.373	109.441	-4424.259
57.695	0.000	460.507	191301.139	103.048	-4144.947
58.102	0.000	460.503	204341.039	96.896	-3884.244
58.439	0.000	460.499	218269.793	91.384	-3639.053
58.758	0.000	460.495	233147.990	88.372	-3411.408
59.053	0.000	460.492	249040.349	82.027	-3193.627
59.449	0.000	460.489	266015.998	77.730	-2992.496
59.746	0.000	460.485	284148.780	73.563	-2803.075
59.998	0.000	460.482	303517.570	70.167	-2625.101
60.490	0.000	460.478	324206.618	66.563	-2459.736
60.778	0.000	460.475	346305.920	63.111	-2303.834
61.099	0.000	460.472	369911.605	59.445	-2158.113
61.384	0.000	460.470	395126.353	57.027	-2021.112
61.723	0.000	460.467	422059.846	54.276	-1892.803
62.047	0.000	460.464	450829.241	51.301	-1772.941
62.338	0.000	460.462	481559.679	49.150	-1660.600
62.595	0.000	460.460	514384.835	46.859	-1555.050
62.876	0.000	460.457	549447.493	44.718	-1455.780
63.115	0.000	460.456	586900.171	42.642	-1362.808
63.392	0.000	460.454	626905.783	41.140	-1275.916
63.683	0.000	460.451	669638.348	39.542	-1194.457
63.948	0.000	460.450	715283.746	37.999	-1117.866
64.189	0.000	460.448	764040.529	35.983	-1048.565
64.488	0.000	460.446	816120.781	35.045	-978.391
64.748	0.000	460.444	871751.044	33.748	-915.362
65.065	0.000	460.443	931173.304	32.425	-855.977
65.333	0.000	460.441	994646.037	31.335	-800.363
65.626	0.000	460.440	1062445.341	1.868	-744.771
65.888	0.000	460.438	1134866.134	1.110	-695.672
66.301	0.000	460.436	1212223.437	0.272	-649.586
66.613	0.000	460.435	1294853.743	-0.412	-606.101
66.927	0.000	460.433	1383116.481	-1.055	-565.362
67.365	0.000	460.431	1477395.584	-1.770	-526.916
67.752	0.000	460.429	1578101.150	-2.303	-490.897
68.013	0.000	460.428	1685671.237	-2.839	-456.810
68.355	0.000	460.427	1800573.758	-3.211	-424.573
68.714	0.000	460.425	1923308.524	-3.559	-394.312
68.966	0.000	460.425	2054409.414	-3.856	-365.702
69.364	0.000	460.424	2194446.698	-4.117	-338.656
69.656	0.000	460.423	2344029.518	-4.256	-313.142
69.904	0.000	460.423	2503808.540	-4.390	-288.897
70.182	0.000	460.423	2674478.780	-4.470	-265.918
70.588	0.000	460.422	2856782.629	-4.516	-244.144
70.913	0.000	460.422	3051513.084	-4.450	-223.400
71.186	0.000	460.421	3259517.196	-4.318	-203.675
71.444	0.000	460.421	3481699.752	-4.078	-184.844
71.856	0.000	460.421	3719027.216	-3.780	-166.944
72.182	0.000	460.421	3972531.929	-3.382	-149.749
72.453	0.000	460.421	4243316.602	-2.926	-133.355
72.759	0.000	460.421	4532559.110	-2.349	-117.595
73.013	0.000	460.421	4841517.618	-1.679	-102.529
73.344	0.000	460.421	5171536.051	-0.898	-88.077
73.767	0.000	460.421	5524049.945	0.015	-74.194
74.112	0.000	460.421	5900592.685	1.037	-60.896
74.374	0.000	460.422	6302802.180	2.207	-48.160
74.738	0.000	460.422	6732427.985	3.490	-36.007
75.004	0.000	460.422	7191338.911	4.906	-24.438
75.292	0.000	460.423	7681531.159	6.454	-13.499
75.548	0.000	460.423	8205136.995	8.120	-3.241
75.962	0.000	460.423	8764434.032	9.895	6.272
76.278	0.000	460.424	9361855.135	11.746	14.946
76.572	0.000	460.425	9999999.000	13.632	22.679
