Repository: sahgyan9/Cryocon_22C_Temperature_Controller_Python-File

## 🧪 Sample Under Test: PMN-0.3PT (0.70PMN-0.30PT)

- **Material:** $0.70\text{Pb}(\text{Mg}_{1/3}\text{Nb}_{2/3})\text{O}_3 - 0.30\text{PbTiO}_3$ ($x = 0.30$), a relaxor-based ferroelectric on the rhombohedral side of the Morphotropic Phase Boundary (MPB).
- **Latest Measurement Location:** [`Cryocon-22C_and_Wayne_Kerr/Data/`](Data/)
  - **Recorded Sweeps:** 57 full-spectrum impedance files from **300.0 K to 412.0 K** in 2.0 K steps (`300K_100mV_*.dat` to `412K_100mV_*.dat`).
  - **Sweep Parameters:** 200 logarithmic frequency points from **20 Hz to 10 MHz**, 100 mV AC excitation RMS.
- **Sample Geometry & Vacuum Capacitance:**

File: Cryocon-22C_and_Wayne_Kerr/Data_365K_479K_Heating_10.5mBar/373K_100mV_09-44-48.dat
Time (s)	Light (A)	T (K)	f (Hz)	R (Ohm)	X (Ohm)
1.473	0.000	372.968	20.000	292150.300	-66324110.000
2.855	0.000	372.968	21.363	1452555.000	-51707580.000
4.153	0.000	372.968	22.819	1244440.000	-48491940.000
5.372	0.000	372.968	24.375	1171878.000	-45398900.000
6.519	0.000	372.969	26.036	1150165.000	-42557940.000
7.595	0.000	372.969	27.811	1057518.000	-39793700.000
8.606	0.000	372.969	29.707	923229.300	-37261470.000
9.559	0.000	372.969	31.732	910744.200	-34911160.000
10.455	0.000	372.969	33.895	836281.100	-32794540.000
11.300	0.000	372.969	36.205	644052.000	-30673670.000
12.095	0.000	372.969	38.673	725638.800	-28792900.000
13.109	0.000	372.969	41.309	549463.300	-26890480.000
13.996	0.000	372.969	44.125	428928.200	-25211630.000
14.829	0.000	372.969	47.133	386011.900	-23555300.000
15.614	0.000	372.969	50.346	285807.600	-22042430.000
16.353	0.000	372.969	53.777	315702.600	-20717090.000
17.050	0.000	372.970	57.443	375861.700	-19455040.000
17.708	0.000	372.970	61.359	378726.500	-18242860.000
18.328	0.000	372.971	65.541	346144.800	-17062730.000
18.963	0.000	372.971	70.009	322228.100	-15983500.000
19.517	0.000	372.972	74.781	300069.000	-14972000.000
20.057	0.000	372.972	79.878	292938.300	-14043180.000
20.586	0.000	372.972	85.323	267486.300	-13156540.000
21.096	0.000	372.972	91.139	242049.200	-12318780.000
21.542	0.000	372.971	97.352	219956.000	-11541560.000
22.041	0.000	372.971	103.987	202269.200	-10817830.000
22.478	0.000	372.971	111.076	199268.700	-10125410.000
22.941	0.000	372.971	118.647	182128.100	-9492597.000
23.385	0.000	372.971	126.735	174618.600	-8888659.000
23.821	0.000	372.972	135.373	165019.600	-8335422.000
24.180	0.000	372.972	144.601	137033.300	-7811097.000
24.543	0.000	372.973	154.458	128290.500	-7302891.000
24.906	0.000	372.973	164.986	130553.300	-6851962.000
25.333	0.000	372.974	176.232	123249.300	-6422438.000
25.671	0.000	372.974	188.245	113092.800	-6013246.000
26.026	0.000	372.974	201.077	106240.800	-5632732.000
26.314	0.000	372.975	214.783	99634.560	-5279291.000
26.584	0.000	372.975	229.423	93092.620	-4943246.000
26.865	0.000	372.976	245.062	89156.180	-4631072.000
27.211	0.000	372.976	261.766	81050.980	-4340759.000
27.519	0.000	372.976	279.609	74350.220	-4066429.000
27.780	0.000	372.976	298.669	68719.670	-3808614.000
28.095	0.000	372.976	319.027	64547.770	-3567451.000
28.413	0.000	372.977	340.773	61060.690	-3343160.000
28.664	0.000	372.977	364.002	56913.210	-3131959.000
28.933	0.000	372.977	388.814	52619.800	-2933941.000
29.277	0.000	372.977	415.317	49485.000	-2748690.000
29.625	0.000	372.977	443.627	46043.300	-2574875.000
29.939	0.000	372.977	473.866	42612.070	-2412893.000
30.275	0.000	372.977	506.167	40776.010	-2259728.000
30.523	0.000	372.977	540.670	37875.020	-2117480.000
30.829	0.000	372.977	577.524	34981.430	-1983813.000
31.058	0.000	372.977	616.890	32876.500	-1858413.000
31.409	0.000	372.977	658.940	31190.230	-1741390.000
31.670	0.000	372.976	703.857	29202.260	-1631230.000
31.946	0.000	372.976	751.834	27204.860	-1528741.000
32.169	0.000	372.976	803.083	25476.510	-1431495.000
32.383	0.000	372.976	857.824	23512.080	-1341179.000
32.647	0.000	372.976	916.297	22085.340	-1256630.000
32.901	0.000	372.976	978.756	20831.490	-1177054.000
33.544	0.000	372.976	1045.472	19187.810	-1103085.000
34.135	0.000	372.975	1116.736	17927.440	-1033550.000
34.617	0.000	372.974	1192.857	16801.020	-968231.500
35.251	0.000	372.973	1274.167	15780.250	-907030.000
35.696	0.000	372.972	1361.020	14687.230	-849848.800
36.162	0.000	372.972	1453.793	13778.170	-796082.900
36.627	0.000	372.971	1552.890	12948.060	-745948.000
37.013	0.000	372.971	1658.741	12115.820	-698734.100
37.459	0.000	372.970	1771.808	11287.190	-654618.700
37.821	0.000	372.970	1892.582	10523.630	-613366.400
38.186	0.000	372.970	2021.589	9917.854	-574573.500
38.551	0.000	372.969	2159.389	9235.687	-538268.300
38.846	0.000	372.969	2306.582	8621.185	-504263.900
39.272	0.000	372.969	2463.808	8070.755	-472436.000
39.584	0.000	372.968	2631.752	7543.568	-442576.900
39.907	0.000	372.968	2811.143	7102.474	-414640.000
40.172	0.000	372.968	3002.763	6628.420	-388513.100
40.583	0.000	372.967	3207.444	6245.686	-363958.600
40.899	0.000	372.967	3426.077	5824.532	-340895.800
41.230	0.000	372.967	3659.613	5476.595	-319427.800
41.550	0.000	372.967	3909.068	5075.006	-299258.600
41.894	0.000	372.966	4175.526	4808.006	-280358.800
42.219	0.000	372.966	4460.148	4543.919	-262684.600
42.589	0.000	372.966	4764.171	4206.781	-246026.700
42.919	0.000	372.966	5088.917	3953.754	-230497.300
43.288	0.000	372.966	5435.799	3673.794	-216014.000
43.652	0.000	372.966	5806.326	3480.403	-202343.500
44.031	0.000	372.966	6202.110	3268.782	-189554.400
44.358	0.000	372.965	6624.872	3045.042	-177548.200
44.724	0.000	372.965	7076.452	2812.767	-166401.100
45.041	0.000	372.965	7558.813	2632.210	-155832.900
45.367	0.000	372.965	8074.054	2508.335	-146029.200
45.716	0.000	372.965	8624.416	2365.061	-136748.600
46.044	0.000	372.965	9212.292	2210.954	-128152.900
46.374	0.000	372.965	9840.241	2091.863	-120067.500
46.714	0.000	372.965	10510.994	1947.162	-112472.700
47.013	0.000	372.964	11227.468	1820.885	-105355.800
47.427	0.000	372.964	11992.780	1702.125	-98712.860
47.813	0.000	372.964	12810.259	1616.465	-92461.450
48.145	0.000	372.964	13683.461	1510.395	-86659.510
48.426	0.000	372.964	14616.184	1412.690	-81163.430
48.669	0.000	372.964	15612.485	1330.255	-76045.640
48.927	0.000	372.964	16676.698	1246.818	-71236.740
49.312	0.000	372.964	17813.453	1167.272	-66746.460
49.755	0.000	372.964	19027.694	1102.020	-62535.190
50.058	0.000	372.964	20324.702	1030.674	-58588.680
50.349	0.000	372.964	21710.121	961.291	-54872.690
50.722	0.000	372.964	23189.975	914.501	-51407.600
51.037	0.000	372.964	24770.702	857.157	-48176.070
51.343	0.000	372.964	26459.178	820.178	-45125.460
51.641	0.000	372.964	28262.749	761.269	-42285.360
51.948	0.000	372.964	30189.258	722.428	-39621.720
52.235	0.000	372.964	32247.086	677.208	-37109.870
52.574	0.000	372.964	34445.185	632.247	-34760.700
52.941	0.000	372.964	36793.115	596.526	-32571.990
53.228	0.000	372.964	39301.090	559.876	-30513.280
53.497	0.000	372.964	41980.020	525.328	-28582.640
53.922	0.000	372.964	44841.556	498.531	-26781.230
54.295	0.000	372.965	47898.147	468.300	-25089.850
54.673	0.000	372.965	51163.089	434.215	-23514.410
55.208	0.000	372.965	54650.583	406.210	-22023.190
55.750	0.000	372.965	58375.799	385.353	-20639.760
56.027	0.000	372.964	62354.942	383.608	-19328.070
56.550	0.000	372.964	66605.320	348.982	-18109.930
56.992	0.000	372.964	71145.421	331.141	-16970.100
57.260	0.000	372.964	75994.996	308.685	-15898.680
57.646	0.000	372.965	81175.138	293.255	-14894.880
58.153	0.000	372.965	86708.381	274.913	-13947.290
58.448	0.000	372.965	92618.793	256.550	-13066.870
58.735	0.000	372.965	98932.084	243.354	-12247.120
59.194	0.000	372.965	105675.715	245.682	-11476.740
59.599	0.000	372.965	112879.022	211.068	-10758.720
59.947	0.000	372.965	120573.336	208.875	-10075.550
60.344	0.000	372.965	128792.127	194.771	-9420.261
60.801	0.000	372.966	137571.146	183.526	-8842.965
61.346	0.000	372.966	146948.581	173.532	-8283.920
61.846	0.000	372.966	156965.221	166.806	-7761.084
62.175	0.000	372.966	167664.638	156.218	-7268.042
62.587	0.000	372.965	179093.373	149.350	-6812.330
63.073	0.000	372.965	191301.139	140.361	-6378.774
63.421	0.000	372.965	204341.039	136.163	-5979.214
63.739	0.000	372.966	218269.793	129.658	-5601.457
64.327	0.000	372.966	233147.990	120.124	-5243.638
64.630	0.000	372.966	249040.349	116.076	-4914.464
64.975	0.000	372.966	266015.998	112.530	-4606.320
65.224	0.000	372.966	284148.780	106.452	-4315.184
65.672	0.000	372.966	303517.570	100.106	-4041.713
66.196	0.000	372.966	324206.618	94.902	-3786.634
66.553	0.000	372.967	346305.920	90.805	-3547.563
66.851	0.000	372.967	369911.605	86.862	-3321.466
67.225	0.000	372.967	395126.353	84.025	-3112.556
67.557	0.000	372.967	422059.846	79.921	-2915.258
68.074	0.000	372.968	450829.241	75.656	-2729.963
68.373	0.000	372.968	481559.679	72.437	-2556.515
68.837	0.000	372.968	514384.835	70.574	-2394.837
69.191	0.000	372.968	549447.493	67.141	-2242.761
69.537	0.000	372.968	586900.171	64.447	-2101.151
69.805	0.000	372.969	626905.783	61.539	-1966.479
70.171	0.000	372.969	669638.348	59.754	-1840.960
70.523	0.000	372.969	715283.746	56.774	-1722.674
71.005	0.000	372.969	764040.529	57.071	-1608.906
71.273	0.000	372.970	816120.781	53.882	-1511.761
71.650	0.000	372.970	871751.044	51.305	-1414.184
72.142	0.000	372.970	931173.304	49.624	-1322.474
72.396	0.000	372.970	994646.037	47.243	-1237.233
72.803	0.000	372.970	1062445.341	3.118	-1151.170
73.069	0.000	372.970	1134866.134	3.346	-1075.898
73.631	0.000	372.970	1212223.437	0.182	-1008.661
73.961	0.000	372.970	1294853.743	-0.931	-941.183
74.334	0.000	372.970	1383116.481	-2.473	-880.198
74.807	0.000	372.970	1477395.584	-3.452	-820.548
75.230	0.000	372.970	1578101.150	-4.115	-765.360
75.625	0.000	372.970	1685671.237	-5.417	-713.605
75.880	0.000	372.970	1800573.758	-5.668	-664.943
76.320	0.000	372.971	1923308.524	-6.857	-619.328
76.725	0.000	372.971	2054409.414	-7.155	-576.032
77.057	0.000	372.971	2194446.698	-7.555	-534.767
77.350	0.000	372.971	2344029.518	-8.496	-496.704
77.822	0.000	372.971	2503808.540	-8.626	-459.897
78.195	0.000	372.971	2674478.780	-8.906	-425.627
78.628	0.000	372.971	2856782.629	-9.302	-392.717
78.892	0.000	372.971	3051513.084	-9.050	-361.806
79.271	0.000	372.971	3259517.196	-9.073	-332.355
79.652	0.000	372.971	3481699.752	-9.084	-304.357
80.033	0.000	372.971	3719027.216	-8.163	-277.622
80.310	0.000	372.971	3972531.929	-7.683	-253.615
80.811	0.000	372.971	4243316.602	-6.917	-230.034
81.054	0.000	372.971	4532559.110	-7.676	-207.151
81.427	0.000	372.971	4841517.618	-7.200	-185.009
81.676	0.000	372.971	5171536.051	-6.603	-163.979
82.286	0.000	372.971	5524049.945	-5.668	-143.863
82.644	0.000	372.971	5900592.685	-4.600	-124.634
82.924	0.000	372.972	6302802.180	-3.428	-106.389
83.310	0.000	372.972	6732427.985	-2.141	-89.053
83.724	0.000	372.972	7191338.911	-0.571	-72.225
83.966	0.000	372.972	7681531.159	1.311	-56.853
84.218	0.000	372.972	8205136.995	2.964	-42.044
84.665	0.000	372.972	8764434.032	4.837	-28.135
85.122	0.000	372.972	9361855.135	6.877	-15.284
85.441	0.000	372.972	9999999.000	9.103	-3.547

File: Cryocon-22C_and_Wayne_Kerr/Data_365K_479K_Heating_10.5mBar/375K_100mV_09-53-32.dat
Time (s)	Light (A)	T (K)	f (Hz)	R (Ohm)	X (Ohm)
1.470	0.000	374.994	20.000	4985648.000	-47955530.000
2.850	0.000	374.993	21.363	1538682.000	-51609020.000
4.147	0.000	374.993	22.819	1338600.000	-48177290.000
5.368	0.000	374.993	24.375	1219661.000	-45180240.000
6.515	0.000	374.994	26.036	1084599.000	-42363430.000
7.593	0.000	374.994	27.811	1021197.000	-39714100.000
8.605	0.000	374.993	29.707	912115.500	-37169230.000
9.559	0.000	374.993	31.732	813159.200	-34834680.000
10.457	0.000	374.993	33.895	855492.600	-32537400.000
11.303	0.000	374.993	36.205	747471.400	-30601010.000
12.100	0.000	374.993	38.673	734020.800	-28576140.000
13.043	0.000	374.993	41.309	576587.200	-26781710.000
13.930	0.000	374.993	44.125	425581.400	-25088440.000
14.766	0.000	374.992	47.133	410499.200	-23444060.000
15.550	0.000	374.992	50.346	254585.400	-22026370.000
16.297	0.000	374.992	53.777	377183.800	-20628190.000
16.996	0.000	374.992	57.443	396531.600	-19341380.000
17.652	0.000	374.992	61.359	402645.800	-18143290.000
18.327	0.000	374.992	65.541	373581.400	-17016840.000
18.911	0.000	374.992	70.009	312931.000	-15930320.000
19.490	0.000	374.992	74.781	288488.400	-14915260.000
20.022	0.000	374.992	79.878	285230.500	-13963550.000
20.573	0.000	374.992	85.323	261135.400	-13099450.000
21.073	0.000	374.992	91.139	247850.700	-12260390.000
21.563	0.000	374.992	97.352	218954.100	-11502830.000
22.032	0.000	374.992	103.987	210504.400	-10765820.000
22.570	0.000	374.991	111.076	196098.100	-10092100.000
23.099	0.000	374.991	118.647	183420.000	-9452227.000
23.506	0.000	374.991	126.735	172108.500	-8858957.000
23.933	0.000	374.991	135.373	155177.400	-8294807.000
24.269	0.000	374.991	144.601	150476.200	-7787903.000
24.650	0.000	374.992	154.458	126974.300	-7287310.000
25.046	0.000	374.992	164.986	130833.800	-6823314.000
25.369	0.000	374.992	176.232	120526.500	-6393124.000
25.738	0.000	374.991	188.245	113399.400	-5988487.000
26.009	0.000	374.991	201.077	107578.800	-5608674.000
26.273	0.000	374.991	214.783	97688.860	-5254962.000
26.579	0.000	374.991	229.423	92058.160	-4924775.000
26.891	0.000	374.991	245.062	87343.390	-4610551.000
27.226	0.000	374.991	261.766	77579.750	-4319484.000
27.535	0.000	374.991	279.609	73455.130	-4047380.000
27.859	0.000	374.991	298.669	68881.720	-3790990.000
28.168	0.000	374.991	319.027	65244.930	-3552415.000
28.534	0.000	374.991	340.773	60335.620	-3328695.000
28.885	0.000	374.991	364.002	56466.610	-3118448.000
29.136	0.000	374.991	388.814	52984.440	-2921007.000
29.388	0.000	374.991	415.317	49840.190	-2737209.000
29.613	0.000	374.991	443.627	45643.680	-2564621.000
29.875	0.000	374.991	473.866	42584.520	-2403689.000
30.248	0.000	374.991	506.167	40793.760	-2250751.000
30.520	0.000	374.991	540.670	37814.350	-2108450.000
30.843	0.000	374.991	577.524	35767.000	-1975680.000
31.080	0.000	374.991	616.890	32551.420	-1851470.000
31.458	0.000	374.992	658.940	30657.800	-1734452.000
31.678	0.000	374.992	703.857	29039.140	-1624597.000
31.993	0.000	374.992	751.834	26939.380	-1522508.000
32.253	0.000	374.992	803.083	25213.180	-1425882.000
32.458	0.000	374.992	857.824	23422.960	-1336081.000
32.853	0.000	374.993	916.297	22097.970	-1251738.000
33.035	0.000	374.993	978.756	20798.800	-1172793.000
33.622	0.000	374.994	1045.472	19468.460	-1098687.000
34.237	0.000	374.995	1116.736	18189.850	-1029576.000
34.773	0.000	374.995	1192.857	17082.900	-964232.500
35.377	0.000	374.996	1274.167	15882.240	-903386.900
35.854	0.000	374.996	1361.020	14947.320	-846467.600
36.270	0.000	374.996	1453.793	13793.530	-792995.700
36.746	0.000	374.996	1552.890	12974.500	-742882.500
37.146	0.000	374.996	1658.741	12037.640	-696014.700
37.492	0.000	374.996	1771.808	11329.890	-652160.300
38.017	0.000	374.996	1892.582	10644.380	-610853.500
38.354	0.000	374.995	2021.589	9892.878	-572425.400
38.711	0.000	374.995	2159.389	9329.018	-536212.700
38.996	0.000	374.995	2306.582	8745.314	-502322.800
39.353	0.000	374.995	2463.808	8185.507	-470660.500
39.700	0.000	374.995	2631.752	7687.237	-440952.400
40.029	0.000	374.995	2811.143	7158.650	-413074.200
40.372	0.000	374.995	3002.763	6707.409	-386932.400
40.720	0.000	374.995	3207.444	6295.304	-362561.500
41.043	0.000	374.995	3426.077	5944.224	-339680.200
41.405	0.000	374.995	3659.613	5502.000	-318189.500
41.713	0.000	374.995	3909.068	5217.607	-298082.400
42.049	0.000	374.995	4175.526	4853.044	-279308.400
42.400	0.000	374.995	4460.148	4545.265	-261619.200
42.732	0.000	374.995	4764.171	4220.555	-245141.200
43.042	0.000	374.995	5088.917	4010.079	-229697.600
43.380	0.000	374.995	5435.799	3749.928	-215121.700
43.713	0.000	374.995	5806.326	3490.209	-201531.000
44.128	0.000	374.995	6202.110	3260.609	-188815.100
44.420	0.000	374.995	6624.872	3049.080	-176970.000
44.785	0.000	374.995	7076.452	2864.887	-165734.600
45.057	0.000	374.995	7558.813	2681.273	-155299.200
45.432	0.000	374.995	8074.054	2501.743	-145467.700
45.707	0.000	374.995	8624.416	2357.068	-136263.300
46.142	0.000	374.995	9212.292	2177.286	-127668.000
46.495	0.000	374.995	9840.241	2081.681	-119659.200
46.809	0.000	374.995	10510.994	1957.548	-112057.700
47.127	0.000	374.995	11227.468	1836.922	-104991.700
47.373	0.000	374.995	11992.780	1713.925	-98358.620
47.726	0.000	374.995	12810.259	1626.421	-92159.020
48.036	0.000	374.995	13683.461	1516.706	-86348.130
48.325	0.000	374.995	14616.184	1432.630	-80898.150
48.702	0.000	374.995	15612.485	1337.843	-75787.080
49.001	0.000	374.995	16676.698	1257.975	-71000.780
49.384	0.000	374.995	17813.453	1183.495	-66514.770
49.768	0.000	374.995	19027.694	1115.027	-62315.840
50.097	0.000	374.995	20324.702	1037.641	-58384.380
50.422	0.000	374.995	21710.121	989.842	-54701.230
50.731	0.000	374.995	23189.975	914.694	-51249.050
51.043	0.000	374.995	24770.702	865.326	-48004.570
51.356	0.000	374.995	26459.178	812.517	-44965.420
51.662	0.000	374.995	28262.749	754.551	-42123.310
51.937	0.000	374.995	30189.258	716.402	-39470.190
52.227	0.000	374.995	32247.086	674.002	-36978.970
52.554	0.000	374.995	34445.185	634.109	-34643.780
53.003	0.000	374.995	36793.115	596.236	-32455.410
53.215	0.000	374.995	39301.090	557.561	-30406.420
53.634	0.000	374.994	41980.020	526.008	-28485.970
54.034	0.000	374.994	44841.556	501.377	-26689.890
54.392	0.000	374.994	47898.147	472.411	-25006.010
54.796	0.000	374.995	51163.089	437.657	-23427.340
55.111	0.000	374.995	54650.583	413.500	-21949.690
55.518	0.000	374.995	58375.799	392.304	-20567.130
55.826	0.000	374.995	62354.942	346.284	-19259.750
56.217	0.000	374.995	66605.320	344.316	-18040.720
56.498	0.000	374.995	71145.421	326.494	-16905.780
56.852	0.000	374.995	75994.996	308.979	-15839.520
57.183	0.000	374.995	81175.138	288.137	-14842.050
57.501	0.000	374.995	86708.381	275.679	-13908.630
57.863	0.000	374.995	92618.793	258.503	-13025.270
58.309	0.000	374.995	98932.084	249.120	-12203.920
58.830	0.000	374.995	105675.715	242.109	-11450.390
59.201	0.000	374.995	112879.022	215.323	-10703.460
59.601	0.000	374.995	120573.336	209.681	-10029.570
59.954	0.000	374.995	128792.127	193.602	-9391.939
60.315	0.000	374.995	137571.146	185.934	-8812.287
60.839	0.000	374.995	146948.581	177.332	-8254.778
61.263	0.000	374.995	156965.221	166.928	-7731.569
61.576	0.000	374.995	167664.638	157.028	-7244.810
61.840	0.000	374.995	179093.373	148.557	-6788.792
62.176	0.000	374.995	191301.139	139.043	-6350.232
62.522	0.000	374.995	204341.039	136.676	-5957.619
62.832	0.000	374.995	218269.793	130.285	-5582.632
63.318	0.000	374.994	233147.990	117.359	-5235.033
63.755	0.000	374.994	249040.349	115.847	-4899.242
64.148	0.000	374.994	266015.998	111.971	-4591.505
64.574	0.000	374.994	284148.780	106.727	-4301.075
64.875	0.000	374.994	303517.570	98.823	-4028.268
65.350	0.000	374.994	324206.618	94.819	-3773.526
65.638	0.000	374.994	346305.920	90.812	-3535.623
65.974	0.000	374.994	369911.605	87.142	-3310.212
66.321	0.000	374.994	395126.353	83.401	-3101.671
66.618	0.000	374.994	422059.846	79.643	-2905.651
66.985	0.000	374.994	450829.241	76.207	-2721.177
67.305	0.000	374.994	481559.679	72.094	-2548.995
67.614	0.000	374.994	514384.835	69.883	-2386.956
67.866	0.000	374.994	549447.493	67.216	-2235.810
68.151	0.000	374.994	586900.171	64.432	-2093.772
68.407	0.000	374.994	626905.783	61.114	-1960.345
68.700	0.000	374.994	669638.348	59.319	-1834.329
68.946	0.000	374.994	715283.746	56.727	-1716.835
69.390	0.000	374.995	764040.529	57.574	-1604.292
69.675	0.000	374.994	816120.781	53.887	-1506.972
69.969	0.000	374.994	871751.044	51.128	-1409.322
70.221	0.000	374.994	931173.304	49.173	-1318.258
70.601	0.000	374.994	994646.037	46.922	-1233.059
70.905	0.000	374.993	1062445.341	2.725	-1147.036
71.176	0.000	374.993	1134866.134	3.287	-1071.818
71.629	0.000	374.993	1212223.437	0.042	-1005.698
71.908	0.000	374.993	1294853.743	-1.015	-938.068
72.207	0.000	374.993	1383116.481	-2.320	-877.567
72.601	0.000	374.993	1477395.584	-3.536	-817.709
73.064	0.000	374.993	1578101.150	-4.292	-762.589
73.347	0.000	374.993	1685671.237	-5.419	-711.549
73.638	0.000	374.993	1800573.758	-6.026	-662.739
74.075	0.000	374.993	1923308.524	-6.729	-617.198
74.335	0.000	374.993	2054409.414	-6.968	-574.026
74.639	0.000	374.993	2194446.698	-7.466	-532.750
74.939	0.000	374.993	2344029.518	-8.391	-494.903
75.246	0.000	374.993	2503808.540	-8.703	-458.256
75.519	0.000	374.993	2674478.780	-8.798	-424.233
75.925	0.000	374.993	2856782.629	-9.257	-391.340
76.207	0.000	374.993	3051513.084	-9.093	-360.286
76.660	0.000	374.993	3259517.196	-9.163	-331.181
77.003	0.000	374.994	3481699.752	-9.107	-303.388
77.374	0.000	374.994	3719027.216	-8.304	-276.596
77.636	0.000	374.995	3972531.929	-7.325	-252.440
78.010	0.000	374.995	4243316.602	-6.827	-228.905
78.418	0.000	374.995	4532559.110	-7.640	-206.359
78.684	0.000	374.995	4841517.618	-7.147	-184.204
79.076	0.000	374.995	5171536.051	-6.549	-163.279
79.483	0.000	374.995	5524049.945	-5.609	-143.146
79.814	0.000	374.995	5900592.685	-4.561	-124.061
80.084	0.000	374.995	6302802.180	-3.375	-105.849
80.379	0.000	374.996	6732427.985	-2.078	-88.557
80.729	0.000	374.996	7191338.911	-0.540	-71.780
81.055	0.000	374.996	7681531.159	1.431	-56.413
81.343	0.000	374.996	8205136.995	3.048	-41.668
81.715	0.000	374.996	8764434.032	4.881	-27.811
82.068	0.000	374.997	9361855.135	6.941	-15.004
82.457	0.000	374.997	9999999.000	9.145	-3.291

File: Cryocon-22C_and_Wayne_Kerr/Data_365K_479K_Heating_10.5mBar/377K_100mV_10-02-09.dat
Time (s)	Light (A)	T (K)	f (Hz)	R (Ohm)	X (Ohm)
1.472	0.000	377.009	20.000	-6607597.000	-52983480.000
2.865	0.000	377.010	21.363	1552622.000	-51515140.000
4.182	0.000	377.011	22.819	1355855.000	-48143590.000
5.401	0.000	377.011	24.375	1286043.000	-45105360.000
6.556	0.000	377.011	26.036	1165384.000	-42114490.000
7.633	0.000	377.011	27.811	989459.800	-39484880.000
8.663	0.000	377.010	29.707	907878.000	-37039740.000
9.624	0.000	377.010	31.732	801317.700	-34729910.000
10.522	0.000	377.010	33.895	853905.500	-32505190.000
11.382	0.000	377.010	36.205	784451.100	-30432280.000
12.183	0.000	377.010	38.673	674377.400	-28471380.000
13.127	0.000	377.011	41.309	609572.900	-26694710.000
14.034	0.000	377.012	44.125	442157.500	-25024420.000
14.868	0.000	377.012	47.133	373271.400	-23421970.000
15.654	0.000	377.013	50.346	274739.100	-21873910.000
16.394	0.000	377.013	53.777	328832.200	-20580240.000
17.105	0.000	377.013	57.443	394908.500	-19295490.000
17.761	0.000	377.013	61.359	390473.100	-18071950.000
18.381	0.000	377.013	65.541	359648.700	-16961370.000
18.981	0.000	377.013	70.009	342579.200	-15862330.000
19.548	0.000	377.013	74.781	316600.700	-14866400.000
20.076	0.000	377.013	79.878	282624.400	-13925070.000
20.577	0.000	377.013	85.323	257012.300	-13057730.000
21.053	0.000	377.013	91.139	246169.000	-12228200.000
21.557	0.000	377.013	97.352	229358.300	-11459260.000
22.010	0.000	377.013	103.987	215103.400	-10723950.000
22.457	0.000	377.013	111.076	199318.100	-10052710.000
22.910	0.000	377.013	118.647	184048.800	-9421571.000
23.276	0.000	377.012	126.735	173076.800	-8823456.000
23.628	0.000	377.012	135.373	159121.800	-8270152.000
24.130	0.000	377.012	144.601	138155.200	-7731316.000
24.455	0.000	377.011	154.458	150768.300	-7259632.000
24.844	0.000	377.011	164.986	128561.700	-6796243.000
25.277	0.000	377.011	176.232	117354.200	-6365486.000
25.592	0.000	377.011	188.245	110393.700	-5966667.000
25.928	0.000	377.011	201.077	102377.000	-5588685.000
26.253	0.000	377.011	214.783	97672.560	-5235425.000
26.676	0.000	377.011	229.423	90555.890	-4905788.000
26.931	0.000	377.011	245.062	87332.600	-4598652.000
27.292	0.000	377.011	261.766	78101.790	-4305986.000
27.612	0.000	377.011	279.609	74343.050	-4032385.000
27.898	0.000	377.011	298.669	68734.570	-3778247.000
28.145	0.000	377.011	319.027	64503.490	-3538864.000
28.375	0.000	377.011	340.773	59658.090	-3315735.000
28.595	0.000	377.011	364.002	56644.690	-3106584.000
28.870	0.000	377.011	388.814	52256.310	-2910391.000
29.167	0.000	377.011	415.317	48911.240	-2726406.000
29.556	0.000	377.011	443.627	45715.620	-2554648.000
29.844	0.000	377.011	473.866	42951.140	-2393512.000
30.142	0.000	377.011	506.167	40384.700	-2242386.000
30.447	0.000	377.011	540.670	37788.680	-2100575.000
30.671	0.000	377.011	577.524	35150.130	-1967832.000
30.908	0.000	377.011	616.890	33526.410	-1843505.000
31.141	0.000	377.011	658.940	30791.460	-1726916.000
31.349	0.000	377.011	703.857	28726.380	-1618061.000
31.711	0.000	377.011	751.834	26960.760	-1516204.000
31.990	0.000	377.010	803.083	24853.300	-1420182.000
32.178	0.000	377.010	857.824	23689.280	-1330776.000
32.536	0.000	377.010	916.297	22361.780	-1246669.000
32.786	0.000	377.010	978.756	20561.950	-1167750.000
33.374	0.000	377.010	1045.472	19214.060	-1094475.000
33.952	0.000	377.010	1116.736	18234.210	-1025020.000
34.475	0.000	377.010	1192.857	16870.120	-960417.400
34.987	0.000	377.011	1274.167	15847.100	-899967.000
35.439	0.000	377.011	1361.020	14780.240	-842927.300
35.844	0.000	377.011	1453.793	13889.900	-789851.700
36.318	0.000	377.011	1552.890	12901.650	-739973.400
36.699	0.000	377.011	1658.741	12060.430	-693195.200
37.124	0.000	377.012	1771.808	11418.630	-649545.500
37.527	0.000	377.011	1892.582	10642.140	-608436.100
37.982	0.000	377.011	2021.589	9941.395	-570104.200
38.314	0.000	377.011	2159.389	9283.612	-534022.600
38.620	0.000	377.011	2306.582	8749.009	-500231.600
39.244	0.000	377.011	2463.808	8200.916	-468695.200
39.619	0.000	377.011	2631.752	7651.480	-439093.800
39.986	0.000	377.011	2811.143	7150.939	-411328.400
40.312	0.000	377.011	3002.763	6684.097	-385352.900
40.810	0.000	377.011	3207.444	6278.992	-361042.200
41.132	0.000	377.011	3426.077	5938.178	-338273.700
41.519	0.000	377.011	3659.613	5564.448	-316899.800
41.781	0.000	377.011	3909.068	5226.758	-296903.500
42.274	0.000	377.011	4175.526	4878.928	-278162.400
42.615	0.000	377.011	4460.148	4572.344	-260633.300
43.116	0.000	377.011	4764.171	4251.219	-244159.700
43.490	0.000	377.011	5088.917	4004.260	-228704.200
43.858	0.000	377.010	5435.799	3796.201	-214300.700
44.159	0.000	377.010	5806.326	3499.707	-200786.500
44.591	0.000	377.010	6202.110	3354.273	-188105.700
44.900	0.000	377.010	6624.872	3108.318	-176208.100
45.356	0.000	377.010	7076.452	2926.107	-165093.100
45.662	0.000	377.010	7558.813	2746.095	-154709.400
46.113	0.000	377.010	8074.054	2543.617	-144917.000
46.453	0.000	377.010	8624.416	2416.571	-135719.200
46.918	0.000	377.010	9212.292	2239.570	-127141.500
47.251	0.000	377.010	9840.241	2142.349	-119172.400
47.606	0.000	377.010	10510.994	1973.156	-111634.900
47.850	0.000	377.009	11227.468	1846.504	-104584.500
48.157	0.000	377.009	11992.780	1731.994	-97988.080
48.506	0.000	377.009	12810.259	1633.809	-91807.980
48.823	0.000	377.009	13683.461	1538.492	-86009.460
49.157	0.000	377.009	14616.184	1446.103	-80580.110
49.396	0.000	377.009	15612.485	1350.307	-75488.030
49.739	0.000	377.009	16676.698	1271.741	-70726.220
50.010	0.000	377.009	17813.453	1190.731	-66260.060
50.322	0.000	377.009	19027.694	1115.780	-62075.270
50.657	0.000	377.009	20324.702	1049.262	-58161.240
51.093	0.000	377.009	21710.121	973.188	-54488.000
51.525	0.000	377.009	23189.975	919.075	-51067.700
51.820	0.000	377.009	24770.702	873.761	-47837.160
52.064	0.000	377.009	26459.178	826.983	-44805.760
52.327	0.000	377.009	28262.749	778.138	-41962.560
52.766	0.000	377.009	30189.258	738.826	-39337.940
53.014	0.000	377.009	32247.086	688.772	-36846.130
53.393	0.000	377.009	34445.185	646.223	-34517.490
53.870	0.000	377.009	36793.115	606.330	-32346.390
54.179	0.000	377.009	39301.090	567.528	-30301.030
54.449	0.000	377.009	41980.020	532.645	-28389.780
54.829	0.000	377.009	44841.556	505.265	-26597.090
55.326	0.000	377.010	47898.147	473.732	-24919.650
55.707	0.000	377.011	51163.089	444.092	-23349.610
56.059	0.000	377.011	54650.583	427.620	-21868.410
56.420	0.000	377.011	58375.799	398.621	-20489.610
56.774	0.000	377.012	62354.942	368.087	-19206.600
57.182	0.000	377.012	66605.320	357.245	-17984.430
57.690	0.000	377.012	71145.421	335.552	-16849.700
58.044	0.000	377.012	75994.996	308.611	-15786.120
58.555	0.000	377.013	81175.138	294.943	-14794.820
58.938	0.000	377.013	86708.381	275.530	-13859.720
59.246	0.000	377.013	92618.793	260.209	-12990.740
59.548	0.000	377.013	98932.084	235.008	-12161.230
59.926	0.000	377.013	105675.715	232.386	-11381.630
60.360	0.000	377.013	112879.022	217.049	-10684.270
60.683	0.000	377.013	120573.336	200.958	-9998.507
61.025	0.000	377.013	128792.127	193.972	-9360.380
61.375	0.000	377.013	137571.146	182.974	-8785.721
61.732	0.000	377.013	146948.581	176.933	-8228.977
62.259	0.000	377.013	156965.221	167.571	-7705.047
62.616	0.000	377.013	167664.638	157.425	-7223.132
62.907	0.000	377.013	179093.373	151.255	-6766.589
63.323	0.000	377.013	191301.139	143.775	-6341.303
63.692	0.000	377.013	204341.039	137.077	-5937.453
64.197	0.000	377.013	218269.793	128.488	-5564.388
64.622	0.000	377.013	233147.990	121.456	-5207.592
65.004	0.000	377.013	249040.349	115.275	-4883.052
65.426	0.000	377.013	266015.998	112.148	-4576.472
65.710	0.000	377.013	284148.780	105.980	-4288.656
66.013	0.000	377.013	303517.570	98.865	-4015.149
66.477	0.000	377.013	324206.618	94.669	-3760.786
66.907	0.000	377.012	346305.920	90.359	-3522.906
67.284	0.000	377.012	369911.605	86.218	-3300.444
67.782	0.000	377.012	395126.353	83.496	-3091.160
68.162	0.000	377.012	422059.846	79.537	-2896.031
68.589	0.000	377.011	450829.241	75.483	-2712.248
68.925	0.000	377.011	481559.679	72.135	-2540.771
69.352	0.000	377.011	514384.835	70.022	-2378.548
69.622	0.000	377.011	549447.493	66.895	-2228.115
69.926	0.000	377.011	586900.171	64.408	-2086.990
70.325	0.000	377.010	626905.783	60.786	-1953.703
70.722	0.000	377.010	669638.348	58.812	-1828.778
70.984	0.000	377.010	715283.746	56.439	-1711.526
71.329	0.000	377.010	764040.529	54.718	-1599.551
71.667	0.000	377.009	816120.781	53.625	-1501.226
72.062	0.000	377.009	871751.044	50.593	-1405.133
72.491	0.000	377.008	931173.304	48.814	-1313.982
72.957	0.000	377.007	994646.037	47.010	-1228.959
73.280	0.000	377.007	1062445.341	2.576	-1143.037
73.571	0.000	377.006	1134866.134	2.574	-1068.401
74.090	0.000	377.006	1212223.437	0.174	-1002.915
74.486	0.000	377.005	1294853.743	-1.350	-935.284
74.885	0.000	377.005	1383116.481	-2.215	-874.353
75.289	0.000	377.004	1477395.584	-3.528	-815.154
75.790	0.000	377.004	1578101.150	-4.389	-760.315
76.219	0.000	377.004	1685671.237	-5.445	-708.826
76.656	0.000	377.003	1800573.758	-6.123	-660.330
77.138	0.000	377.003	1923308.524	-6.731	-614.975
77.589	0.000	377.003	2054409.414	-6.890	-571.950
77.963	0.000	377.003	2194446.698	-7.693	-530.828
78.241	0.000	377.003	2344029.518	-8.346	-493.379
78.540	0.000	377.003	2503808.540	-8.651	-456.670
78.851	0.000	377.003	2674478.780	-8.738	-422.629
79.334	0.000	377.003	2856782.629	-9.176	-389.924
79.635	0.000	377.003	3051513.084	-9.008	-359.046
79.914	0.000	377.003	3259517.196	-9.143	-329.996
80.317	0.000	377.003	3481699.752	-9.006	-302.318
80.699	0.000	377.003	3719027.216	-8.387	-275.628
81.032	0.000	377.003	3972531.929	-7.267	-251.019
81.375	0.000	377.003	4243316.602	-6.901	-227.737
81.764	0.000	377.003	4532559.110	-7.574	-205.509
82.114	0.000	377.003	4841517.618	-7.113	-183.417
82.413	0.000	377.003	5171536.051	-6.504	-162.609
82.891	0.000	377.003	5524049.945	-5.603	-142.465
83.257	0.000	377.003	5900592.685	-4.478	-123.401
83.662	0.000	377.003	6302802.180	-3.325	-105.311
83.973	0.000	377.003	6732427.985	-2.007	-88.055
84.315	0.000	377.003	7191338.911	-0.484	-71.328
84.613	0.000	377.003	7681531.159	1.541	-55.941
84.937	0.000	377.004	8205136.995	3.124	-41.281
85.265	0.000	377.005	8764434.032	4.939	-27.492
85.779	0.000	377.005	9361855.135	7.008	-14.716
86.099	0.000	377.006	9999999.000	9.191	-3.038

File: Cryocon-22C_and_Wayne_Kerr/Data_365K_479K_Heating_10.5mBar/379K_100mV_10-10-48.dat
Time (s)	Light (A)	T (K)	f (Hz)	R (Ohm)	X (Ohm)
1.474	0.000	379.016	20.000	6989024.000	-49044750.000
2.870	0.000	379.015	21.363	1443070.000	-51083110.000
4.169	0.000	379.016	22.819	1348585.000	-47956730.000
5.389	0.000	379.015	24.375	1212843.000	-44944680.000
6.535	0.000	379.015	26.036	1198985.000	-41992450.000
7.614	0.000	379.014	27.811	1081213.000	-39345650.000
8.626	0.000	379.015	29.707	975032.800	-36823860.000
9.578	0.000	379.015	31.732	938800.500	-34501370.000
10.483	0.000	379.015	33.895	798977.100	-32376720.000
11.334	0.000	379.015	36.205	810535.300	-30339410.000
12.141	0.000	379.015	38.673	742930.500	-28409620.000
13.099	0.000	379.015	41.309	580864.100	-26607300.000
13.987	0.000	379.015	44.125	451333.500	-24897360.000
14.823	0.000	379.015	47.133	380074.000	-23282550.000
15.610	0.000	379.015	50.346	266382.500	-21819110.000
16.350	0.000	379.015	53.777	330235.300	-20459230.000
17.048	0.000	379.015	57.443	380343.300	-19211890.000
17.705	0.000	379.015	61.359	364004.400	-18000870.000
18.326	0.000	379.015	65.541	358380.600	-16857990.000
18.911	0.000	379.015	70.009	326235.100	-15790960.000
19.538	0.000	379.016	74.781	299364.200	-14797110.000
20.060	0.000	379.016	79.878	279229.800	-13868430.000
20.593	0.000	379.016	85.323	260527.300	-13007070.000
21.071	0.000	379.016	91.139	249361.800	-12181230.000
21.547	0.000	379.015	97.352	215819.300	-11413780.000
22.098	0.000	379.015	103.987	203627.300	-10694820.000
22.571	0.000	379.015	111.076	195609.800	-10005740.000
23.035	0.000	379.015	118.647	185989.800	-9377622.000
23.414	0.000	379.015	126.735	170833.200	-8784820.000
23.893	0.000	379.015	135.373	159180.200	-8231173.000
24.344	0.000	379.015	144.601	158005.800	-7704428.000
24.736	0.000	379.015	154.458	121369.100	-7221669.000
25.053	0.000	379.015	164.986	130357.800	-6770154.000
25.339	0.000	379.015	176.232	119198.400	-6344605.000
25.666	0.000	379.015	188.245	109116.000	-5938797.000
25.960	0.000	379.015	201.077	103189.200	-5565736.000
26.217	0.000	379.015	214.783	98367.660	-5214518.000
26.632	0.000	379.015	229.423	91876.480	-4884937.000
26.892	0.000	379.015	245.062	84225.990	-4579539.000
27.170	0.000	379.015	261.766	76588.800	-4287158.000
27.500	0.000	379.015	279.609	73178.360	-4015386.000
27.759	0.000	379.015	298.669	67564.550	-3763120.000
28.024	0.000	379.015	319.027	63493.470	-3524751.000
28.324	0.000	379.015	340.773	59253.550	-3302318.000
28.636	0.000	379.015	364.002	55323.680	-3093538.000
29.003	0.000	379.015	388.814	52286.310	-2898843.000
29.302	0.000	379.015	415.317	48324.330	-2715732.000
29.601	0.000	379.016	443.627	45223.100	-2543459.000
29.858	0.000	379.016	473.866	42497.830	-2383856.000
30.083	0.000	379.016	506.167	39782.530	-2232987.000
30.368	0.000	379.016	540.670	36531.650	-2092034.000
30.596	0.000	379.016	577.524	34570.330	-1959420.000
30.815	0.000	379.016	616.890	32332.470	-1836019.000
31.185	0.000	379.016	658.940	30091.240	-1719594.000
31.464	0.000	379.016	703.857	28209.540	-1611448.000
31.745	0.000	379.016	751.834	26529.480	-1509710.000
32.020	0.000	379.017	803.083	24854.690	-1414546.000
32.260	0.000	379.017	857.824	23324.020	-1325132.000
32.552	0.000	379.017	916.297	21704.160	-1241512.000
32.774	0.000	379.018	978.756	20208.090	-1163205.000
33.319	0.000	379.018	1045.472	19062.160	-1089579.000
33.962	0.000	379.019	1116.736	17877.340	-1021044.000
34.629	0.000	379.019	1192.857	16850.390	-956547.300
35.222	0.000	379.020	1274.167	15670.820	-895994.400
35.771	0.000	379.021	1361.020	14621.050	-839541.700
36.276	0.000	379.021	1453.793	13687.020	-786641.000
36.696	0.000	379.021	1552.890	12756.260	-736884.500
37.057	0.000	379.021	1658.741	12006.520	-690279.300
37.467	0.000	379.022	1771.808	11349.220	-646772.300
37.975	0.000	379.022	1892.582	10578.990	-605845.700
38.318	0.000	379.022	2021.589	9874.803	-567738.100
38.641	0.000	379.022	2159.389	9244.272	-531880.000
39.010	0.000	379.022	2306.582	8763.297	-498196.200
39.378	0.000	379.022	2463.808	8112.451	-466755.700
39.716	0.000	379.022	2631.752	7609.400	-437258.200
40.092	0.000	379.022	2811.143	7198.850	-409678.800
40.415	0.000	379.022	3002.763	6787.601	-383832.500
40.736	0.000	379.022	3207.444	6263.492	-359604.500
41.167	0.000	379.022	3426.077	5901.961	-336904.600
41.615	0.000	379.022	3659.613	5545.956	-315616.200
41.984	0.000	379.021	3909.068	5199.474	-295658.700
42.459	0.000	379.020	4175.526	4933.246	-277013.100
42.794	0.000	379.019	4460.148	4618.112	-259546.100
43.260	0.000	379.018	4764.171	4236.868	-243199.300
43.652	0.000	379.018	5088.917	4010.939	-227836.100
44.049	0.000	379.018	5435.799	3769.989	-213431.700
44.431	0.000	379.017	5806.326	3563.467	-199967.700
44.863	0.000	379.017	6202.110	3273.633	-187388.600
45.145	0.000	379.017	6624.872	3101.716	-175496.200
45.622	0.000	379.016	7076.452	2952.546	-164447.900
45.942	0.000	379.016	7558.813	2694.173	-153999.700
46.341	0.000	379.016	8074.054	2549.538	-144354.600
46.672	0.000	379.015	8624.416	2458.512	-135234.400
47.020	0.000	379.015	9212.292	2269.258	-126680.000
47.335	0.000	379.015	9840.241	2087.165	-118637.100
47.714	0.000	379.014	10510.994	1986.326	-111183.500
47.961	0.000	379.014	11227.468	1868.666	-104174.700
48.239	0.000	379.014	11992.780	1754.788	-97580.150
48.656	0.000	379.013	12810.259	1654.431	-91442.440
48.959	0.000	379.013	13683.461	1557.758	-85674.320
49.306	0.000	379.013	14616.184	1449.518	-80266.340
49.593	0.000	379.012	15612.485	1368.427	-75201.850
49.872	0.000	379.012	16676.698	1275.336	-70455.920
50.199	0.000	379.012	17813.453	1205.302	-66008.230
50.527	0.000	379.012	19027.694	1132.252	-61846.340
50.930	0.000	379.012	20324.702	1057.910	-57943.600
51.357	0.000	379.012	21710.121	993.063	-54282.850
51.659	0.000	379.012	23189.975	927.519	-50855.550
52.120	0.000	379.012	24770.702	878.016	-47655.300
52.416	0.000	379.012	26459.178	825.371	-44631.040
52.680	0.000	379.012	28262.749	763.940	-41823.820
52.978	0.000	379.012	30189.258	721.759	-39173.830
53.329	0.000	379.012	32247.086	679.226	-36697.500
53.714	0.000	379.012	34445.185	641.413	-34380.950
54.021	0.000	379.012	36793.115	604.190	-32215.230
54.380	0.000	379.011	39301.090	568.285	-30184.790
54.800	0.000	379.011	41980.020	537.052	-28275.810
55.298	0.000	379.010	44841.556	503.513	-26490.680
55.784	0.000	379.010	47898.147	477.548	-24819.570
56.235	0.000	379.010	51163.089	450.137	-23258.720
56.528	0.000	379.010	54650.583	417.086	-21784.470
57.042	0.000	379.010	58375.799	387.671	-20408.700
57.426	0.000	379.009	62354.942	363.998	-19105.690
57.949	0.000	379.009	66605.320	358.804	-17912.350
58.361	0.000	379.009	71145.421	329.479	-16785.680
58.759	0.000	379.010	75994.996	309.931	-15728.810
59.187	0.000	379.010	81175.138	295.655	-14726.110
59.639	0.000	379.010	86708.381	281.443	-13800.530
60.105	0.000	379.010	92618.793	260.713	-12930.000
60.566	0.000	379.011	98932.084	241.120	-12110.320
60.889	0.000	379.011	105675.715	231.300	-11376.970
61.198	0.000	379.011	112879.022	223.060	-10637.040
61.575	0.000	379.011	120573.336	208.637	-9975.576
61.882	0.000	379.011	128792.127	201.844	-9352.281
62.198	0.000	379.011	137571.146	186.942	-8750.916
62.629	0.000	379.012	146948.581	174.971	-8197.792
62.926	0.000	379.012	156965.221	169.718	-7679.347
63.210	0.000	379.012	167664.638	158.404	-7193.946
63.618	0.000	379.013	179093.373	149.387	-6739.687
63.981	0.000	379.013	191301.139	141.519	-6316.314
64.365	0.000	379.014	204341.039	135.023	-5916.393
64.832	0.000	379.014	218269.793	129.770	-5543.059
65.239	0.000	379.015	233147.990	119.239	-5195.848
65.548	0.000	379.015	249040.349	115.053	-4862.959
65.900	0.000	379.015	266015.998	110.613	-4559.078
66.271	0.000	379.015	284148.780	106.191	-4271.356
66.773	0.000	379.016	303517.570	99.575	-4000.189
67.277	0.000	379.016	324206.618	94.609	-3747.261
67.708	0.000	379.017	346305.920	90.293	-3511.036
68.063	0.000	379.017	369911.605	86.197	-3286.800
68.342	0.000	379.017	395126.353	82.623	-3080.020
68.671	0.000	379.017	422059.846	78.662	-2885.168
69.088	0.000	379.018	450829.241	75.534	-2701.701
69.522	0.000	379.018	481559.679	71.586	-2531.200
69.873	0.000	379.018	514384.835	69.367	-2369.964
70.245	0.000	379.019	549447.493	66.892	-2219.776
70.511	0.000	379.019	586900.171	64.287	-2078.844
70.891	0.000	379.019	626905.783	60.712	-1945.841
71.260	0.000	379.019	669638.348	58.869	-1821.494
71.629	0.000	379.019	715283.746	56.395	-1705.249
71.963	0.000	379.020	764040.529	54.927	-1597.968
72.370	0.000	379.020	816120.781	53.488	-1495.208
72.760	0.000	379.020	871751.044	50.902	-1399.707
73.063	0.000	379.020	931173.304	48.666	-1308.742
73.371	0.000	379.020	994646.037	46.853	-1224.462
73.804	0.000	379.020	1062445.341	2.438	-1138.871
74.077	0.000	379.021	1134866.134	2.159	-1064.193
74.587	0.000	379.021	1212223.437	0.673	-999.482
74.981	0.000	379.021	1294853.743	-0.919	-931.838
75.360	0.000	379.022	1383116.481	-1.860	-870.592
75.835	0.000	379.022	1477395.584	-3.584	-812.205
76.249	0.000	379.022	1578101.150	-4.411	-757.256
76.519	0.000	379.022	1685671.237	-5.406	-706.104
76.900	0.000	379.022	1800573.758	-5.888	-657.599
77.237	0.000	379.022	1923308.524	-6.410	-612.491
77.588	0.000	379.022	2054409.414	-6.936	-569.486
77.941	0.000	379.022	2194446.698	-7.739	-528.751
78.187	0.000	379.021	2344029.518	-8.293	-491.328
78.513	0.000	379.021	2503808.540	-8.551	-454.876
78.832	0.000	379.020	2674478.780	-8.566	-420.895
79.329	0.000	379.020	2856782.629	-9.157	-388.290
79.649	0.000	379.019	3051513.084	-8.969	-357.529
79.996	0.000	379.019	3259517.196	-9.017	-328.669
80.398	0.000	379.018	3481699.752	-8.901	-301.137
80.863	0.000	379.018	3719027.216	-8.281	-274.396
81.289	0.000	379.017	3972531.929	-7.486	-249.715
81.633	0.000	379.017	4243316.602	-6.959	-226.530
82.040	0.000	379.016	4532559.110	-7.455	-204.591
82.471	0.000	379.016	4841517.618	-7.042	-182.539
82.844	0.000	379.015	5171536.051	-6.412	-161.786
83.432	0.000	379.014	5524049.945	-5.529	-141.711
83.697	0.000	379.014	5900592.685	-4.395	-122.708
84.014	0.000	379.013	6302802.180	-3.220	-104.711
84.489	0.000	379.013	6732427.985	-1.920	-87.482
84.764	0.000	379.012	7191338.911	-0.427	-70.815
85.090	0.000	379.012	7681531.159	1.609	-55.394
85.402	0.000	379.012	8205136.995	3.211	-40.844
85.682	0.000	379.012	8764434.032	5.015	-27.128
86.111	0.000	379.012	9361855.135	7.086	-14.379
86.385	0.000	379.012	9999999.000	9.243	-2.751
