Repository: sahgyan9/Cryocon_22C_Temperature_Controller_Python-File

## 🧪 Sample Under Test: PMN-0.3PT (0.70PMN-0.30PT)

- **Material:** $0.70\text{Pb}(\text{Mg}_{1/3}\text{Nb}_{2/3})\text{O}_3 - 0.30\text{PbTiO}_3$ ($x = 0.30$), a relaxor-based ferroelectric on the rhombohedral side of the Morphotropic Phase Boundary (MPB).
- **Latest Measurement Location:** [`Cryocon-22C_and_Wayne_Kerr/Data/`](Data/)
  - **Recorded Sweeps:** 57 full-spectrum impedance files from **300.0 K to 412.0 K** in 2.0 K steps (`300K_100mV_*.dat` to `412K_100mV_*.dat`).
  - **Sweep Parameters:** 200 logarithmic frequency points from **20 Hz to 10 MHz**, 100 mV AC excitation RMS.
- **Sample Geometry & Vacuum Capacitance:**

File: Cryocon-22C_and_Wayne_Kerr/Data_365K_479K_Heating_10.5mBar/381K_100mV_10-19-26.dat
Time (s)	Light (A)	T (K)	f (Hz)	R (Ohm)	X (Ohm)
1.474	0.000	381.027	20.000	-3495303.000	-49042010.000
2.856	0.000	381.027	21.363	1628223.000	-51095980.000
4.154	0.000	381.028	22.819	1310433.000	-47629300.000
5.375	0.000	381.030	24.375	1225342.000	-44734740.000
6.522	0.000	381.030	26.036	1158271.000	-41874910.000
7.601	0.000	381.031	27.811	1028556.000	-39202240.000
8.618	0.000	381.031	29.707	913133.100	-36761680.000
9.572	0.000	381.031	31.732	833996.000	-34405380.000
10.482	0.000	381.031	33.895	828939.700	-32287850.000
11.327	0.000	381.031	36.205	714075.400	-30140940.000
12.130	0.000	381.031	38.673	590045.900	-28280640.000
13.077	0.000	381.031	41.309	615239.800	-26501480.000
13.963	0.000	381.031	44.125	482183.000	-24802860.000
14.799	0.000	381.031	47.133	346538.900	-23238120.000
15.586	0.000	381.031	50.346	362146.900	-21781250.000
16.327	0.000	381.031	53.777	325694.300	-20391610.000
17.024	0.000	381.031	57.443	375387.600	-19150780.000
17.681	0.000	381.031	61.359	381633.900	-17943720.000
18.303	0.000	381.031	65.541	367441.600	-16795300.000
18.888	0.000	381.031	70.009	324174.100	-15739990.000
19.440	0.000	381.031	74.781	302587.200	-14742940.000
19.962	0.000	381.031	79.878	296987.700	-13810730.000
20.511	0.000	381.031	85.323	258900.600	-12938920.000
21.033	0.000	381.032	91.139	243472.900	-12131290.000
21.526	0.000	381.032	97.352	228558.200	-11366680.000
22.004	0.000	381.032	103.987	222818.900	-10650800.000
22.449	0.000	381.032	111.076	194298.700	-9980000.000
22.898	0.000	381.032	118.647	186306.700	-9343282.000
23.374	0.000	381.033	126.735	167374.500	-8754269.000
23.757	0.000	381.033	135.373	162888.400	-8204115.000
24.209	0.000	381.033	144.601	156993.200	-7672791.000
24.554	0.000	381.033	154.458	139922.200	-7181870.000
24.920	0.000	381.033	164.986	128301.200	-6741868.000
25.260	0.000	381.032	176.232	119779.000	-6319667.000
25.616	0.000	381.032	188.245	107923.900	-5918720.000
25.946	0.000	381.031	201.077	100880.500	-5544161.000
26.207	0.000	381.031	214.783	95634.210	-5194495.000
26.465	0.000	381.030	229.423	90332.310	-4866482.000
26.768	0.000	381.030	245.062	88014.420	-4559405.000
27.083	0.000	381.029	261.766	80408.410	-4269888.000
27.532	0.000	381.029	279.609	73175.360	-4001558.000
27.868	0.000	381.029	298.669	67970.010	-3748873.000
28.123	0.000	381.028	319.027	64533.980	-3511105.000
28.438	0.000	381.028	340.773	59201.320	-3289035.000
28.831	0.000	381.027	364.002	55470.280	-3081018.000
29.103	0.000	381.026	388.814	51064.810	-2886980.000
29.370	0.000	381.026	415.317	47964.100	-2704623.000
29.672	0.000	381.026	443.627	44933.100	-2533922.000
30.019	0.000	381.025	473.866	41694.030	-2373932.000
30.256	0.000	381.025	506.167	39156.670	-2223110.000
30.595	0.000	381.024	540.670	36886.500	-2082970.000
30.825	0.000	381.024	577.524	34398.760	-1952362.000
31.123	0.000	381.024	616.890	32015.180	-1828709.000
31.369	0.000	381.024	658.940	30291.540	-1712873.000
31.655	0.000	381.025	703.857	28222.140	-1605058.000
31.887	0.000	381.025	751.834	26464.870	-1503479.000
32.160	0.000	381.025	803.083	24890.300	-1407866.000
32.430	0.000	381.025	857.824	23164.480	-1319195.000
32.611	0.000	381.025	916.297	21639.200	-1235835.000
32.819	0.000	381.025	978.756	20495.990	-1157699.000
33.402	0.000	381.025	1045.472	18624.850	-1084838.000
33.972	0.000	381.025	1116.736	17480.200	-1016633.000
34.504	0.000	381.025	1192.857	16699.590	-952423.800
35.092	0.000	381.025	1274.167	15564.920	-892051.400
35.527	0.000	381.025	1361.020	14651.370	-835810.800
35.961	0.000	381.025	1453.793	13623.200	-783110.000
36.481	0.000	381.026	1552.890	12611.620	-733495.900
36.890	0.000	381.026	1658.741	11981.460	-687323.800
37.291	0.000	381.026	1771.808	11182.460	-643831.400
37.653	0.000	381.025	1892.582	10534.910	-603240.000
37.986	0.000	381.025	2021.589	9830.659	-565202.400
38.388	0.000	381.025	2159.389	9288.148	-529488.500
38.833	0.000	381.024	2306.582	8635.552	-496096.800
39.153	0.000	381.024	2463.808	8125.131	-464738.400
39.475	0.000	381.024	2631.752	7629.604	-435418.900
39.762	0.000	381.024	2811.143	7158.118	-407923.900
40.243	0.000	381.024	3002.763	6671.352	-382086.000
40.611	0.000	381.023	3207.444	6271.552	-357998.800
40.952	0.000	381.023	3426.077	5904.712	-335351.700
41.242	0.000	381.023	3659.613	5494.026	-314270.800
41.558	0.000	381.023	3909.068	5163.872	-294438.400
42.078	0.000	381.023	4175.526	4888.966	-275823.500
42.534	0.000	381.023	4460.148	4586.560	-258378.100
42.920	0.000	381.023	4764.171	4292.804	-242111.600
43.275	0.000	381.024	5088.917	3971.338	-226800.200
43.612	0.000	381.024	5435.799	3756.753	-212548.600
43.922	0.000	381.024	5806.326	3556.278	-199071.700
44.209	0.000	381.025	6202.110	3285.846	-186514.900
44.689	0.000	381.025	6624.872	3178.120	-174732.700
44.984	0.000	381.026	7076.452	2922.100	-163684.500
45.276	0.000	381.026	7558.813	2716.584	-153355.200
45.648	0.000	381.026	8074.054	2552.224	-143721.200
45.994	0.000	381.026	8624.416	2380.896	-134600.800
46.332	0.000	381.026	9212.292	2237.633	-126102.300
46.671	0.000	381.027	9840.241	2103.022	-118164.300
47.030	0.000	381.027	10510.994	1970.680	-110687.100
47.312	0.000	381.027	11227.468	1869.605	-103687.000
47.676	0.000	381.027	11992.780	1755.065	-97158.250
48.041	0.000	381.027	12810.259	1647.280	-91027.920
48.359	0.000	381.027	13683.461	1545.475	-85271.060
48.657	0.000	381.027	14616.184	1456.401	-79901.280
48.964	0.000	381.027	15612.485	1364.122	-74864.600
49.241	0.000	381.026	16676.698	1288.935	-70132.470
49.685	0.000	381.026	17813.453	1213.642	-65716.280
50.047	0.000	381.026	19027.694	1133.596	-61564.200
50.466	0.000	381.025	20324.702	1068.669	-57664.660
50.736	0.000	381.025	21710.121	994.601	-54038.480
51.023	0.000	381.025	23189.975	945.776	-50625.370
51.278	0.000	381.024	24770.702	878.356	-47425.320
51.551	0.000	381.024	26459.178	838.950	-44431.330
51.883	0.000	381.024	28262.749	772.038	-41641.920
52.158	0.000	381.024	30189.258	731.357	-38996.970
52.463	0.000	381.024	32247.086	695.649	-36538.780
52.830	0.000	381.024	34445.185	652.301	-34232.030
53.139	0.000	381.024	36793.115	615.546	-32075.860
53.458	0.000	381.024	39301.090	579.047	-30054.590
53.811	0.000	381.024	41980.020	541.931	-28156.980
54.305	0.000	381.023	44841.556	510.964	-26380.510
54.818	0.000	381.023	47898.147	484.336	-24720.170
55.324	0.000	381.023	51163.089	444.820	-23152.730
55.778	0.000	381.023	54650.583	428.832	-21697.220
56.272	0.000	381.022	58375.799	402.481	-20331.640
56.673	0.000	381.022	62354.942	395.221	-19045.200
57.141	0.000	381.022	66605.320	360.012	-17838.840
57.520	0.000	381.022	71145.421	338.670	-16719.360
57.887	0.000	381.022	75994.996	314.856	-15666.460
58.246	0.000	381.022	81175.138	294.190	-14676.100
58.615	0.000	381.022	86708.381	273.835	-13747.380
58.962	0.000	381.022	92618.793	257.557	-12878.930
59.284	0.000	381.022	98932.084	244.035	-12062.410
59.725	0.000	381.022	105675.715	233.331	-11317.370
60.170	0.000	381.022	112879.022	217.101	-10605.110
60.567	0.000	381.022	120573.336	212.487	-9927.182
60.921	0.000	381.022	128792.127	216.137	-9319.627
61.272	0.000	381.022	137571.146	188.141	-8713.691
61.724	0.000	381.022	146948.581	175.564	-8167.031
62.189	0.000	381.022	156965.221	170.608	-7649.264
62.502	0.000	381.022	167664.638	160.395	-7169.342
62.808	0.000	381.022	179093.373	150.568	-6715.056
63.236	0.000	381.022	191301.139	141.228	-6292.687
63.671	0.000	381.023	204341.039	137.226	-5893.738
64.124	0.000	381.023	218269.793	131.030	-5522.684
64.462	0.000	381.024	233147.990	120.820	-5170.465
64.927	0.000	381.024	249040.349	115.613	-4847.057
65.274	0.000	381.025	266015.998	112.604	-4541.924
65.699	0.000	381.025	284148.780	105.738	-4255.631
66.052	0.000	381.025	303517.570	100.878	-3985.401
66.609	0.000	381.025	324206.618	95.484	-3733.125
67.002	0.000	381.025	346305.920	92.037	-3497.324
67.335	0.000	381.025	369911.605	86.917	-3274.809
67.739	0.000	381.026	395126.353	82.475	-3067.816
68.045	0.000	381.026	422059.846	80.151	-2874.441
68.426	0.000	381.026	450829.241	75.731	-2692.395
68.895	0.000	381.026	481559.679	72.604	-2520.983
69.198	0.000	381.027	514384.835	69.760	-2360.549
69.566	0.000	381.027	549447.493	66.304	-2211.300
69.902	0.000	381.027	586900.171	64.370	-2070.557
70.204	0.000	381.027	626905.783	61.406	-1939.171
70.540	0.000	381.026	669638.348	58.965	-1815.139
70.842	0.000	381.026	715283.746	56.616	-1699.119
71.198	0.000	381.026	764040.529	55.538	-1588.291
71.493	0.000	381.026	816120.781	53.052	-1490.397
71.892	0.000	381.025	871751.044	50.676	-1394.348
72.294	0.000	381.025	931173.304	48.565	-1304.188
72.588	0.000	381.024	994646.037	46.734	-1220.013
72.870	0.000	381.024	1062445.341	2.170	-1135.166
73.275	0.000	381.023	1134866.134	2.104	-1060.953
73.699	0.000	381.023	1212223.437	1.574	-996.452
74.008	0.000	381.022	1294853.743	-0.858	-928.443
74.411	0.000	381.022	1383116.481	-1.947	-867.551
74.891	0.000	381.022	1477395.584	-3.472	-809.269
75.408	0.000	381.022	1578101.150	-4.292	-754.534
75.705	0.000	381.022	1685671.237	-5.295	-703.490
75.988	0.000	381.021	1800573.758	-5.775	-655.458
76.372	0.000	381.021	1923308.524	-6.447	-610.092
76.778	0.000	381.021	2054409.414	-6.883	-567.258
77.164	0.000	381.021	2194446.698	-7.676	-526.884
77.478	0.000	381.020	2344029.518	-8.104	-489.744
77.734	0.000	381.020	2503808.540	-8.604	-453.220
78.176	0.000	381.020	2674478.780	-8.352	-419.138
78.585	0.000	381.019	2856782.629	-9.132	-386.819
78.845	0.000	381.019	3051513.084	-8.982	-356.178
79.184	0.000	381.019	3259517.196	-8.955	-327.312
79.490	0.000	381.019	3481699.752	-8.758	-299.954
79.898	0.000	381.019	3719027.216	-8.335	-273.219
80.324	0.000	381.018	3972531.929	-7.623	-248.783
80.806	0.000	381.018	4243316.602	-7.011	-225.499
81.188	0.000	381.018	4532559.110	-7.358	-203.793
81.449	0.000	381.019	4841517.618	-6.998	-181.790
81.842	0.000	381.019	5171536.051	-6.283	-161.052
82.388	0.000	381.019	5524049.945	-5.468	-141.020
82.823	0.000	381.019	5900592.685	-4.360	-122.066
83.093	0.000	381.019	6302802.180	-3.111	-104.125
83.595	0.000	381.019	6732427.985	-1.848	-86.954
83.878	0.000	381.019	7191338.911	-0.364	-70.331
84.300	0.000	381.019	7681531.159	1.672	-54.920
84.599	0.000	381.019	8205136.995	3.280	-40.436
85.052	0.000	381.019	8764434.032	5.088	-26.798
85.340	0.000	381.019	9361855.135	7.150	-14.071
85.828	0.000	381.019	9999999.000	9.289	-2.493

File: Cryocon-22C_and_Wayne_Kerr/Data_365K_479K_Heating_10.5mBar/383K_100mV_10-28-03.dat
Time (s)	Light (A)	T (K)	f (Hz)	R (Ohm)	X (Ohm)
1.471	0.000	383.029	20.000	5590856.000	-63053080.000
2.863	0.000	383.028	21.363	1562707.000	-50721890.000
4.163	0.000	383.028	22.819	1318729.000	-47515310.000
5.384	0.000	383.028	24.375	1184244.000	-44561020.000
6.539	0.000	383.027	26.036	1169666.000	-41700160.000
7.638	0.000	383.027	27.811	1109521.000	-38994900.000
8.652	0.000	383.027	29.707	1015426.000	-36502300.000
9.607	0.000	383.027	31.732	964822.800	-34228070.000
10.505	0.000	383.027	33.895	825675.400	-32153240.000
11.349	0.000	383.027	36.205	776752.700	-29995620.000
12.160	0.000	383.027	38.673	738900.400	-28139290.000
13.104	0.000	383.027	41.309	611807.900	-26380010.000
13.992	0.000	383.027	44.125	491701.900	-24701020.000
14.827	0.000	383.027	47.133	376401.000	-23109740.000
15.613	0.000	383.027	50.346	297535.500	-21722540.000
16.391	0.000	383.027	53.777	348855.600	-20281280.000
17.090	0.000	383.027	57.443	364893.400	-19038950.000
17.759	0.000	383.027	61.359	390722.700	-17890540.000
18.379	0.000	383.027	65.541	350864.200	-16740460.000
18.966	0.000	383.027	70.009	325774.800	-15685160.000
19.520	0.000	383.027	74.781	303102.300	-14690300.000
20.043	0.000	383.028	79.878	292621.200	-13765260.000
20.536	0.000	383.028	85.323	266904.200	-12888780.000
21.020	0.000	383.028	91.139	248164.100	-12078150.000
21.524	0.000	383.028	97.352	225549.600	-11318840.000
21.984	0.000	383.029	103.987	215694.200	-10604070.000
22.404	0.000	383.029	111.076	201552.600	-9934611.000
22.940	0.000	383.029	118.647	182089.100	-9306008.000
23.394	0.000	383.029	126.735	168688.800	-8719112.000
23.799	0.000	383.029	135.373	155312.700	-8168682.000
24.197	0.000	383.029	144.601	157554.700	-7662420.000
24.512	0.000	383.029	154.458	144979.400	-7180512.000
24.958	0.000	383.029	164.986	127626.200	-6716023.000
25.274	0.000	383.029	176.232	115868.000	-6292519.000
25.580	0.000	383.029	188.245	110401.300	-5895550.000
25.873	0.000	383.029	201.077	103221.800	-5522983.000
26.195	0.000	383.029	214.783	96044.050	-5174419.000
26.450	0.000	383.029	229.423	89101.890	-4846486.000
26.789	0.000	383.029	245.062	81391.260	-4540298.000
27.095	0.000	383.029	261.766	78408.090	-4253256.000
27.429	0.000	383.029	279.609	72387.760	-3983518.000
27.697	0.000	383.029	298.669	67903.080	-3733046.000
27.972	0.000	383.029	319.027	61959.210	-3497542.000
28.222	0.000	383.029	340.773	58630.570	-3276164.000
28.498	0.000	383.029	364.002	54711.870	-3069326.000
28.773	0.000	383.029	388.814	50562.040	-2874302.000
29.143	0.000	383.028	415.317	47400.840	-2693911.000
29.389	0.000	383.028	443.627	44238.660	-2523946.000
29.793	0.000	383.028	473.866	41646.560	-2364823.000
30.091	0.000	383.028	506.167	38480.600	-2215689.000
30.386	0.000	383.028	540.670	36486.390	-2074693.000
30.624	0.000	383.028	577.524	34422.720	-1944307.000
30.993	0.000	383.028	616.890	31760.470	-1820861.000
31.213	0.000	383.028	658.940	29813.290	-1706412.000
31.413	0.000	383.028	703.857	27892.970	-1598054.000
31.648	0.000	383.028	751.834	26218.580	-1497102.000
31.895	0.000	383.028	803.083	24597.270	-1403177.000
32.110	0.000	383.028	857.824	23081.990	-1314028.000
32.403	0.000	383.028	916.297	21598.640	-1231241.000
32.627	0.000	383.028	978.756	20093.040	-1153251.000
33.242	0.000	383.029	1045.472	18647.850	-1080627.000
33.750	0.000	383.029	1116.736	17267.020	-1012527.000
34.287	0.000	383.029	1192.857	16359.650	-948477.000
34.776	0.000	383.029	1274.167	15446.910	-888652.300
35.270	0.000	383.029	1361.020	14355.490	-832492.200
35.842	0.000	383.029	1453.793	13475.300	-780011.100
36.339	0.000	383.030	1552.890	12641.780	-730677.000
36.727	0.000	383.030	1658.741	11850.250	-684557.100
37.080	0.000	383.030	1771.808	11158.730	-641279.000
37.405	0.000	383.030	1892.582	10480.890	-600776.600
37.780	0.000	383.030	2021.589	9727.836	-562852.600
38.099	0.000	383.031	2159.389	9100.634	-527350.500
38.466	0.000	383.031	2306.582	8545.626	-494026.300
38.752	0.000	383.031	2463.808	8026.130	-462826.600
39.052	0.000	383.031	2631.752	7543.891	-433578.600
39.364	0.000	383.031	2811.143	7136.100	-406212.000
39.669	0.000	383.031	3002.763	6687.401	-380633.800
40.023	0.000	383.031	3207.444	6214.444	-356517.500
40.324	0.000	383.031	3426.077	5869.828	-334012.500
40.596	0.000	383.031	3659.613	5474.684	-312917.100
40.966	0.000	383.031	3909.068	5155.351	-293196.200
41.356	0.000	383.031	4175.526	4886.658	-274702.500
41.774	0.000	383.031	4460.148	4587.472	-257362.600
42.109	0.000	383.031	4764.171	4244.610	-241151.900
42.459	0.000	383.031	5088.917	3991.485	-225885.000
42.811	0.000	383.031	5435.799	3790.388	-211621.500
43.159	0.000	383.031	5806.326	3599.807	-198301.100
43.498	0.000	383.031	6202.110	3243.455	-185767.900
43.963	0.000	383.031	6624.872	3113.124	-174037.500
44.268	0.000	383.031	7076.452	2861.408	-163056.700
44.562	0.000	383.031	7558.813	2698.448	-152800.000
44.984	0.000	383.031	8074.054	2591.727	-143086.400
45.492	0.000	383.031	8624.416	2400.226	-134105.000
45.777	0.000	383.031	9212.292	2258.861	-125638.000
46.135	0.000	383.031	9840.241	2087.360	-117706.400
46.392	0.000	383.030	10510.994	1980.958	-110240.700
46.620	0.000	383.030	11227.468	1855.387	-103289.200
46.955	0.000	383.030	11992.780	1740.783	-96775.590
47.264	0.000	383.030	12810.259	1655.952	-90662.840
47.533	0.000	383.030	13683.461	1559.903	-84951.030
47.829	0.000	383.030	14616.184	1445.336	-79585.830
48.138	0.000	383.029	15612.485	1364.382	-74571.350
48.560	0.000	383.029	16676.698	1288.175	-69867.060
48.970	0.000	383.029	17813.453	1214.329	-65459.580
49.274	0.000	383.029	19027.694	1134.328	-61323.960
49.577	0.000	383.029	20324.702	1078.672	-57456.350
49.828	0.000	383.029	21710.121	996.165	-53830.910
50.110	0.000	383.029	23189.975	952.124	-50421.200
50.477	0.000	383.029	24770.702	883.548	-47245.060
50.806	0.000	383.029	26459.178	837.699	-44261.120
51.225	0.000	383.028	28262.749	785.997	-41464.640
51.571	0.000	383.028	30189.258	732.412	-38837.320
51.864	0.000	383.028	32247.086	700.742	-36401.080
52.222	0.000	383.028	34445.185	653.516	-34104.730
52.548	0.000	383.028	36793.115	618.304	-31955.590
53.109	0.000	383.028	39301.090	580.099	-29938.760
53.450	0.000	383.027	41980.020	542.866	-28049.880
53.930	0.000	383.027	44841.556	513.012	-26280.490
54.379	0.000	383.027	47898.147	482.055	-24623.630
54.884	0.000	383.027	51163.089	452.787	-23070.140
55.274	0.000	383.026	54650.583	435.732	-21614.160
55.633	0.000	383.026	58375.799	398.272	-20250.210
55.923	0.000	383.026	62354.942	361.922	-18966.530
56.328	0.000	383.026	66605.320	355.061	-17768.040
56.689	0.000	383.026	71145.421	336.691	-16654.850
56.941	0.000	383.026	75994.996	320.271	-15604.230
57.226	0.000	383.026	81175.138	296.064	-14613.650
57.701	0.000	383.026	86708.381	284.275	-13699.020
58.114	0.000	383.026	92618.793	264.379	-12833.790
58.391	0.000	383.027	98932.084	244.654	-12022.640
58.818	0.000	383.027	105675.715	244.117	-11273.120
59.145	0.000	383.027	112879.022	219.516	-10550.000
59.490	0.000	383.027	120573.336	209.121	-9886.134
59.835	0.000	383.026	128792.127	223.640	-9273.192
60.216	0.000	383.026	137571.146	183.362	-8685.434
60.752	0.000	383.026	146948.581	176.738	-8136.293
61.042	0.000	383.026	156965.221	165.261	-7621.746
61.349	0.000	383.025	167664.638	157.544	-7140.243
61.727	0.000	383.025	179093.373	150.016	-6688.169
62.040	0.000	383.025	191301.139	130.202	-6275.970
62.460	0.000	383.025	204341.039	135.929	-5871.318
62.806	0.000	383.025	218269.793	129.383	-5502.282
63.164	0.000	383.025	233147.990	124.492	-5158.824
63.483	0.000	383.025	249040.349	115.713	-4827.488
63.879	0.000	383.025	266015.998	111.761	-4525.300
64.124	0.000	383.025	284148.780	105.450	-4238.822
64.530	0.000	383.025	303517.570	99.642	-3970.393
64.960	0.000	383.025	324206.618	94.362	-3718.991
65.280	0.000	383.025	346305.920	90.768	-3484.146
65.602	0.000	383.025	369911.605	86.118	-3262.831
65.927	0.000	383.025	395126.353	82.395	-3056.946
66.312	0.000	383.025	422059.846	78.445	-2863.529
66.624	0.000	383.025	450829.241	74.859	-2681.739
66.966	0.000	383.025	481559.679	72.102	-2512.178
67.274	0.000	383.025	514384.835	69.028	-2352.265
67.659	0.000	383.025	549447.493	66.046	-2202.879
67.975	0.000	383.025	586900.171	63.954	-2062.654
68.422	0.000	383.025	626905.783	60.940	-1931.694
68.757	0.000	383.025	669638.348	58.782	-1808.366
69.163	0.000	383.025	715283.746	56.002	-1692.262
69.539	0.000	383.025	764040.529	55.608	-1581.739
69.805	0.000	383.025	816120.781	52.914	-1484.570
70.222	0.000	383.025	871751.044	50.860	-1389.200
70.598	0.000	383.025	931173.304	48.522	-1299.062
70.924	0.000	383.025	994646.037	46.272	-1215.314
71.256	0.000	383.025	1062445.341	1.983	-1130.823
71.660	0.000	383.025	1134866.134	1.419	-1056.715
72.060	0.000	383.025	1212223.437	3.054	-992.768
72.518	0.000	383.025	1294853.743	-0.807	-924.922
72.981	0.000	383.025	1383116.481	-1.937	-864.137
73.375	0.000	383.026	1477395.584	-3.201	-806.067
73.818	0.000	383.026	1578101.150	-4.481	-751.399
74.213	0.000	383.026	1685671.237	-5.229	-700.836
74.584	0.000	383.026	1800573.758	-5.790	-652.946
75.100	0.000	383.027	1923308.524	-6.324	-607.680
75.373	0.000	383.027	2054409.414	-6.966	-565.030
75.638	0.000	383.027	2194446.698	-7.699	-524.676
75.965	0.000	383.027	2344029.518	-7.830	-487.731
76.371	0.000	383.027	2503808.540	-8.386	-451.287
76.777	0.000	383.027	2674478.780	-8.405	-417.260
77.160	0.000	383.027	2856782.629	-9.052	-385.192
77.633	0.000	383.027	3051513.084	-8.921	-354.598
78.076	0.000	383.027	3259517.196	-8.925	-325.942
78.517	0.000	383.027	3481699.752	-8.664	-298.559
78.854	0.000	383.028	3719027.216	-8.357	-272.029
79.259	0.000	383.028	3972531.929	-7.678	-247.777
79.599	0.000	383.028	4243316.602	-7.066	-224.515
79.905	0.000	383.028	4532559.110	-7.316	-202.881
80.270	0.000	383.028	4841517.618	-6.885	-180.917
80.646	0.000	383.029	5171536.051	-6.181	-160.236
81.089	0.000	383.029	5524049.945	-5.388	-140.305
81.421	0.000	383.029	5900592.685	-4.285	-121.379
81.849	0.000	383.029	6302802.180	-3.028	-103.487
82.190	0.000	383.029	6732427.985	-1.783	-86.385
82.498	0.000	383.029	7191338.911	-0.331	-69.832
82.824	0.000	383.029	7681531.159	1.785	-54.408
83.240	0.000	383.029	8205136.995	3.337	-40.007
83.516	0.000	383.029	8764434.032	5.171	-26.439
83.961	0.000	383.029	9361855.135	7.208	-13.742
84.343	0.000	383.029	9999999.000	9.344	-2.216

File: Cryocon-22C_and_Wayne_Kerr/Data_365K_479K_Heating_10.5mBar/385K_100mV_10-36-38.dat
Time (s)	Light (A)	T (K)	f (Hz)	R (Ohm)	X (Ohm)
1.472	0.000	385.033	20.000	7474135.000	-49163100.000
2.856	0.000	385.033	21.363	1446981.000	-50523440.000
4.154	0.000	385.033	22.819	1517560.000	-47303160.000
5.375	0.000	385.033	24.375	1343586.000	-44278780.000
6.524	0.000	385.033	26.036	1151301.000	-41485670.000
7.601	0.000	385.033	27.811	1154340.000	-38821170.000
8.648	0.000	385.033	29.707	984581.000	-36402350.000
9.601	0.000	385.032	31.732	933396.100	-34083690.000
10.498	0.000	385.033	33.895	929898.300	-31912660.000
11.414	0.000	385.034	36.205	785179.300	-29998880.000
12.220	0.000	385.034	38.673	708667.100	-27987670.000
13.163	0.000	385.034	41.309	611426.300	-26274200.000
14.050	0.000	385.034	44.125	505530.100	-24581120.000
14.897	0.000	385.034	47.133	410701.300	-23081420.000
15.683	0.000	385.034	50.346	359594.100	-21546230.000
16.454	0.000	385.034	53.777	350916.000	-20220850.000
17.153	0.000	385.034	57.443	369730.200	-18978670.000
17.810	0.000	385.034	61.359	393398.100	-17781610.000
18.430	0.000	385.034	65.541	387308.900	-16667860.000
19.037	0.000	385.034	70.009	351762.800	-15606000.000
19.627	0.000	385.034	74.781	322392.000	-14637690.000
20.154	0.000	385.034	79.878	287285.300	-13722190.000
20.652	0.000	385.034	85.323	271293.100	-12840660.000
21.131	0.000	385.034	91.139	256834.000	-12029900.000
21.606	0.000	385.034	97.352	223154.600	-11278710.000
22.088	0.000	385.034	103.987	211628.200	-10564140.000
22.508	0.000	385.034	111.076	194540.300	-9897265.000
22.989	0.000	385.034	118.647	182859.900	-9268560.000
23.416	0.000	385.034	126.735	172344.400	-8683011.000
23.803	0.000	385.034	135.373	165793.300	-8130754.000
24.228	0.000	385.034	144.601	141138.600	-7608829.000
24.665	0.000	385.034	154.458	126091.600	-7137416.000
25.102	0.000	385.034	164.986	127791.900	-6688023.000
25.480	0.000	385.034	176.232	117941.200	-6269049.000
25.792	0.000	385.034	188.245	109531.500	-5872721.000
26.131	0.000	385.034	201.077	102568.000	-5499700.000
26.555	0.000	385.034	214.783	96764.220	-5154180.000
26.863	0.000	385.033	229.423	90877.440	-4828228.000
27.188	0.000	385.033	245.062	82531.200	-4522583.000
27.650	0.000	385.033	261.766	75155.150	-4237308.000
27.952	0.000	385.033	279.609	72595.750	-3968403.000
28.358	0.000	385.033	298.669	67907.020	-3718007.000
28.632	0.000	385.032	319.027	63379.420	-3483541.000
28.925	0.000	385.032	340.773	58361.230	-3263539.000
29.148	0.000	385.032	364.002	54209.380	-3056987.000
29.365	0.000	385.032	388.814	51201.120	-2864098.000
29.636	0.000	385.032	415.317	46805.510	-2683385.000
29.872	0.000	385.032	443.627	44441.200	-2514037.000
30.110	0.000	385.032	473.866	41612.050	-2354825.000
30.514	0.000	385.031	506.167	38580.630	-2205939.000
30.795	0.000	385.031	540.670	35846.640	-2067610.000
31.038	0.000	385.031	577.524	33236.090	-1936403.000
31.247	0.000	385.031	616.890	31809.210	-1814044.000
31.491	0.000	385.031	658.940	29300.580	-1699459.000
31.779	0.000	385.031	703.857	27569.910	-1592361.000
32.039	0.000	385.031	751.834	25666.730	-1491652.000
32.242	0.000	385.031	803.083	24491.610	-1397255.000
32.684	0.000	385.030	857.824	22921.720	-1308641.000
32.974	0.000	385.030	916.297	20997.050	-1226097.000
33.287	0.000	385.030	978.756	19711.130	-1148815.000
33.999	0.000	385.030	1045.472	18405.630	-1076484.000
34.536	0.000	385.031	1116.736	17189.990	-1008239.000
35.050	0.000	385.031	1192.857	16334.980	-944602.600
35.578	0.000	385.031	1274.167	15048.480	-885180.000
36.093	0.000	385.031	1361.020	14223.720	-829196.700
36.553	0.000	385.031	1453.793	13310.430	-776851.400
36.981	0.000	385.031	1552.890	12357.800	-727766.800
37.423	0.000	385.031	1658.741	11672.980	-681848.800
37.842	0.000	385.031	1771.808	10894.330	-638816.400
38.298	0.000	385.031	1892.582	10326.740	-598385.800
38.642	0.000	385.031	2021.589	9591.798	-560609.600
39.057	0.000	385.031	2159.389	9046.880	-525218.800
39.376	0.000	385.031	2306.582	8513.827	-491982.500
39.719	0.000	385.031	2463.808	7925.702	-460917.300
40.079	0.000	385.031	2631.752	7438.183	-431807.900
40.385	0.000	385.031	2811.143	7025.410	-404570.800
40.749	0.000	385.031	3002.763	6555.997	-379001.800
41.030	0.000	385.031	3207.444	6178.144	-355039.700
41.452	0.000	385.031	3426.077	5786.578	-332629.700
41.700	0.000	385.031	3659.613	5421.841	-311632.000
41.946	0.000	385.031	3909.068	5095.802	-291933.000
42.268	0.000	385.032	4175.526	4807.806	-273516.300
42.719	0.000	385.031	4460.148	4529.359	-256219.000
43.081	0.000	385.031	4764.171	4258.382	-240137.900
43.558	0.000	385.031	5088.917	3987.609	-224949.800
43.886	0.000	385.032	5435.799	3714.650	-210749.400
44.250	0.000	385.032	5806.326	3490.408	-197414.500
44.612	0.000	385.032	6202.110	3289.660	-184977.900
44.877	0.000	385.032	6624.872	3067.502	-173265.400
45.232	0.000	385.033	7076.452	2938.529	-162363.500
45.555	0.000	385.033	7558.813	2713.999	-152066.800
45.943	0.000	385.033	8074.054	2537.789	-142513.800
46.234	0.000	385.033	8624.416	2408.695	-133521.000
46.641	0.000	385.033	9212.292	2278.752	-125109.200
47.051	0.000	385.033	9840.241	2137.475	-117199.700
47.422	0.000	385.033	10510.994	1982.504	-109781.000
47.736	0.000	385.033	11227.468	1874.607	-102848.000
48.096	0.000	385.033	11992.780	1762.937	-96371.990
48.455	0.000	385.033	12810.259	1664.871	-90290.140
48.768	0.000	385.032	13683.461	1547.156	-84598.450
49.218	0.000	385.032	14616.184	1451.946	-79272.690
49.660	0.000	385.032	15612.485	1373.390	-74254.140
50.116	0.000	385.032	16676.698	1295.641	-69567.670
50.425	0.000	385.032	17813.453	1217.579	-65184.780
50.881	0.000	385.033	19027.694	1144.566	-61084.120
51.202	0.000	385.033	20324.702	1085.518	-57231.790
51.708	0.000	385.033	21710.121	1004.606	-53625.880
52.054	0.000	385.033	23189.975	943.427	-50230.290
52.469	0.000	385.033	24770.702	897.429	-47043.310
52.830	0.000	385.033	26459.178	844.957	-44090.830
53.095	0.000	385.033	28262.749	788.608	-41301.110
53.472	0.000	385.033	30189.258	728.006	-38702.890
53.814	0.000	385.034	32247.086	686.062	-36258.520
54.134	0.000	385.034	34445.185	654.371	-33972.190
54.509	0.000	385.034	36793.115	617.571	-31831.060
54.840	0.000	385.034	39301.090	581.394	-29824.210
55.152	0.000	385.034	41980.020	545.912	-27940.040
55.617	0.000	385.034	44841.556	517.401	-26177.980
56.173	0.000	385.034	47898.147	483.180	-24527.950
56.609	0.000	385.033	51163.089	456.382	-22975.180
57.012	0.000	385.033	54650.583	425.664	-21533.940
57.405	0.000	385.033	58375.799	402.513	-20174.680
57.711	0.000	385.033	62354.942	375.868	-18880.200
58.277	0.000	385.032	66605.320	360.226	-17706.650
58.679	0.000	385.032	71145.421	335.563	-16588.510
59.059	0.000	385.031	75994.996	316.557	-15540.140
59.376	0.000	385.031	81175.138	297.000	-14569.300
59.715	0.000	385.031	86708.381	286.272	-13644.500
60.063	0.000	385.031	92618.793	259.723	-12781.300
60.325	0.000	385.031	98932.084	249.463	-11966.830
60.598	0.000	385.031	105675.715	247.518	-11224.290
61.032	0.000	385.031	112879.022	227.285	-10527.140
61.445	0.000	385.030	120573.336	211.955	-9856.207
61.822	0.000	385.030	128792.127	184.571	-9241.372
62.214	0.000	385.030	137571.146	185.608	-8651.308
62.552	0.000	385.030	146948.581	178.028	-8104.742
62.935	0.000	385.029	156965.221	163.128	-7589.238
63.387	0.000	385.029	167664.638	161.320	-7112.864
63.635	0.000	385.030	179093.373	149.934	-6662.438
64.054	0.000	385.030	191301.139	134.024	-6245.708
64.470	0.000	385.030	204341.039	136.468	-5850.120
64.915	0.000	385.030	218269.793	130.454	-5482.631
65.311	0.000	385.030	233147.990	127.678	-5141.234
65.715	0.000	385.030	249040.349	114.576	-4809.263
66.094	0.000	385.031	266015.998	112.344	-4506.616
66.453	0.000	385.031	284148.780	105.014	-4221.848
66.808	0.000	385.031	303517.570	99.274	-3955.107
67.287	0.000	385.031	324206.618	94.372	-3705.126
67.645	0.000	385.031	346305.920	90.123	-3471.275
68.029	0.000	385.031	369911.605	86.611	-3250.717
68.465	0.000	385.031	395126.353	82.493	-3044.961
68.795	0.000	385.031	422059.846	78.475	-2852.644
69.127	0.000	385.031	450829.241	74.851	-2672.455
69.524	0.000	385.031	481559.679	71.925	-2502.453
69.868	0.000	385.031	514384.835	69.294	-2343.542
70.321	0.000	385.031	549447.493	66.209	-2195.231
70.678	0.000	385.031	586900.171	64.110	-2054.315
71.018	0.000	385.031	626905.783	60.714	-1924.353
71.346	0.000	385.031	669638.348	58.690	-1801.447
71.626	0.000	385.031	715283.746	56.199	-1685.852
71.975	0.000	385.031	764040.529	57.975	-1577.294
72.271	0.000	385.031	816120.781	52.832	-1479.104
72.602	0.000	385.031	871751.044	50.656	-1384.157
72.904	0.000	385.031	931173.304	48.213	-1294.522
73.240	0.000	385.031	994646.037	46.403	-1210.794
73.692	0.000	385.031	1062445.341	2.185	-1126.838
74.072	0.000	385.031	1134866.134	1.623	-1052.630
74.609	0.000	385.031	1212223.437	4.767	-988.717
74.856	0.000	385.031	1294853.743	-0.467	-921.164
75.317	0.000	385.031	1383116.481	-1.854	-860.892
75.789	0.000	385.030	1477395.584	-3.221	-802.773
76.257	0.000	385.030	1578101.150	-4.352	-748.693
76.561	0.000	385.031	1685671.237	-5.274	-698.115
76.821	0.000	385.031	1800573.758	-5.697	-650.391
77.267	0.000	385.031	1923308.524	-6.307	-605.379
77.524	0.000	385.031	2054409.414	-6.872	-562.726
77.846	0.000	385.031	2194446.698	-7.670	-522.800
78.108	0.000	385.031	2344029.518	-7.419	-485.613
78.490	0.000	385.031	2503808.540	-8.456	-449.432
78.851	0.000	385.031	2674478.780	-8.360	-415.629
79.206	0.000	385.031	2856782.629	-8.964	-383.752
79.518	0.000	385.031	3051513.084	-8.911	-353.248
79.796	0.000	385.031	3259517.196	-8.882	-324.565
80.143	0.000	385.031	3481699.752	-8.579	-297.389
80.496	0.000	385.030	3719027.216	-8.329	-270.934
80.935	0.000	385.030	3972531.929	-7.523	-246.863
81.311	0.000	385.030	4243316.602	-7.060	-223.511
81.597	0.000	385.030	4532559.110	-7.044	-202.034
81.917	0.000	385.030	4841517.618	-6.726	-180.036
82.321	0.000	385.029	5171536.051	-6.092	-159.453
82.716	0.000	385.029	5524049.945	-5.325	-139.621
83.238	0.000	385.029	5900592.685	-4.223	-120.678
83.641	0.000	385.029	6302802.180	-2.954	-102.877
83.913	0.000	385.029	6732427.985	-1.697	-85.830
84.209	0.000	385.029	7191338.911	-0.266	-69.364
84.614	0.000	385.029	7681531.159	1.832	-53.836
84.850	0.000	385.029	8205136.995	3.399	-39.606
85.208	0.000	385.029	8764434.032	5.259	-26.089
85.609	0.000	385.029	9361855.135	7.268	-13.431
85.935	0.000	385.028	9999999.000	9.402	-1.948

File: Cryocon-22C_and_Wayne_Kerr/Data_365K_479K_Heating_10.5mBar/387K_100mV_10-45-15.dat
Time (s)	Light (A)	T (K)	f (Hz)	R (Ohm)	X (Ohm)
1.472	0.000	387.030	20.000	-4421071.000	-49617880.000
2.854	0.000	387.031	21.363	1752427.000	-50287760.000
4.153	0.000	387.031	22.819	1525252.000	-47112060.000
5.374	0.000	387.031	24.375	1352079.000	-44124010.000
6.538	0.000	387.031	26.036	1206414.000	-41307230.000
7.616	0.000	387.031	27.811	1122661.000	-38691990.000
8.630	0.000	387.031	29.707	1029545.000	-36227180.000
9.584	0.000	387.031	31.732	919035.400	-33930920.000
10.481	0.000	387.031	33.895	938865.900	-31869310.000
11.326	0.000	387.031	36.205	734722.300	-29833770.000
12.129	0.000	387.031	38.673	730455.200	-27996340.000
13.073	0.000	387.031	41.309	639450.700	-26175290.000
13.961	0.000	387.031	44.125	520500.300	-24496880.000
14.798	0.000	387.031	47.133	386063.100	-22988190.000
15.586	0.000	387.031	50.346	401319.800	-21456140.000
16.326	0.000	387.031	53.777	366654.600	-20178230.000
17.024	0.000	387.031	57.443	373846.100	-18923150.000
17.739	0.000	387.031	61.359	399343.900	-17716940.000
18.359	0.000	387.031	65.541	387769.200	-16609670.000
19.006	0.000	387.031	70.009	340326.400	-15566910.000
19.559	0.000	387.032	74.781	326877.700	-14568210.000
20.081	0.000	387.032	79.878	297466.700	-13658960.000
20.573	0.000	387.032	85.323	275199.700	-12789220.000
21.130	0.000	387.033	91.139	254624.200	-11989170.000
21.590	0.000	387.033	97.352	244537.200	-11227900.000
22.085	0.000	387.033	103.987	224306.900	-10513530.000
22.536	0.000	387.033	111.076	204521.300	-9856922.000
22.995	0.000	387.033	118.647	181974.300	-9228375.000
23.578	0.000	387.034	126.735	172540.000	-8654779.000
24.008	0.000	387.034	135.373	169054.200	-8104778.000
24.451	0.000	387.034	144.601	137865.000	-7584225.000
24.805	0.000	387.035	154.458	132551.300	-7125442.000
25.251	0.000	387.035	164.986	125896.600	-6663866.000
25.542	0.000	387.034	176.232	122066.400	-6244010.000
25.856	0.000	387.034	188.245	111570.000	-5850045.000
26.252	0.000	387.034	201.077	103332.300	-5478584.000
26.522	0.000	387.034	214.783	97270.200	-5134199.000
26.847	0.000	387.034	229.423	88435.160	-4808515.000
27.197	0.000	387.034	245.062	82025.290	-4509421.000
27.467	0.000	387.034	261.766	77701.220	-4221440.000
27.804	0.000	387.034	279.609	71366.640	-3953106.000
28.124	0.000	387.034	298.669	67500.960	-3703245.000
28.379	0.000	387.033	319.027	61341.660	-3469538.000
28.728	0.000	387.033	340.773	57622.340	-3250211.000
28.961	0.000	387.033	364.002	53517.410	-3045591.000
29.265	0.000	387.032	388.814	50313.840	-2852958.000
29.491	0.000	387.032	415.317	47047.080	-2672505.000
29.736	0.000	387.032	443.627	44210.160	-2503729.000
30.002	0.000	387.032	473.866	40553.120	-2345430.000
30.338	0.000	387.032	506.167	38164.830	-2197961.000
30.576	0.000	387.031	540.670	35393.800	-2058160.000
30.802	0.000	387.031	577.524	33861.000	-1928283.000
31.012	0.000	387.031	616.890	30823.010	-1806354.000
31.202	0.000	387.031	658.940	28627.650	-1692444.000
31.531	0.000	387.031	703.857	27282.450	-1585486.000
31.751	0.000	387.031	751.834	25136.080	-1484993.000
31.971	0.000	387.031	803.083	23901.860	-1392053.000
32.205	0.000	387.031	857.824	22255.010	-1303815.000
32.540	0.000	387.031	916.297	20858.830	-1221447.000
32.737	0.000	387.031	978.756	19359.890	-1144169.000
33.342	0.000	387.031	1045.472	18196.920	-1072090.000
33.878	0.000	387.031	1116.736	16993.850	-1004673.000
34.385	0.000	387.031	1192.857	15845.230	-940884.400
34.960	0.000	387.031	1274.167	14872.680	-881394.400
35.460	0.000	387.031	1361.020	14038.540	-825844.200
35.968	0.000	387.031	1453.793	12982.160	-773571.600
36.416	0.000	387.031	1552.890	12293.510	-724902.600
36.826	0.000	387.031	1658.741	11387.500	-679077.300
37.172	0.000	387.031	1771.808	10844.570	-636157.900
37.627	0.000	387.031	1892.582	10120.320	-595916.000
37.967	0.000	387.031	2021.589	9450.823	-558369.500
38.423	0.000	387.031	2159.389	8815.323	-523035.800
38.833	0.000	387.031	2306.582	8362.039	-489975.800
39.184	0.000	387.031	2463.808	7896.998	-459035.400
39.550	0.000	387.031	2631.752	7394.015	-429983.300
39.858	0.000	387.032	2811.143	6905.144	-402920.000
40.197	0.000	387.032	3002.763	6463.223	-377469.700
40.458	0.000	387.032	3207.444	6097.892	-353560.900
40.914	0.000	387.032	3426.077	5726.238	-331301.400
41.151	0.000	387.032	3659.613	5322.053	-310356.700
41.423	0.000	387.032	3909.068	5015.105	-290698.900
41.815	0.000	387.032	4175.526	4693.625	-272438.800
42.324	0.000	387.032	4460.148	4393.619	-255176.300
42.632	0.000	387.032	4764.171	4133.561	-239076.900
43.026	0.000	387.032	5088.917	3860.936	-223953.300
43.341	0.000	387.031	5435.799	3630.318	-209804.000
43.617	0.000	387.031	5806.326	3423.886	-196565.500
43.935	0.000	387.031	6202.110	3257.473	-184159.400
44.245	0.000	387.031	6624.872	3031.172	-172537.800
44.526	0.000	387.031	7076.452	2844.179	-161633.700
44.828	0.000	387.030	7558.813	2614.421	-151430.500
45.252	0.000	387.030	8074.054	2516.456	-141855.400
45.568	0.000	387.030	8624.416	2366.007	-132939.500
46.081	0.000	387.030	9212.292	2229.652	-124536.100
46.408	0.000	387.030	9840.241	2089.228	-116666.600
46.706	0.000	387.030	10510.994	1975.321	-109260.800
47.036	0.000	387.030	11227.468	1837.168	-102388.000
47.278	0.000	387.030	11992.780	1738.639	-95940.980
47.629	0.000	387.030	12810.259	1647.945	-89882.580
47.934	0.000	387.030	13683.461	1528.832	-84204.020
48.206	0.000	387.030	14616.184	1442.627	-78893.540
48.559	0.000	387.030	15612.485	1361.733	-73929.210
48.870	0.000	387.029	16676.698	1283.271	-69259.710
49.160	0.000	387.029	17813.453	1203.405	-64890.550
49.555	0.000	387.030	19027.694	1127.179	-60789.340
49.877	0.000	387.030	20324.702	1066.596	-56949.630
50.206	0.000	387.030	21710.121	1015.047	-53354.000
50.483	0.000	387.030	23189.975	932.822	-49996.800
50.930	0.000	387.031	24770.702	889.053	-46839.190
51.233	0.000	387.031	26459.178	837.101	-43884.870
51.550	0.000	387.031	28262.749	789.254	-41114.110
51.899	0.000	387.031	30189.258	744.419	-38514.100
52.270	0.000	387.031	32247.086	694.071	-36093.770
52.571	0.000	387.031	34445.185	651.661	-33813.800
52.921	0.000	387.031	36793.115	619.364	-31680.730
53.377	0.000	387.031	39301.090	588.440	-29682.250
53.618	0.000	387.031	41980.020	545.014	-27812.920
54.070	0.000	387.031	44841.556	513.193	-26060.940
54.455	0.000	387.031	47898.147	483.597	-24414.390
54.932	0.000	387.031	51163.089	453.891	-22880.300
55.293	0.000	387.031	54650.583	430.675	-21440.570
55.733	0.000	387.031	58375.799	403.246	-20087.790
56.055	0.000	387.031	62354.942	400.171	-18815.300
56.609	0.000	387.031	66605.320	361.549	-17627.770
57.019	0.000	387.031	71145.421	340.462	-16514.820
57.523	0.000	387.031	75994.996	315.729	-15479.450
57.963	0.000	387.031	81175.138	296.783	-14488.730
58.403	0.000	387.032	86708.381	283.690	-13590.730
58.838	0.000	387.032	92618.793	265.537	-12731.400
59.210	0.000	387.032	98932.084	250.819	-11921.440
59.833	0.000	387.031	105675.715	234.635	-11187.140
60.327	0.000	387.031	112879.022	223.746	-10473.740
60.729	0.000	387.031	120573.336	208.607	-9810.901
61.058	0.000	387.031	128792.127	181.927	-9190.907
61.419	0.000	387.031	137571.146	189.293	-8612.192
61.773	0.000	387.031	146948.581	177.959	-8067.940
62.135	0.000	387.031	156965.221	166.873	-7556.274
62.490	0.000	387.031	167664.638	157.236	-7080.374
62.846	0.000	387.031	179093.373	151.237	-6635.817
63.234	0.000	387.031	191301.139	145.385	-6216.994
63.622	0.000	387.032	204341.039	136.052	-5822.656
64.036	0.000	387.032	218269.793	129.101	-5458.047
64.553	0.000	387.032	233147.990	121.463	-5114.055
64.883	0.000	387.032	249040.349	117.079	-4788.440
65.337	0.000	387.032	266015.998	110.699	-4486.748
65.718	0.000	387.032	284148.780	105.293	-4203.226
66.224	0.000	387.032	303517.570	99.718	-3939.384
66.695	0.000	387.032	324206.618	94.989	-3689.246
66.978	0.000	387.032	346305.920	91.325	-3457.423
67.354	0.000	387.032	369911.605	86.448	-3236.531
67.637	0.000	387.032	395126.353	82.092	-3032.253
68.027	0.000	387.032	422059.846	79.040	-2840.562
68.438	0.000	387.032	450829.241	75.057	-2660.811
68.748	0.000	387.033	481559.679	72.373	-2491.987
69.134	0.000	387.033	514384.835	69.017	-2332.882
69.507	0.000	387.033	549447.493	66.024	-2185.700
69.800	0.000	387.033	586900.171	64.256	-2045.856
70.170	0.000	387.033	626905.783	60.585	-1916.104
70.603	0.000	387.033	669638.348	58.196	-1793.999
70.957	0.000	387.033	715283.746	55.793	-1678.718
71.310	0.000	387.033	764040.529	56.189	-1571.069
71.734	0.000	387.033	816120.781	52.928	-1472.888
72.198	0.000	387.033	871751.044	50.652	-1377.660
72.469	0.000	387.033	931173.304	48.114	-1288.957
72.864	0.000	387.033	994646.037	46.359	-1205.968
73.258	0.000	387.033	1062445.341	2.002	-1121.858
73.719	0.000	387.033	1134866.134	1.569	-1048.538
74.206	0.000	387.033	1212223.437	6.860	-982.451
74.508	0.000	387.033	1294853.743	-0.527	-917.077
74.880	0.000	387.033	1383116.481	-1.652	-857.350
75.392	0.000	387.033	1477395.584	-3.334	-799.368
75.884	0.000	387.033	1578101.150	-4.536	-745.486
76.151	0.000	387.033	1685671.237	-5.033	-695.380
76.587	0.000	387.033	1800573.758	-5.592	-647.480
77.066	0.000	387.032	1923308.524	-6.258	-602.664
77.457	0.000	387.032	2054409.414	-6.946	-560.283
77.724	0.000	387.033	2194446.698	-7.615	-520.467
77.965	0.000	387.033	2344029.518	-7.197	-483.179
78.286	0.000	387.033	2503808.540	-8.250	-447.399
78.689	0.000	387.033	2674478.780	-8.287	-413.718
79.089	0.000	387.033	2856782.629	-8.837	-381.974
79.513	0.000	387.033	3051513.084	-8.692	-351.683
79.894	0.000	387.033	3259517.196	-8.850	-323.073
80.197	0.000	387.033	3481699.752	-8.304	-295.820
80.512	0.000	387.033	3719027.216	-8.338	-269.637
80.761	0.000	387.033	3972531.929	-7.200	-245.676
81.212	0.000	387.033	4243316.602	-6.938	-222.361
81.623	0.000	387.033	4532559.110	-6.890	-200.956
81.961	0.000	387.033	4841517.618	-6.637	-179.070
82.256	0.000	387.033	5171536.051	-5.912	-158.571
82.695	0.000	387.033	5524049.945	-5.205	-138.802
83.057	0.000	387.033	5900592.685	-4.125	-119.939
83.399	0.000	387.033	6302802.180	-2.820	-102.162
83.734	0.000	387.033	6732427.985	-1.591	-85.221
84.259	0.000	387.033	7191338.911	-0.178	-68.820
84.690	0.000	387.033	7681531.159	1.831	-53.259
85.009	0.000	387.032	8205136.995	3.487	-39.158
85.424	0.000	387.032	8764434.032	5.359	-25.680
85.875	0.000	387.032	9361855.135	7.346	-13.088
86.200	0.000	387.032	9999999.000	9.471	-1.648
