Repository: sahgyan9/Cryocon_22C_Temperature_Controller_Python-File

## 🧪 Sample Under Test: PMN-0.3PT (0.70PMN-0.30PT)

- **Material:** $0.70\text{Pb}(\text{Mg}_{1/3}\text{Nb}_{2/3})\text{O}_3 - 0.30\text{PbTiO}_3$ ($x = 0.30$), a relaxor-based ferroelectric on the rhombohedral side of the Morphotropic Phase Boundary (MPB).
- **Latest Measurement Location:** [`Cryocon-22C_and_Wayne_Kerr/Data/`](Data/)
  - **Recorded Sweeps:** 57 full-spectrum impedance files from **300.0 K to 412.0 K** in 2.0 K steps (`300K_100mV_*.dat` to `412K_100mV_*.dat`).
  - **Sweep Parameters:** 200 logarithmic frequency points from **20 Hz to 10 MHz**, 100 mV AC excitation RMS.
- **Sample Geometry & Vacuum Capacitance:**

File: Cryocon-22C_and_Wayne_Kerr/Data_365K_479K_Heating_10.5mBar/405K_100mV_12-02-29.dat
Time (s)	Light (A)	T (K)	f (Hz)	R (Ohm)	X (Ohm)
1.474	0.000	405.040	20.000	-500524.100	-57606970.000
2.856	0.000	405.039	21.363	2379886.000	-47263280.000
4.155	0.000	405.038	22.819	2028474.000	-44323550.000
5.375	0.000	405.037	24.375	1886751.000	-41567040.000
6.521	0.000	405.037	26.036	1725249.000	-38879980.000
7.600	0.000	405.036	27.811	1655196.000	-36465400.000
8.614	0.000	405.036	29.707	1491795.000	-34221970.000
9.581	0.000	405.036	31.732	1231341.000	-32014220.000
10.480	0.000	405.036	33.895	1216130.000	-29994540.000
11.326	0.000	405.035	36.205	1049825.000	-28197630.000
12.126	0.000	405.034	38.673	1069621.000	-26415250.000
13.070	0.000	405.034	41.309	877940.900	-24711030.000
13.975	0.000	405.034	44.125	741788.600	-23147850.000
14.809	0.000	405.034	47.133	604995.800	-21667900.000
15.595	0.000	405.033	50.346	578784.700	-20336210.000
16.346	0.000	405.033	53.777	528507.000	-19079140.000
17.042	0.000	405.033	57.443	553172.300	-17879110.000
17.708	0.000	405.033	61.359	529280.400	-16752870.000
18.352	0.000	405.033	65.541	490251.500	-15723540.000
18.937	0.000	405.033	70.009	448933.000	-14721960.000
19.521	0.000	405.033	74.781	413328.700	-13787990.000
20.067	0.000	405.033	79.878	371542.300	-12932470.000
20.610	0.000	405.033	85.323	347198.200	-12120220.000
21.272	0.000	405.033	91.139	315590.400	-11341300.000
21.774	0.000	405.033	97.352	286828.900	-10625500.000
22.290	0.000	405.033	103.987	262390.100	-9973599.000
22.701	0.000	405.033	111.076	242940.500	-9342302.000
23.147	0.000	405.033	118.647	224727.400	-8746911.000
23.721	0.000	405.033	126.735	209477.100	-8197377.000
24.101	0.000	405.033	135.373	190720.900	-7685382.000
24.555	0.000	405.033	144.601	165007.300	-7194292.000
24.923	0.000	405.032	154.458	175981.100	-6739794.000
25.283	0.000	405.032	164.986	149884.100	-6319390.000
25.633	0.000	405.033	176.232	141957.000	-5919340.000
25.999	0.000	405.033	188.245	126807.000	-5547463.000
26.314	0.000	405.033	201.077	118426.200	-5196960.000
26.592	0.000	405.033	214.783	110900.600	-4871237.000
26.947	0.000	405.033	229.423	101906.300	-4563067.000
27.283	0.000	405.033	245.062	96110.970	-4273364.000
27.585	0.000	405.033	261.766	84204.430	-4004913.000
27.951	0.000	405.033	279.609	80329.870	-3751329.000
28.392	0.000	405.033	298.669	74080.320	-3514680.000
28.772	0.000	405.033	319.027	68265.310	-3294144.000
29.057	0.000	405.033	340.773	63901.930	-3085420.000
29.356	0.000	405.033	364.002	59224.910	-2890779.000
29.808	0.000	405.034	388.814	54822.390	-2708351.000
30.124	0.000	405.034	415.317	50550.520	-2537596.000
30.383	0.000	405.034	443.627	46747.870	-2377598.000
30.802	0.000	405.034	473.866	43231.910	-2227114.000
31.048	0.000	405.035	506.167	40134.580	-2087519.000
31.362	0.000	405.035	540.670	37617.340	-1955070.000
31.647	0.000	405.035	577.524	35100.970	-1831708.000
31.892	0.000	405.035	616.890	32570.850	-1715782.000
32.180	0.000	405.035	658.940	30253.310	-1607648.000
32.536	0.000	405.036	703.857	27981.320	-1506411.000
32.750	0.000	405.036	751.834	26355.690	-1411226.000
33.018	0.000	405.036	803.083	24640.560	-1321920.000
33.409	0.000	405.036	857.824	23102.140	-1238707.000
33.731	0.000	405.036	916.297	21276.590	-1160271.000
33.993	0.000	405.036	978.756	19613.130	-1087152.000
34.570	0.000	405.036	1045.472	18355.510	-1018635.000
35.155	0.000	405.036	1116.736	17009.270	-954387.600
35.704	0.000	405.036	1192.857	15884.120	-894097.200
36.322	0.000	405.036	1274.167	14988.750	-837839.000
36.912	0.000	405.035	1361.020	13825.940	-784673.600
37.314	0.000	405.035	1453.793	12798.670	-735127.900
37.721	0.000	405.036	1552.890	12045.230	-688655.500
38.119	0.000	405.036	1658.741	11272.640	-645142.000
38.498	0.000	405.036	1771.808	10396.520	-604393.700
38.897	0.000	405.036	1892.582	9737.815	-566283.600
39.234	0.000	405.036	2021.589	9146.673	-530464.200
39.652	0.000	405.036	2159.389	8493.735	-496933.300
40.006	0.000	405.036	2306.582	7969.282	-465567.900
40.420	0.000	405.036	2463.808	7477.085	-436192.800
40.787	0.000	405.036	2631.752	6937.734	-408527.100
41.106	0.000	405.036	2811.143	6549.791	-382748.200
41.458	0.000	405.036	3002.763	6083.794	-358618.300
41.822	0.000	405.036	3207.444	5693.406	-335912.000
42.079	0.000	405.036	3426.077	5310.527	-314663.000
42.351	0.000	405.036	3659.613	4998.909	-294835.400
42.777	0.000	405.036	3909.068	4686.464	-276186.600
43.137	0.000	405.036	4175.526	4412.136	-258779.500
43.491	0.000	405.036	4460.148	4044.048	-242447.400
44.027	0.000	405.036	4764.171	3878.959	-227052.000
44.392	0.000	405.036	5088.917	3614.705	-212761.400
44.806	0.000	405.036	5435.799	3381.686	-199322.700
45.159	0.000	405.036	5806.326	3172.321	-186686.300
45.470	0.000	405.036	6202.110	2953.632	-174934.500
45.778	0.000	405.036	6624.872	2766.126	-163865.300
46.158	0.000	405.036	7076.452	2635.179	-153511.700
46.433	0.000	405.036	7558.813	2455.272	-143802.600
46.938	0.000	405.036	8074.054	2334.384	-134740.800
47.382	0.000	405.036	8624.416	2159.531	-126215.200
47.643	0.000	405.036	9212.292	1978.801	-118218.800
48.229	0.000	405.036	9840.241	1894.916	-110804.500
48.576	0.000	405.036	10510.994	1785.323	-103743.900
48.977	0.000	405.036	11227.468	1669.059	-97214.700
49.310	0.000	405.036	11992.780	1582.686	-91072.990
49.704	0.000	405.036	12810.259	1491.757	-85325.730
50.012	0.000	405.036	13683.461	1391.318	-79945.050
50.447	0.000	405.036	14616.184	1305.778	-74884.420
50.834	0.000	405.036	15612.485	1239.482	-70153.710
51.144	0.000	405.036	16676.698	1158.303	-65734.730
51.546	0.000	405.036	17813.453	1081.367	-61586.600
51.945	0.000	405.036	19027.694	1023.450	-57689.400
52.291	0.000	405.036	20324.702	963.651	-54053.850
52.616	0.000	405.036	21710.121	910.706	-50636.660
53.020	0.000	405.036	23189.975	850.411	-47441.350
53.296	0.000	405.036	24770.702	800.964	-44440.130
53.659	0.000	405.036	26459.178	760.833	-41633.550
54.039	0.000	405.036	28262.749	716.018	-39010.070
54.441	0.000	405.036	30189.258	662.250	-36540.960
54.859	0.000	405.036	32247.086	628.891	-34235.730
55.243	0.000	405.036	34445.185	596.562	-32075.330
55.728	0.000	405.036	36793.115	559.405	-30050.840
56.123	0.000	405.036	39301.090	528.375	-28152.170
56.415	0.000	405.036	41980.020	497.653	-26375.690
56.820	0.000	405.037	44841.556	469.662	-24709.500
57.250	0.000	405.037	47898.147	442.798	-23152.330
57.755	0.000	405.037	51163.089	422.722	-21695.730
58.355	0.000	405.037	54650.583	392.954	-20320.190
58.934	0.000	405.037	58375.799	369.300	-19042.710
59.347	0.000	405.037	62354.942	376.601	-17842.450
59.904	0.000	405.037	66605.320	333.961	-16713.830
60.330	0.000	405.036	71145.421	315.185	-15653.790
60.718	0.000	405.036	75994.996	294.742	-14670.850
61.140	0.000	405.036	81175.138	285.584	-13747.430
61.516	0.000	405.036	86708.381	261.256	-12877.650
61.980	0.000	405.036	92618.793	246.689	-12062.440
62.473	0.000	405.036	98932.084	234.477	-11302.650
62.756	0.000	405.037	105675.715	219.978	-10587.360
63.328	0.000	405.037	112879.022	208.775	-9928.392
63.607	0.000	405.037	120573.336	204.904	-9295.994
64.098	0.000	405.036	128792.127	207.668	-8713.024
64.527	0.000	405.036	137571.146	178.819	-8167.234
64.943	0.000	405.036	146948.581	169.830	-7648.756
65.198	0.000	405.036	156965.221	161.137	-7167.871
65.505	0.000	405.036	167664.638	153.628	-6714.180
65.885	0.000	405.036	179093.373	145.070	-6291.523
66.327	0.000	405.036	191301.139	136.242	-5893.314
66.709	0.000	405.036	204341.039	131.673	-5522.308
67.097	0.000	405.037	218269.793	127.801	-5176.026
67.514	0.000	405.037	233147.990	111.353	-4842.871
67.903	0.000	405.037	249040.349	114.585	-4542.270
68.222	0.000	405.037	266015.998	108.314	-4254.725
68.670	0.000	405.037	284148.780	103.284	-3988.235
69.055	0.000	405.037	303517.570	96.570	-3733.915
69.518	0.000	405.037	324206.618	91.179	-3498.357
69.928	0.000	405.036	346305.920	88.473	-3277.146
70.268	0.000	405.036	369911.605	84.108	-3069.297
70.567	0.000	405.036	395126.353	81.785	-2877.072
71.089	0.000	405.036	422059.846	77.118	-2694.269
71.378	0.000	405.036	450829.241	72.943	-2523.741
71.730	0.000	405.036	481559.679	70.644	-2363.836
72.043	0.000	405.035	514384.835	66.745	-2213.151
72.464	0.000	405.035	549447.493	64.689	-2073.189
72.928	0.000	405.035	586900.171	61.646	-1940.360
73.191	0.000	405.035	626905.783	59.275	-1817.859
73.612	0.000	405.035	669638.348	57.134	-1701.836
73.974	0.000	405.035	715283.746	54.569	-1593.174
74.330	0.000	405.035	764040.529	56.288	-1489.926
74.754	0.000	405.035	816120.781	52.282	-1396.308
75.227	0.000	405.035	871751.044	49.186	-1306.828
75.545	0.000	405.035	931173.304	47.926	-1221.923
75.959	0.000	405.035	994646.037	45.643	-1143.552
76.220	0.000	405.035	1062445.341	3.435	-1064.434
76.602	0.000	405.035	1134866.134	2.734	-994.434
77.167	0.000	405.035	1212223.437	2.107	-928.845
77.543	0.000	405.035	1294853.743	0.408	-869.499
77.941	0.000	405.035	1383116.481	0.585	-812.379
78.383	0.000	405.035	1477395.584	-1.977	-758.083
78.911	0.000	405.035	1578101.150	-2.867	-706.737
79.153	0.000	405.035	1685671.237	-2.841	-658.492
79.437	0.000	405.035	1800573.758	-4.034	-613.844
79.930	0.000	405.035	1923308.524	-4.900	-570.994
80.322	0.000	405.036	2054409.414	-5.532	-530.812
80.699	0.000	405.036	2194446.698	-5.853	-492.565
81.049	0.000	405.036	2344029.518	-6.011	-457.050
81.421	0.000	405.036	2503808.540	-6.773	-423.602
81.824	0.000	405.036	2674478.780	-6.964	-391.361
82.259	0.000	405.036	2856782.629	-7.287	-361.101
82.495	0.000	405.036	3051513.084	-7.229	-332.188
83.087	0.000	405.036	3259517.196	-7.149	-305.056
83.568	0.000	405.036	3481699.752	-7.030	-278.787
83.938	0.000	405.035	3719027.216	-6.921	-254.379
84.526	0.000	405.035	3972531.929	-6.265	-230.548
85.057	0.000	405.035	4243316.602	-5.178	-208.517
85.318	0.000	405.035	4532559.110	-4.684	-188.092
85.818	0.000	405.035	4841517.618	-5.143	-167.670
86.443	0.000	405.035	5171536.051	-4.444	-147.914
87.129	0.000	405.035	5524049.945	-3.575	-129.173
87.404	0.000	405.035	5900592.685	-2.610	-111.160
87.793	0.000	405.035	6302802.180	-1.360	-94.172
88.220	0.000	405.035	6732427.985	-0.145	-77.946
88.597	0.000	405.036	7191338.911	1.210	-62.348
89.046	0.000	405.036	7681531.159	2.865	-47.477
89.546	0.000	405.036	8205136.995	5.043	-33.847
89.985	0.000	405.036	8764434.032	6.645	-20.999
90.414	0.000	405.036	9361855.135	8.516	-9.036
90.789	0.000	405.036	9999999.000	10.530	1.829

File: Cryocon-22C_and_Wayne_Kerr/Data_365K_479K_Heating_10.5mBar/407K_100mV_12-11-09.dat
Time (s)	Light (A)	T (K)	f (Hz)	R (Ohm)	X (Ohm)
1.471	0.000	407.033	20.000	-3239511.000	-47552250.000
2.853	0.000	407.034	21.363	2565529.000	-46802870.000
4.160	0.000	407.034	22.819	2190917.000	-43839820.000
5.378	0.000	407.035	24.375	1980694.000	-41131440.000
6.525	0.000	407.036	26.036	1790205.000	-38538650.000
7.606	0.000	407.037	27.811	1607894.000	-36139600.000
8.619	0.000	407.036	29.707	1437049.000	-33897690.000
9.571	0.000	407.036	31.732	1284256.000	-31750320.000
10.466	0.000	407.038	33.895	1215755.000	-29662840.000
11.325	0.000	407.039	36.205	1074803.000	-27840890.000
12.119	0.000	407.040	38.673	1085889.000	-26160160.000
13.061	0.000	407.041	41.309	931801.200	-24479410.000
13.947	0.000	407.041	44.125	766224.100	-22908580.000
14.797	0.000	407.041	47.133	632152.800	-21491310.000
15.582	0.000	407.042	50.346	558788.200	-20072900.000
16.322	0.000	407.042	53.777	561489.300	-18891550.000
17.016	0.000	407.043	57.443	579354.500	-17727150.000
17.671	0.000	407.043	61.359	556322.900	-16622410.000
18.311	0.000	407.043	65.541	488001.100	-15558630.000
18.896	0.000	407.044	70.009	451417.500	-14602380.000
19.448	0.000	407.044	74.781	420684.000	-13680610.000
19.985	0.000	407.043	79.878	380476.800	-12806510.000
20.479	0.000	407.043	85.323	348342.300	-12015660.000
20.943	0.000	407.044	91.139	320841.300	-11254100.000
21.382	0.000	407.044	97.352	291617.400	-10532870.000
21.798	0.000	407.044	103.987	265297.600	-9879061.000
22.192	0.000	407.044	111.076	248748.200	-9255883.000
22.565	0.000	407.043	118.647	231474.800	-8670222.000
22.924	0.000	407.043	126.735	213457.500	-8126058.000
23.277	0.000	407.043	135.373	195813.900	-7610381.000
23.629	0.000	407.043	144.601	166733.200	-7133696.000
23.961	0.000	407.042	154.458	153047.200	-6683160.000
24.283	0.000	407.042	164.986	152291.600	-6263181.000
24.628	0.000	407.042	176.232	142645.300	-5869323.000
24.924	0.000	407.042	188.245	130828.000	-5499527.000
25.214	0.000	407.042	201.077	122868.300	-5154094.000
25.510	0.000	407.041	214.783	111408.600	-4828264.000
25.826	0.000	407.041	229.423	101956.100	-4524537.000
26.110	0.000	407.040	245.062	92933.930	-4239727.000
26.404	0.000	407.040	261.766	86815.340	-3972609.000
26.711	0.000	407.039	279.609	80336.830	-3720331.000
27.015	0.000	407.038	298.669	74169.470	-3485249.000
27.274	0.000	407.038	319.027	69131.500	-3266072.000
27.594	0.000	407.038	340.773	63276.260	-3059380.000
27.869	0.000	407.037	364.002	59706.630	-2867112.000
28.112	0.000	407.037	388.814	55182.120	-2686052.000
28.362	0.000	407.037	415.317	50808.680	-2516410.000
28.583	0.000	407.037	443.627	48361.160	-2357172.000
28.810	0.000	407.037	473.866	43845.430	-2207823.000
29.046	0.000	407.037	506.167	40959.720	-2068464.000
29.285	0.000	407.037	540.670	37531.240	-1938361.000
29.524	0.000	407.037	577.524	35247.940	-1816081.000
29.725	0.000	407.037	616.890	33071.870	-1701887.000
29.996	0.000	407.037	658.940	30279.860	-1594078.000
30.243	0.000	407.036	703.857	28110.300	-1493767.000
30.453	0.000	407.036	751.834	26599.760	-1399450.000
30.695	0.000	407.036	803.083	24970.630	-1310987.000
30.929	0.000	407.036	857.824	22809.900	-1228151.000
31.119	0.000	407.036	916.297	21566.030	-1150510.000
31.337	0.000	407.036	978.756	20025.720	-1077882.000
31.877	0.000	407.035	1045.472	18389.920	-1010115.000
32.362	0.000	407.035	1116.736	16992.790	-946237.500
32.820	0.000	407.034	1192.857	15954.890	-886446.900
33.255	0.000	407.034	1274.167	14809.790	-830535.900
33.668	0.000	407.034	1361.020	13868.810	-778009.100
34.109	0.000	407.034	1453.793	12821.610	-729048.900
34.511	0.000	407.034	1552.890	12064.140	-682989.400
34.880	0.000	407.034	1658.741	11215.880	-639835.900
35.269	0.000	407.034	1771.808	10498.580	-599370.900
35.622	0.000	407.034	1892.582	9739.951	-561610.100
36.006	0.000	407.033	2021.589	9099.875	-526111.600
36.389	0.000	407.033	2159.389	8470.833	-492866.700
36.778	0.000	407.033	2306.582	8019.635	-461744.800
37.160	0.000	407.033	2463.808	7480.683	-432580.800
37.508	0.000	407.033	2631.752	6872.294	-405265.900
37.879	0.000	407.033	2811.143	6415.921	-379636.800
38.175	0.000	407.034	3002.763	6018.981	-355593.300
38.511	0.000	407.034	3207.444	5622.395	-333205.600
38.788	0.000	407.034	3426.077	5256.720	-312118.100
39.066	0.000	407.034	3659.613	4916.894	-292359.300
39.318	0.000	407.034	3909.068	4594.661	-273905.300
39.695	0.000	407.034	4175.526	4358.133	-256649.800
40.016	0.000	407.034	4460.148	3999.012	-240420.500
40.392	0.000	407.034	4764.171	3784.204	-225262.000
40.776	0.000	407.034	5088.917	3587.828	-211009.100
41.052	0.000	407.034	5435.799	3327.256	-197650.600
41.355	0.000	407.034	5806.326	3088.084	-185125.200
41.626	0.000	407.035	6202.110	2883.139	-173442.100
41.947	0.000	407.035	6624.872	2756.720	-162483.300
42.187	0.000	407.035	7076.452	2533.355	-152238.500
42.507	0.000	407.035	7558.813	2373.743	-142617.100
42.805	0.000	407.035	8074.054	2217.623	-133646.000
43.101	0.000	407.036	8624.416	2029.191	-125159.200
43.385	0.000	407.036	9212.292	1944.392	-117262.900
43.665	0.000	407.035	9840.241	1862.430	-109799.700
43.908	0.000	407.035	10510.994	1743.603	-102907.500
44.207	0.000	407.035	11227.468	1635.359	-96385.460
44.471	0.000	407.035	11992.780	1551.194	-90305.930
44.735	0.000	407.035	12810.259	1451.372	-84609.320
45.104	0.000	407.034	13683.461	1358.832	-79263.370
45.404	0.000	407.034	14616.184	1294.024	-74268.010
45.661	0.000	407.034	15612.485	1203.031	-69572.380
45.965	0.000	407.034	16676.698	1137.934	-65176.030
46.264	0.000	407.033	17813.453	1065.560	-61066.000
46.532	0.000	407.033	19027.694	1004.045	-57203.470
46.845	0.000	407.033	20324.702	943.878	-53591.430
47.118	0.000	407.033	21710.121	891.526	-50208.870
47.381	0.000	407.033	23189.975	836.395	-47033.620
47.611	0.000	407.033	24770.702	789.847	-44055.240
47.864	0.000	407.033	26459.178	744.163	-41278.850
48.130	0.000	407.033	28262.749	701.960	-38671.070
48.396	0.000	407.033	30189.258	648.836	-36221.150
48.696	0.000	407.033	32247.086	625.278	-33942.420
48.983	0.000	407.033	34445.185	584.933	-31797.510
49.253	0.000	407.033	36793.115	559.847	-29792.170
49.510	0.000	407.032	39301.090	520.239	-27911.340
49.769	0.000	407.032	41980.020	492.594	-26153.230
50.120	0.000	407.032	44841.556	467.619	-24498.300
50.517	0.000	407.032	47898.147	440.036	-22954.420
50.958	0.000	407.032	51163.089	409.992	-21500.470
51.271	0.000	407.032	54650.583	387.704	-20147.570
51.653	0.000	407.032	58375.799	362.373	-18871.010
51.917	0.000	407.032	62354.942	342.689	-17696.850
52.368	0.000	407.032	66605.320	327.071	-16576.030
52.682	0.000	407.032	71145.421	310.585	-15524.310
53.000	0.000	407.032	75994.996	296.861	-14542.540
53.288	0.000	407.032	81175.138	285.846	-13622.200
53.652	0.000	407.032	86708.381	263.083	-12766.190
53.938	0.000	407.033	92618.793	244.987	-11962.150
54.207	0.000	407.033	98932.084	235.117	-11205.970
54.509	0.000	407.033	105675.715	222.916	-10499.110
54.770	0.000	407.033	112879.022	195.318	-9855.939
55.080	0.000	407.033	120573.336	199.469	-9217.183
55.390	0.000	407.033	128792.127	199.294	-8625.238
55.663	0.000	407.033	137571.146	177.194	-8093.261
56.099	0.000	407.033	146948.581	166.315	-7581.123
56.395	0.000	407.033	156965.221	158.747	-7106.124
56.673	0.000	407.033	167664.638	150.980	-6655.826
56.922	0.000	407.033	179093.373	144.889	-6235.209
57.213	0.000	407.033	191301.139	138.363	-5843.686
57.625	0.000	407.033	204341.039	131.375	-5472.746
57.914	0.000	407.033	218269.793	126.729	-5130.503
58.203	0.000	407.033	233147.990	120.432	-4804.777
58.451	0.000	407.033	249040.349	112.598	-4501.666
58.729	0.000	407.033	266015.998	107.862	-4217.269
58.972	0.000	407.033	284148.780	102.894	-3953.177
59.274	0.000	407.033	303517.570	96.359	-3702.374
59.712	0.000	407.033	324206.618	91.349	-3468.928
59.993	0.000	407.033	346305.920	87.148	-3248.255
60.286	0.000	407.033	369911.605	84.066	-3043.050
60.527	0.000	407.033	395126.353	81.265	-2851.833
60.833	0.000	407.033	422059.846	76.691	-2670.180
61.203	0.000	407.033	450829.241	72.920	-2501.951
61.514	0.000	407.033	481559.679	69.869	-2342.360
61.791	0.000	407.033	514384.835	66.467	-2194.281
62.028	0.000	407.033	549447.493	64.385	-2055.042
62.308	0.000	407.033	586900.171	61.041	-1924.121
62.604	0.000	407.033	626905.783	59.021	-1802.022
62.956	0.000	407.033	669638.348	56.903	-1686.838
63.240	0.000	407.033	715283.746	53.804	-1579.371
63.518	0.000	407.033	764040.529	52.667	-1475.453
63.804	0.000	407.033	816120.781	51.726	-1384.249
64.136	0.000	407.033	871751.044	49.118	-1295.388
64.423	0.000	407.033	931173.304	47.383	-1211.431
64.666	0.000	407.033	994646.037	45.314	-1133.737
64.971	0.000	407.033	1062445.341	3.813	-1055.117
65.235	0.000	407.033	1134866.134	3.144	-985.789
65.713	0.000	407.033	1212223.437	2.277	-920.776
66.020	0.000	407.034	1294853.743	0.753	-861.900
66.336	0.000	407.034	1383116.481	0.704	-805.035
66.753	0.000	407.034	1477395.584	-1.858	-751.307
67.159	0.000	407.034	1578101.150	-2.679	-700.496
67.443	0.000	407.034	1685671.237	-2.814	-652.612
67.743	0.000	407.035	1800573.758	-3.884	-608.363
68.132	0.000	407.035	1923308.524	-4.715	-565.922
68.408	0.000	407.035	2054409.414	-5.304	-526.156
68.727	0.000	407.035	2194446.698	-5.736	-488.168
69.004	0.000	407.035	2344029.518	-5.776	-452.969
69.261	0.000	407.036	2503808.540	-6.452	-419.671
69.579	0.000	407.036	2674478.780	-6.775	-387.722
69.967	0.000	407.036	2856782.629	-7.016	-357.713
70.207	0.000	407.036	3051513.084	-7.090	-329.040
70.508	0.000	407.036	3259517.196	-7.037	-302.142
70.773	0.000	407.036	3481699.752	-6.752	-276.174
71.052	0.000	407.036	3719027.216	-6.714	-251.865
71.295	0.000	407.037	3972531.929	-6.149	-228.213
71.637	0.000	407.037	4243316.602	-5.122	-206.321
71.933	0.000	407.038	4532559.110	-4.456	-186.012
72.230	0.000	407.038	4841517.618	-4.946	-165.830
72.542	0.000	407.038	5171536.051	-4.232	-146.205
72.940	0.000	407.038	5524049.945	-3.394	-127.625
73.189	0.000	407.038	5900592.685	-2.422	-109.747
73.479	0.000	407.038	6302802.180	-1.169	-92.873
73.729	0.000	407.038	6732427.985	0.018	-76.784
74.022	0.000	407.039	7191338.911	1.383	-61.278
74.356	0.000	407.039	7681531.159	3.024	-46.516
74.621	0.000	407.039	8205136.995	5.254	-32.841
74.916	0.000	407.039	8764434.032	6.809	-20.233
75.245	0.000	407.039	9361855.135	8.654	-8.368
75.513	0.000	407.039	9999999.000	10.665	2.409

File: Cryocon-22C_and_Wayne_Kerr/Data_365K_479K_Heating_10.5mBar/409K_100mV_12-19-35.dat
Time (s)	Light (A)	T (K)	f (Hz)	R (Ohm)	X (Ohm)
1.473	0.000	409.035	20.000	8504823.000	-46725590.000
2.854	0.000	409.035	21.363	2626041.000	-46281480.000
4.153	0.000	409.035	22.819	2367120.000	-43416580.000
5.374	0.000	409.035	24.375	2092196.000	-40645800.000
6.520	0.000	409.035	26.036	1914346.000	-38068420.000
7.610	0.000	409.034	27.811	1778890.000	-35680440.000
8.642	0.000	409.034	29.707	1497232.000	-33439150.000
9.596	0.000	409.034	31.732	1418132.000	-31368180.000
10.493	0.000	409.034	33.895	1328784.000	-29352670.000
11.362	0.000	409.034	36.205	1254311.000	-27576690.000
12.165	0.000	409.034	38.673	1131744.000	-25812730.000
13.108	0.000	409.034	41.309	944659.900	-24206540.000
14.003	0.000	409.034	44.125	818465.600	-22671610.000
14.838	0.000	409.034	47.133	673836.900	-21287680.000
15.652	0.000	409.034	50.346	645800.600	-19875620.000
16.394	0.000	409.034	53.777	588021.400	-18677590.000
17.092	0.000	409.034	57.443	583310.600	-17540810.000
17.750	0.000	409.034	61.359	562288.500	-16450970.000
18.368	0.000	409.034	65.541	522572.400	-15396330.000
18.955	0.000	409.034	70.009	475539.500	-14431300.000
19.507	0.000	409.034	74.781	427486.600	-13530610.000
20.029	0.000	409.034	79.878	402105.300	-12667930.000
20.546	0.000	409.034	85.323	362191.300	-11884850.000
21.012	0.000	409.034	91.139	330511.900	-11131600.000
21.454	0.000	409.034	97.352	317946.700	-10440190.000
21.871	0.000	409.034	103.987	287375.500	-9779945.000
22.267	0.000	409.034	111.076	262187.200	-9161342.000
22.641	0.000	409.034	118.647	240839.500	-8586717.000
23.008	0.000	409.034	126.735	221658.900	-8044592.000
23.365	0.000	409.034	135.373	203634.900	-7543818.000
23.696	0.000	409.034	144.601	178269.700	-7058479.000
24.008	0.000	409.034	154.458	180203.600	-6607558.000
24.347	0.000	409.034	164.986	160312.000	-6202244.000
24.671	0.000	409.034	176.232	145136.200	-5809534.000
24.972	0.000	409.034	188.245	136140.800	-5445516.000
25.273	0.000	409.034	201.077	127426.200	-5102566.000
25.553	0.000	409.034	214.783	116288.400	-4779800.000
25.816	0.000	409.034	229.423	107859.900	-4477945.000
26.066	0.000	409.034	245.062	96475.730	-4195421.000
26.372	0.000	409.034	261.766	88729.230	-3930038.000
26.654	0.000	409.034	279.609	83833.160	-3683153.000
26.939	0.000	409.034	298.669	77857.610	-3451407.000
27.249	0.000	409.034	319.027	72126.090	-3234285.000
27.533	0.000	409.034	340.773	67537.440	-3029370.000
27.826	0.000	409.034	364.002	61641.840	-2839113.000
28.072	0.000	409.034	388.814	57246.950	-2659594.000
28.321	0.000	409.034	415.317	53403.610	-2492298.000
28.531	0.000	409.034	443.627	49087.320	-2335402.000
28.783	0.000	409.034	473.866	46211.800	-2188591.000
29.053	0.000	409.034	506.167	42366.140	-2050150.000
29.315	0.000	409.034	540.670	38801.070	-1920277.000
29.546	0.000	409.034	577.524	36175.270	-1798983.000
29.744	0.000	409.034	616.890	33529.200	-1685759.000
30.010	0.000	409.034	658.940	31390.440	-1579356.000
30.200	0.000	409.034	703.857	28850.660	-1479822.000
30.412	0.000	409.034	751.834	26966.860	-1386680.000
30.642	0.000	409.034	803.083	24817.950	-1298734.000
30.873	0.000	409.034	857.824	23341.610	-1216998.000
31.060	0.000	409.034	916.297	21415.980	-1139884.000
31.293	0.000	409.034	978.756	20101.620	-1068119.000
31.821	0.000	409.034	1045.472	18675.270	-1001076.000
32.308	0.000	409.035	1116.736	17363.330	-937715.400
32.787	0.000	409.035	1192.857	16072.640	-878533.700
33.222	0.000	409.035	1274.167	15046.800	-823189.500
33.634	0.000	409.034	1361.020	13875.820	-771068.700
34.043	0.000	409.034	1453.793	13147.630	-722286.000
34.449	0.000	409.034	1552.890	12116.670	-676826.000
34.814	0.000	409.034	1658.741	11187.850	-634100.400
35.182	0.000	409.034	1771.808	10519.830	-594024.100
35.564	0.000	409.034	1892.582	9818.759	-556542.800
35.921	0.000	409.034	2021.589	9193.846	-521339.500
36.270	0.000	409.034	2159.389	8541.988	-488269.000
36.573	0.000	409.034	2306.582	7961.850	-457481.100
36.955	0.000	409.034	2463.808	7442.921	-428627.900
37.325	0.000	409.034	2631.752	6925.580	-401522.400
37.623	0.000	409.034	2811.143	6434.452	-376119.900
37.902	0.000	409.034	3002.763	6068.993	-352378.000
38.160	0.000	409.034	3207.444	5663.739	-330128.100
38.420	0.000	409.034	3426.077	5279.770	-309248.100
38.663	0.000	409.034	3659.613	4957.812	-289687.200
38.953	0.000	409.035	3909.068	4634.118	-271430.200
39.327	0.000	409.035	4175.526	4325.951	-254273.600
39.717	0.000	409.035	4460.148	4049.343	-238239.900
40.067	0.000	409.035	4764.171	3750.267	-223176.000
40.447	0.000	409.035	5088.917	3515.461	-209059.600
40.803	0.000	409.035	5435.799	3249.556	-195856.200
41.178	0.000	409.036	5806.326	3096.025	-183452.700
41.441	0.000	409.036	6202.110	2923.026	-171896.500
41.734	0.000	409.036	6624.872	2706.965	-160999.300
42.004	0.000	409.036	7076.452	2557.067	-150860.900
42.281	0.000	409.037	7558.813	2375.756	-141302.300
42.575	0.000	409.037	8074.054	2199.175	-132345.300
42.865	0.000	409.037	8624.416	2082.967	-124016.500
43.200	0.000	409.037	9212.292	1920.996	-116196.900
43.468	0.000	409.037	9840.241	1858.869	-108877.200
43.761	0.000	409.037	10510.994	1731.989	-101986.100
44.027	0.000	409.037	11227.468	1634.125	-95522.120
44.258	0.000	409.037	11992.780	1530.001	-89489.050
44.595	0.000	409.037	12810.259	1439.648	-83850.380
44.862	0.000	409.037	13683.461	1358.445	-78546.630
45.202	0.000	409.037	14616.184	1272.558	-73593.480
45.448	0.000	409.037	15612.485	1186.227	-68961.560
45.720	0.000	409.037	16676.698	1128.920	-64595.630
45.962	0.000	409.036	17813.453	1060.006	-60515.860
46.246	0.000	409.036	19027.694	993.318	-56696.650
46.507	0.000	409.036	20324.702	940.821	-53115.790
46.765	0.000	409.036	21710.121	885.601	-49759.360
46.986	0.000	409.036	23189.975	830.678	-46609.040
47.249	0.000	409.036	24770.702	783.840	-43667.000
47.517	0.000	409.036	26459.178	736.174	-40913.040
47.778	0.000	409.036	28262.749	701.776	-38324.040
48.068	0.000	409.036	30189.258	644.883	-35908.450
48.288	0.000	409.036	32247.086	615.300	-33644.700
48.563	0.000	409.036	34445.185	574.872	-31514.050
48.832	0.000	409.036	36793.115	544.857	-29527.210
49.079	0.000	409.036	39301.090	514.369	-27665.060
49.361	0.000	409.036	41980.020	479.315	-25916.250
49.780	0.000	409.036	44841.556	455.433	-24278.290
50.223	0.000	409.035	47898.147	429.890	-22745.610
50.645	0.000	409.035	51163.089	407.947	-21313.330
50.987	0.000	409.035	54650.583	377.732	-19967.940
51.347	0.000	409.035	58375.799	358.417	-18708.740
51.603	0.000	409.035	62354.942	355.514	-17533.120
52.020	0.000	409.034	66605.320	321.092	-16417.560
52.391	0.000	409.034	71145.421	304.798	-15385.600
52.666	0.000	409.034	75994.996	283.084	-14408.360
52.921	0.000	409.034	81175.138	273.291	-13505.510
53.201	0.000	409.034	86708.381	255.977	-12651.620
53.547	0.000	409.034	92618.793	241.150	-11856.450
53.814	0.000	409.034	98932.084	231.050	-11101.140
54.120	0.000	409.034	105675.715	227.675	-10401.890
54.398	0.000	409.034	112879.022	205.412	-9748.047
54.658	0.000	409.034	120573.336	191.303	-9134.546
54.940	0.000	409.034	128792.127	185.327	-8544.248
55.280	0.000	409.034	137571.146	172.135	-8019.826
55.649	0.000	409.034	146948.581	165.669	-7509.753
55.922	0.000	409.034	156965.221	159.145	-7035.096
56.225	0.000	409.034	167664.638	146.501	-6594.556
56.552	0.000	409.034	179093.373	141.599	-6176.217
56.848	0.000	409.034	191301.139	137.376	-5787.324
57.151	0.000	409.034	204341.039	128.194	-5421.744
57.416	0.000	409.034	218269.793	124.469	-5082.289
57.749	0.000	409.034	233147.990	117.575	-4753.454
58.074	0.000	409.034	249040.349	110.473	-4459.958
58.374	0.000	409.034	266015.998	105.763	-4177.877
58.663	0.000	409.033	284148.780	100.406	-3915.926
58.945	0.000	409.033	303517.570	94.056	-3668.109
59.371	0.000	409.033	324206.618	90.050	-3435.395
59.619	0.000	409.033	346305.920	85.870	-3217.535
59.916	0.000	409.033	369911.605	82.388	-3014.094
60.199	0.000	409.033	395126.353	79.150	-2826.009
60.473	0.000	409.033	422059.846	75.403	-2644.723
60.791	0.000	409.033	450829.241	72.290	-2478.144
61.136	0.000	409.033	481559.679	68.994	-2320.584
61.424	0.000	409.032	514384.835	65.637	-2173.009
61.679	0.000	409.032	549447.493	63.616	-2035.705
61.956	0.000	409.032	586900.171	60.735	-1905.557
62.255	0.000	409.032	626905.783	58.409	-1784.843
62.525	0.000	409.032	669638.348	56.478	-1670.616
62.808	0.000	409.032	715283.746	53.818	-1564.559
63.166	0.000	409.032	764040.529	53.208	-1461.140
63.453	0.000	409.032	816120.781	51.177	-1371.397
63.777	0.000	409.032	871751.044	48.618	-1283.191
64.062	0.000	409.032	931173.304	46.933	-1199.574
64.365	0.000	409.032	994646.037	44.918	-1122.877
64.605	0.000	409.032	1062445.341	3.749	-1045.152
64.867	0.000	409.032	1134866.134	3.000	-976.150
65.258	0.000	409.032	1212223.437	2.123	-912.061
65.628	0.000	409.032	1294853.743	0.884	-853.580
65.958	0.000	409.032	1383116.481	0.649	-797.361
66.403	0.000	409.032	1477395.584	-1.687	-744.013
66.798	0.000	409.032	1578101.150	-2.669	-693.827
67.112	0.000	409.032	1685671.237	-2.524	-646.271
67.374	0.000	409.032	1800573.758	-3.756	-602.238
67.793	0.000	409.032	1923308.524	-4.480	-560.282
68.095	0.000	409.032	2054409.414	-5.172	-521.001
68.445	0.000	409.032	2194446.698	-5.512	-483.310
68.771	0.000	409.033	2344029.518	-5.752	-448.210
69.050	0.000	409.033	2503808.540	-6.329	-415.457
69.358	0.000	409.033	2674478.780	-6.584	-383.689
69.722	0.000	409.033	2856782.629	-6.952	-354.149
69.990	0.000	409.033	3051513.084	-6.847	-325.622
70.350	0.000	409.033	3259517.196	-6.839	-299.026
70.681	0.000	409.033	3481699.752	-6.657	-273.231
70.986	0.000	409.033	3719027.216	-6.535	-249.155
71.281	0.000	409.033	3972531.929	-6.063	-225.681
71.611	0.000	409.033	4243316.602	-4.982	-203.969
71.883	0.000	409.033	4532559.110	-4.297	-183.724
72.214	0.000	409.033	4841517.618	-4.739	-163.826
72.564	0.000	409.033	5171536.051	-4.064	-144.347
72.961	0.000	409.033	5524049.945	-3.213	-125.927
73.261	0.000	409.033	5900592.685	-2.216	-108.183
73.540	0.000	409.033	6302802.180	-0.967	-91.437
73.799	0.000	409.033	6732427.985	0.207	-75.489
74.123	0.000	409.033	7191338.911	1.564	-60.110
74.459	0.000	409.033	7681531.159	3.191	-45.476
74.719	0.000	409.033	8205136.995	5.346	-31.784
75.039	0.000	409.033	8764434.032	6.989	-19.390
75.348	0.000	409.033	9361855.135	8.804	-7.641
75.697	0.000	409.033	9999999.000	10.812	3.042

File: Cryocon-22C_and_Wayne_Kerr/Data_365K_479K_Heating_10.5mBar/411K_100mV_12-28-02.dat
Time (s)	Light (A)	T (K)	f (Hz)	R (Ohm)	X (Ohm)
1.472	0.000	411.033	20.000	7142786.000	-54539830.000
2.855	0.000	411.033	21.363	2608542.000	-45665250.000
4.154	0.000	411.033	22.819	2499813.000	-42879880.000
5.374	0.000	411.033	24.375	2203408.000	-40208640.000
6.521	0.000	411.033	26.036	2046425.000	-37691990.000
7.599	0.000	411.034	27.811	1827172.000	-35246090.000
8.625	0.000	411.034	29.707	1662868.000	-33143430.000
9.578	0.000	411.034	31.732	1513901.000	-31049430.000
10.478	0.000	411.034	33.895	1354353.000	-29030350.000
11.339	0.000	411.033	36.205	1199693.000	-27216420.000
12.140	0.000	411.033	38.673	1089872.000	-25572730.000
13.082	0.000	411.033	41.309	1014403.000	-23972390.000
13.968	0.000	411.033	44.125	883787.800	-22430770.000
14.812	0.000	411.033	47.133	721328.700	-21042990.000
15.599	0.000	411.033	50.346	673442.300	-19659070.000
16.340	0.000	411.033	53.777	629139.100	-18470770.000
17.049	0.000	411.033	57.443	633905.600	-17344810.000
17.706	0.000	411.033	61.359	591546.600	-16275290.000
18.345	0.000	411.034	65.541	537030.800	-15228250.000
18.932	0.000	411.034	70.009	489401.400	-14288430.000
19.485	0.000	411.034	74.781	443472.800	-13397850.000
20.006	0.000	411.034	79.878	420564.100	-12530900.000
20.509	0.000	411.034	85.323	383106.800	-11765220.000
20.975	0.000	411.034	91.139	347665.600	-11026380.000
21.416	0.000	411.034	97.352	320542.400	-10316430.000
21.861	0.000	411.035	103.987	283454.300	-9679123.000
22.256	0.000	411.035	111.076	271665.100	-9066479.000
22.629	0.000	411.035	118.647	249646.600	-8498248.000
22.991	0.000	411.035	126.735	228926.700	-7963150.000
23.331	0.000	411.036	135.373	206427.300	-7462988.000
23.674	0.000	411.036	144.601	203863.700	-7000306.000
23.981	0.000	411.036	154.458	180345.300	-6565837.000
24.303	0.000	411.035	164.986	163112.400	-6140355.000
24.609	0.000	411.035	176.232	150486.400	-5751339.000
24.888	0.000	411.035	188.245	140387.200	-5391447.000
25.179	0.000	411.035	201.077	128892.300	-5051515.000
25.470	0.000	411.035	214.783	119466.300	-4732108.000
25.757	0.000	411.035	229.423	109077.200	-4435635.000
26.010	0.000	411.035	245.062	101024.700	-4158460.000
26.284	0.000	411.035	261.766	91139.850	-3894544.000
26.580	0.000	411.035	279.609	86447.020	-3646694.000
26.879	0.000	411.035	298.669	78263.420	-3418011.000
27.148	0.000	411.035	319.027	72372.790	-3202210.000
27.452	0.000	411.035	340.773	67355.210	-2999388.000
27.738	0.000	411.035	364.002	62764.340	-2810811.000
28.053	0.000	411.035	388.814	58097.120	-2633601.000
28.358	0.000	411.035	415.317	53844.460	-2467904.000
28.674	0.000	411.035	443.627	49555.110	-2311844.000
28.887	0.000	411.035	473.866	46336.810	-2165825.000
29.122	0.000	411.035	506.167	42547.430	-2029574.000
29.366	0.000	411.036	540.670	39857.000	-1901652.000
29.588	0.000	411.036	577.524	36743.730	-1781598.000
29.820	0.000	411.036	616.890	34065.030	-1669176.000
30.010	0.000	411.036	658.940	31772.600	-1563573.000
30.254	0.000	411.036	703.857	29011.070	-1464411.000
30.487	0.000	411.036	751.834	27084.630	-1372171.000
30.675	0.000	411.036	803.083	25035.520	-1285868.000
30.908	0.000	411.036	857.824	23710.050	-1204583.000
31.099	0.000	411.036	916.297	21919.740	-1128780.000
31.329	0.000	411.036	978.756	20097.960	-1057342.000
31.854	0.000	411.036	1045.472	18718.350	-990974.300
32.339	0.000	411.036	1116.736	17392.910	-928379.400
32.798	0.000	411.036	1192.857	16273.780	-869832.600
33.234	0.000	411.036	1274.167	14987.130	-814749.300
33.644	0.000	411.036	1361.020	14068.970	-763342.700
34.063	0.000	411.036	1453.793	13163.600	-715302.500
34.447	0.000	411.035	1552.890	12200.080	-670077.900
34.855	0.000	411.035	1658.741	11400.840	-627753.100
35.229	0.000	411.035	1771.808	10644.650	-588109.000
35.575	0.000	411.034	1892.582	9939.464	-550954.400
35.922	0.000	411.034	2021.589	9185.194	-516171.400
36.288	0.000	411.034	2159.389	8601.264	-483631.600
36.643	0.000	411.034	2306.582	8015.815	-453130.300
36.995	0.000	411.034	2463.808	7465.871	-424477.000
37.362	0.000	411.034	2631.752	6931.627	-397577.000
37.709	0.000	411.034	2811.143	6534.173	-372527.000
38.076	0.000	411.033	3002.763	6090.162	-349017.100
38.345	0.000	411.033	3207.444	5655.223	-326991.100
38.646	0.000	411.033	3426.077	5291.822	-306316.500
38.905	0.000	411.033	3659.613	4960.988	-287013.000
39.193	0.000	411.033	3909.068	4646.247	-268852.200
39.545	0.000	411.033	4175.526	4318.235	-251937.800
39.932	0.000	411.033	4460.148	4053.067	-235996.700
40.315	0.000	411.033	4764.171	3789.293	-221088.100
40.682	0.000	411.033	5088.917	3500.662	-207075.100
41.033	0.000	411.033	5435.799	3333.260	-194017.800
41.324	0.000	411.033	5806.326	3031.892	-181751.100
41.626	0.000	411.033	6202.110	2947.251	-170240.400
41.876	0.000	411.032	6624.872	2728.131	-159453.400
42.213	0.000	411.032	7076.452	2514.642	-149413.300
42.501	0.000	411.032	7558.813	2354.084	-139960.600
42.828	0.000	411.032	8074.054	2186.191	-131147.900
43.114	0.000	411.032	8624.416	2088.661	-122841.400
43.448	0.000	411.032	9212.292	1945.896	-115075.100
43.721	0.000	411.032	9840.241	1841.462	-107818.900
43.964	0.000	411.032	10510.994	1701.456	-101000.700
44.265	0.000	411.032	11227.468	1618.888	-94628.020
44.545	0.000	411.032	11992.780	1507.981	-88632.650
44.799	0.000	411.032	12810.259	1424.038	-83042.000
45.157	0.000	411.032	13683.461	1333.020	-77792.440
45.455	0.000	411.032	14616.184	1247.029	-72876.980
45.693	0.000	411.032	15612.485	1174.675	-68271.590
45.989	0.000	411.032	16676.698	1113.453	-63962.470
46.266	0.000	411.032	17813.453	1039.951	-59931.030
46.517	0.000	411.032	19027.694	981.349	-56149.100
46.760	0.000	411.032	20324.702	925.523	-52600.320
47.066	0.000	411.032	21710.121	868.705	-49288.700
47.331	0.000	411.032	23189.975	818.072	-46152.880
47.593	0.000	411.032	24770.702	767.003	-43241.230
47.845	0.000	411.032	26459.178	722.411	-40507.660
48.154	0.000	411.032	28262.749	683.958	-37949.120
48.413	0.000	411.032	30189.258	630.430	-35554.510
48.693	0.000	411.032	32247.086	600.539	-33311.610
48.953	0.000	411.032	34445.185	570.607	-31207.400
49.195	0.000	411.032	36793.115	534.773	-29234.970
49.486	0.000	411.032	39301.090	504.698	-27391.000
49.793	0.000	411.032	41980.020	474.036	-25658.480
50.189	0.000	411.032	44841.556	445.767	-24039.740
50.614	0.000	411.032	47898.147	420.375	-22523.680
51.064	0.000	411.032	51163.089	394.649	-21102.880
51.346	0.000	411.032	54650.583	380.008	-19768.180
51.709	0.000	411.032	58375.799	349.464	-18520.330
51.970	0.000	411.032	62354.942	338.234	-17364.490
52.397	0.000	411.032	66605.320	310.888	-16256.760
52.712	0.000	411.032	71145.421	299.309	-15227.820
53.022	0.000	411.032	75994.996	281.536	-14266.310
53.315	0.000	411.032	81175.138	262.450	-13368.980
53.620	0.000	411.032	86708.381	250.199	-12523.530
53.892	0.000	411.032	92618.793	239.015	-11733.790
54.152	0.000	411.032	98932.084	223.645	-10994.530
54.480	0.000	411.032	105675.715	215.816	-10290.180
54.776	0.000	411.033	112879.022	201.517	-9647.946
55.094	0.000	411.033	120573.336	190.681	-9045.028
55.429	0.000	411.033	128792.127	195.586	-8478.566
55.726	0.000	411.033	137571.146	171.761	-7941.321
56.115	0.000	411.033	146948.581	163.073	-7437.043
56.424	0.000	411.033	156965.221	154.273	-6967.979
56.708	0.000	411.033	167664.638	145.538	-6529.417
56.957	0.000	411.033	179093.373	139.323	-6116.977
57.280	0.000	411.033	191301.139	135.485	-5729.425
57.574	0.000	411.033	204341.039	127.511	-5368.915
57.856	0.000	411.033	218269.793	124.238	-5031.062
58.221	0.000	411.033	233147.990	109.383	-4711.785
58.472	0.000	411.033	249040.349	111.690	-4416.475
58.826	0.000	411.033	266015.998	105.888	-4136.027
59.124	0.000	411.033	284148.780	99.094	-3876.427
59.406	0.000	411.033	303517.570	93.609	-3630.995
59.796	0.000	411.033	324206.618	89.018	-3401.407
60.129	0.000	411.032	346305.920	85.625	-3184.848
60.459	0.000	411.032	369911.605	81.715	-2983.692
60.801	0.000	411.032	395126.353	78.275	-2796.880
61.086	0.000	411.031	422059.846	74.576	-2618.422
61.404	0.000	411.030	450829.241	71.542	-2452.922
61.706	0.000	411.030	481559.679	68.430	-2297.564
61.987	0.000	411.030	514384.835	65.198	-2151.126
62.270	0.000	411.030	549447.493	62.863	-2014.986
62.557	0.000	411.029	586900.171	60.025	-1886.556
62.842	0.000	411.029	626905.783	58.119	-1766.890
63.130	0.000	411.029	669638.348	56.104	-1654.446
63.434	0.000	411.029	715283.746	52.827	-1549.010
63.735	0.000	411.029	764040.529	53.134	-1447.743
64.030	0.000	411.028	816120.781	50.696	-1357.626
64.347	0.000	411.028	871751.044	48.250	-1270.098
64.639	0.000	411.028	931173.304	46.857	-1187.413
65.027	0.000	411.028	994646.037	44.436	-1111.737
65.347	0.000	411.028	1062445.341	3.420	-1034.368
65.762	0.000	411.028	1134866.134	3.055	-966.506
66.271	0.000	411.028	1212223.437	2.134	-902.765
66.604	0.000	411.028	1294853.743	1.040	-844.814
66.897	0.000	411.029	1383116.481	0.459	-789.461
67.434	0.000	411.029	1477395.584	-1.694	-736.399
67.968	0.000	411.029	1578101.150	-2.357	-686.884
68.316	0.000	411.029	1685671.237	-2.525	-639.790
68.659	0.000	411.029	1800573.758	-3.477	-596.246
69.063	0.000	411.029	1923308.524	-4.511	-554.511
69.359	0.000	411.029	2054409.414	-5.102	-515.508
69.675	0.000	411.029	2194446.698	-5.522	-478.298
69.958	0.000	411.029	2344029.518	-5.604	-443.632
70.227	0.000	411.029	2503808.540	-6.160	-411.127
70.514	0.000	411.029	2674478.780	-6.436	-379.666
70.898	0.000	411.029	2856782.629	-6.685	-350.219
71.319	0.000	411.029	3051513.084	-6.707	-322.121
71.639	0.000	411.029	3259517.196	-6.681	-295.656
72.028	0.000	411.029	3481699.752	-6.289	-270.166
72.378	0.000	411.029	3719027.216	-6.362	-246.367
72.755	0.000	411.030	3972531.929	-5.851	-223.048
73.032	0.000	411.030	4243316.602	-4.748	-201.482
73.424	0.000	411.030	4532559.110	-4.105	-181.358
73.885	0.000	411.030	4841517.618	-4.546	-161.716
74.289	0.000	411.029	5171536.051	-3.831	-142.397
74.716	0.000	411.029	5524049.945	-2.969	-124.133
75.000	0.000	411.029	5900592.685	-2.031	-106.578
75.275	0.000	411.029	6302802.180	-0.746	-89.942
75.608	0.000	411.028	6732427.985	0.408	-74.134
75.876	0.000	411.028	7191338.911	1.759	-58.901
76.205	0.000	411.028	7681531.159	3.381	-44.382
76.568	0.000	411.028	8205136.995	5.446	-30.768
76.907	0.000	411.028	8764434.032	7.175	-18.501
77.230	0.000	411.028	9361855.135	8.971	-6.889
77.479	0.000	411.028	9999999.000	10.973	3.700
