Repository: sahgyan9/Cryocon_22C_Temperature_Controller_Python-File

## 🧪 Sample Under Test: PMN-0.3PT (0.70PMN-0.30PT)

- **Material:** $0.70\text{Pb}(\text{Mg}_{1/3}\text{Nb}_{2/3})\text{O}_3 - 0.30\text{PbTiO}_3$ ($x = 0.30$), a relaxor-based ferroelectric on the rhombohedral side of the Morphotropic Phase Boundary (MPB).
- **Latest Measurement Location:** [`Cryocon-22C_and_Wayne_Kerr/Data/`](Data/)
  - **Recorded Sweeps:** 57 full-spectrum impedance files from **300.0 K to 412.0 K** in 2.0 K steps (`300K_100mV_*.dat` to `412K_100mV_*.dat`).
  - **Sweep Parameters:** 200 logarithmic frequency points from **20 Hz to 10 MHz**, 100 mV AC excitation RMS.
- **Sample Geometry & Vacuum Capacitance:**

File: Cryocon-22C_and_Wayne_Kerr/Data_365K_479K_Heating_10.5mBar/445K_100mV_14-52-25.dat
Time (s)	Light (A)	T (K)	f (Hz)	R (Ohm)	X (Ohm)
1.473	0.000	445.035	20.000	6529453.000	-25953820.000
2.856	0.000	445.034	21.363	7361036.000	-25873740.000
4.155	0.000	445.033	22.819	6675179.000	-24499330.000
5.375	0.000	445.032	24.375	6046468.000	-23251580.000
6.532	0.000	445.031	26.036	5521401.000	-21948540.000
7.611	0.000	445.031	27.811	5019048.000	-20765990.000
8.625	0.000	445.030	29.707	4536070.000	-19625670.000
9.578	0.000	445.030	31.732	4139745.000	-18527850.000
10.476	0.000	445.029	33.895	3793069.000	-17510900.000
11.334	0.000	445.029	36.205	3437942.000	-16519420.000
12.137	0.000	445.028	38.673	3093600.000	-15578310.000
13.081	0.000	445.028	41.309	2788264.000	-14713740.000
13.968	0.000	445.028	44.125	2513182.000	-13872600.000
14.804	0.000	445.027	47.133	2243056.000	-13055480.000
15.589	0.000	445.027	50.346	2023507.000	-12349460.000
16.327	0.000	445.027	53.777	1847754.000	-11593200.000
17.032	0.000	445.027	57.443	1696370.000	-10911850.000
17.696	0.000	445.027	61.359	1558468.000	-10288330.000
18.316	0.000	445.028	65.541	1404917.000	-9679542.000
18.902	0.000	445.028	70.009	1276747.000	-9105346.000
19.468	0.000	445.028	74.781	1152437.000	-8567578.000
19.990	0.000	445.029	79.878	1045288.000	-8047004.000
20.491	0.000	445.029	85.323	945189.700	-7567595.000
21.002	0.000	445.029	91.139	857983.800	-7115679.000
21.443	0.000	445.029	97.352	776823.200	-6684696.000
21.885	0.000	445.029	103.987	704113.900	-6281883.000
22.279	0.000	445.029	111.076	637329.800	-5903425.000
22.656	0.000	445.029	118.647	580034.800	-5546982.000
23.010	0.000	445.029	126.735	524777.400	-5208168.000
23.345	0.000	445.029	135.373	473256.200	-4890041.000
23.671	0.000	445.029	144.601	430712.100	-4600318.000
24.000	0.000	445.029	154.458	384683.800	-4306209.000
24.327	0.000	445.029	164.986	353821.900	-4048461.000
24.613	0.000	445.029	176.232	319736.000	-3801126.000
24.887	0.000	445.029	188.245	292691.500	-3567611.000
25.162	0.000	445.029	201.077	263574.400	-3349111.000
25.445	0.000	445.029	214.783	240014.500	-3142247.000
25.728	0.000	445.029	229.423	218772.700	-2948013.000
25.982	0.000	445.029	245.062	199928.200	-2765521.000
26.268	0.000	445.029	261.766	180845.000	-2595735.000
26.535	0.000	445.029	279.609	163292.800	-2435349.000
26.810	0.000	445.029	298.669	148772.100	-2284432.000
27.081	0.000	445.029	319.027	135842.500	-2142061.000
27.363	0.000	445.029	340.773	123685.000	-2009714.000
27.667	0.000	445.029	364.002	112390.200	-1885128.000
27.971	0.000	445.029	388.814	102418.900	-1767883.000
28.195	0.000	445.029	415.317	93025.040	-1658574.000
28.469	0.000	445.029	443.627	85139.930	-1554847.000
28.688	0.000	445.029	473.866	77657.030	-1458216.000
28.919	0.000	445.029	506.167	70754.300	-1367796.000
29.137	0.000	445.029	540.670	64868.080	-1282300.000
29.338	0.000	445.029	577.524	59319.140	-1202596.000
29.570	0.000	445.029	616.890	54163.290	-1127526.000
29.794	0.000	445.029	658.940	49390.010	-1057098.000
29.998	0.000	445.029	703.857	45267.160	-991118.400
30.245	0.000	445.029	751.834	41405.090	-929533.000
30.470	0.000	445.029	803.083	37837.100	-871414.100
30.649	0.000	445.029	857.824	34634.390	-816911.300
30.853	0.000	445.029	916.297	31873.880	-765785.600
31.035	0.000	445.029	978.756	29179.720	-717828.400
31.561	0.000	445.029	1045.472	26500.500	-673340.400
32.047	0.000	445.029	1116.736	24362.640	-631265.700
32.506	0.000	445.029	1192.857	22260.510	-591888.100
32.939	0.000	445.029	1274.167	20461.060	-554789.800
33.348	0.000	445.029	1361.020	18869.870	-520045.800
33.778	0.000	445.030	1453.793	17314.860	-487439.700
34.160	0.000	445.030	1552.890	15943.980	-456902.600
34.560	0.000	445.031	1658.741	14728.260	-428242.200
34.946	0.000	445.031	1771.808	13500.810	-401455.600
35.290	0.000	445.031	1892.582	12439.700	-376245.700
35.622	0.000	445.032	2021.589	11430.870	-352672.000
35.959	0.000	445.032	2159.389	10560.540	-330551.700
36.278	0.000	445.033	2306.582	9765.227	-309782.100
36.618	0.000	445.033	2463.808	8976.255	-290356.500
36.966	0.000	445.033	2631.752	8320.115	-272139.600
37.284	0.000	445.034	2811.143	7653.814	-255004.700
37.614	0.000	445.034	3002.763	7105.754	-239031.800
37.924	0.000	445.034	3207.444	6539.359	-224014.900
38.165	0.000	445.034	3426.077	6065.358	-209942.700
38.457	0.000	445.035	3659.613	5611.674	-196739.700
38.742	0.000	445.035	3909.068	5200.879	-184374.100
39.085	0.000	445.036	4175.526	4803.313	-172786.300
39.410	0.000	445.036	4460.148	4441.089	-161966.100
39.763	0.000	445.036	4764.171	4098.448	-151793.600
40.118	0.000	445.036	5088.917	3816.920	-142245.200
40.407	0.000	445.037	5435.799	3523.015	-133312.600
40.705	0.000	445.037	5806.326	3239.599	-124889.700
41.001	0.000	445.037	6202.110	3068.756	-117055.300
41.277	0.000	445.037	6624.872	2799.411	-109710.600
41.539	0.000	445.037	7076.452	2639.189	-102768.400
41.823	0.000	445.037	7558.813	2418.628	-96328.770
42.165	0.000	445.038	8074.054	2253.168	-90285.200
42.482	0.000	445.038	8624.416	2070.535	-84590.060
42.740	0.000	445.038	9212.292	1897.529	-79277.930
43.006	0.000	445.038	9840.241	1804.182	-74245.240
43.253	0.000	445.038	10510.994	1691.332	-69594.080
43.529	0.000	445.038	11227.468	1571.441	-65218.640
43.807	0.000	445.037	11992.780	1458.859	-61111.310
44.082	0.000	445.037	12810.259	1364.931	-57271.040
44.344	0.000	445.037	13683.461	1272.221	-53661.240
44.695	0.000	445.036	14616.184	1181.229	-50286.940
44.952	0.000	445.036	15612.485	1100.477	-47116.840
45.214	0.000	445.036	16676.698	1024.362	-44153.080
45.446	0.000	445.036	17813.453	954.310	-41369.900
45.757	0.000	445.035	19027.694	891.139	-38770.770
46.025	0.000	445.035	20324.702	836.830	-36325.400
46.278	0.000	445.035	21710.121	781.072	-34038.790
46.570	0.000	445.035	23189.975	722.789	-31893.920
46.878	0.000	445.034	24770.702	680.238	-29887.050
47.143	0.000	445.034	26459.178	630.835	-28004.560
47.403	0.000	445.034	28262.749	581.064	-26240.650
47.658	0.000	445.034	30189.258	547.376	-24579.250
47.933	0.000	445.034	32247.086	508.854	-23032.950
48.206	0.000	445.034	34445.185	477.129	-21586.630
48.455	0.000	445.034	36793.115	448.175	-20223.430
48.700	0.000	445.034	39301.090	420.207	-18952.720
48.957	0.000	445.034	41980.020	394.011	-17756.550
49.344	0.000	445.034	44841.556	366.772	-16640.070
49.767	0.000	445.034	47898.147	342.663	-15591.360
50.211	0.000	445.034	51163.089	320.609	-14610.470
50.593	0.000	445.035	54650.583	298.828	-13688.300
51.032	0.000	445.035	58375.799	276.260	-12824.260
51.312	0.000	445.035	62354.942	254.603	-12021.760
51.749	0.000	445.035	66605.320	249.718	-11258.080
52.064	0.000	445.035	71145.421	232.124	-10549.100
52.375	0.000	445.035	75994.996	218.991	-9884.638
52.673	0.000	445.035	81175.138	204.307	-9263.545
52.973	0.000	445.035	86708.381	189.486	-8675.968
53.255	0.000	445.036	92618.793	179.136	-8128.236
53.531	0.000	445.036	98932.084	169.261	-7613.478
53.857	0.000	445.036	105675.715	153.413	-7129.047
54.181	0.000	445.036	112879.022	148.380	-6691.641
54.487	0.000	445.036	120573.336	141.942	-6266.285
54.868	0.000	445.035	128792.127	144.716	-5876.313
55.167	0.000	445.035	137571.146	125.870	-5500.390
55.602	0.000	445.034	146948.581	118.310	-5152.309
55.897	0.000	445.034	156965.221	111.362	-4827.593
56.160	0.000	445.034	167664.638	105.581	-4523.070
56.460	0.000	445.033	179093.373	101.017	-4238.274
56.878	0.000	445.033	191301.139	95.860	-3970.596
57.175	0.000	445.033	204341.039	90.898	-3719.821
57.457	0.000	445.034	218269.793	85.840	-3484.998
57.828	0.000	445.034	233147.990	80.540	-3265.586
58.136	0.000	445.034	249040.349	77.231	-3058.137
58.452	0.000	445.034	266015.998	73.565	-2865.269
58.750	0.000	445.034	284148.780	69.879	-2684.635
59.022	0.000	445.034	303517.570	65.936	-2514.262
59.450	0.000	445.034	324206.618	62.535	-2355.844
59.738	0.000	445.034	346305.920	60.260	-2206.404
60.122	0.000	445.034	369911.605	57.322	-2066.745
60.440	0.000	445.034	395126.353	54.464	-1935.673
60.688	0.000	445.035	422059.846	52.179	-1812.474
60.975	0.000	445.035	450829.241	49.806	-1697.994
61.266	0.000	445.035	481559.679	47.676	-1590.244
61.532	0.000	445.035	514384.835	45.675	-1489.071
61.874	0.000	445.035	549447.493	43.715	-1394.420
62.223	0.000	445.035	586900.171	41.966	-1305.049
62.506	0.000	445.035	626905.783	40.293	-1221.952
62.809	0.000	445.035	669638.348	38.679	-1143.592
63.108	0.000	445.035	715283.746	37.223	-1070.223
63.480	0.000	445.034	764040.529	35.472	-1000.415
63.782	0.000	445.034	816120.781	34.539	-936.896
64.076	0.000	445.034	871751.044	33.240	-876.247
64.415	0.000	445.034	931173.304	32.104	-819.344
64.741	0.000	445.034	994646.037	31.114	-766.034
65.042	0.000	445.034	1062445.341	3.000	-712.829
65.298	0.000	445.034	1134866.134	1.939	-665.739
65.758	0.000	445.034	1212223.437	1.439	-621.561
66.054	0.000	445.034	1294853.743	0.777	-579.885
66.425	0.000	445.034	1383116.481	0.184	-540.781
66.864	0.000	445.034	1477395.584	-0.429	-504.086
67.317	0.000	445.034	1578101.150	-1.006	-469.365
67.592	0.000	445.033	1685671.237	-1.365	-436.745
67.979	0.000	445.033	1800573.758	-1.751	-405.913
68.310	0.000	445.032	1923308.524	-2.141	-376.882
68.564	0.000	445.032	2054409.414	-2.417	-349.480
68.893	0.000	445.032	2194446.698	-2.688	-323.513
69.147	0.000	445.032	2344029.518	-2.838	-298.969
69.436	0.000	445.031	2503808.540	-2.930	-275.712
69.725	0.000	445.031	2674478.780	-2.960	-253.698
70.199	0.000	445.031	2856782.629	-3.007	-232.711
70.462	0.000	445.030	3051513.084	-2.905	-212.811
70.823	0.000	445.030	3259517.196	-2.769	-193.861
71.150	0.000	445.029	3481699.752	-2.568	-175.737
71.461	0.000	445.029	3719027.216	-2.258	-158.473
71.748	0.000	445.029	3972531.929	-1.891	-141.933
72.041	0.000	445.029	4243316.602	-1.456	-126.154
72.346	0.000	445.029	4532559.110	-0.887	-111.001
72.604	0.000	445.029	4841517.618	-0.231	-96.461
72.872	0.000	445.029	5171536.051	0.513	-82.496
73.263	0.000	445.028	5524049.945	1.396	-69.121
73.581	0.000	445.028	5900592.685	2.390	-56.286
73.837	0.000	445.028	6302802.180	3.509	-43.981
74.101	0.000	445.028	6732427.985	4.745	-32.241
74.345	0.000	445.028	7191338.911	6.117	-21.070
74.612	0.000	445.028	7681531.159	7.608	-10.507
74.887	0.000	445.027	8205136.995	9.214	-0.601
75.161	0.000	445.027	8764434.032	10.918	8.579
75.505	0.000	445.027	9361855.135	12.693	16.936
75.776	0.000	445.027	9999999.000	14.498	24.376

File: Cryocon-22C_and_Wayne_Kerr/Data_365K_479K_Heating_10.5mBar/447K_100mV_15-00-52.dat
Time (s)	Light (A)	T (K)	f (Hz)	R (Ohm)	X (Ohm)
1.472	0.000	447.035	20.000	10301670.000	-26040810.000
2.855	0.000	447.036	21.363	7633141.000	-25470000.000
4.152	0.000	447.036	22.819	6983469.000	-24141300.000
5.372	0.000	447.036	24.375	6370470.000	-22874470.000
6.520	0.000	447.036	26.036	5806066.000	-21647060.000
7.597	0.000	447.037	27.811	5273225.000	-20506090.000
8.611	0.000	447.037	29.707	4787246.000	-19376770.000
9.566	0.000	447.036	31.732	4356481.000	-18336410.000
10.464	0.000	447.036	33.895	3988078.000	-17358970.000
11.309	0.000	447.036	36.205	3584233.000	-16374350.000
12.112	0.000	447.036	38.673	3257889.000	-15480940.000
13.063	0.000	447.036	41.309	2950251.000	-14591380.000
13.951	0.000	447.036	44.125	2639485.000	-13779750.000
14.787	0.000	447.036	47.133	2386332.000	-12968860.000
15.603	0.000	447.036	50.346	2123862.000	-12272200.000
16.352	0.000	447.036	53.777	1951570.000	-11536750.000
17.050	0.000	447.036	57.443	1795172.000	-10870400.000
17.708	0.000	447.036	61.359	1638215.000	-10239250.000
18.327	0.000	447.036	65.541	1487077.000	-9629365.000
18.914	0.000	447.036	70.009	1341415.000	-9067961.000
19.466	0.000	447.036	74.781	1216533.000	-8530307.000
19.989	0.000	447.035	79.878	1110215.000	-8023752.000
20.493	0.000	447.035	85.323	997511.500	-7546776.000
20.958	0.000	447.034	91.139	903220.600	-7094533.000
21.414	0.000	447.034	97.352	821166.500	-6672230.000
21.831	0.000	447.034	103.987	739653.200	-6270974.000
22.225	0.000	447.034	111.076	671947.100	-5891871.000
22.597	0.000	447.034	118.647	608095.800	-5537469.000
22.950	0.000	447.034	126.735	551038.000	-5201026.000
23.321	0.000	447.034	135.373	500833.000	-4885452.000
23.655	0.000	447.034	144.601	456413.700	-4581826.000
24.000	0.000	447.034	154.458	416588.900	-4313292.000
24.326	0.000	447.034	164.986	372142.500	-4046250.000
24.629	0.000	447.034	176.232	337824.400	-3797509.000
24.937	0.000	447.034	188.245	304963.900	-3566937.000
25.263	0.000	447.034	201.077	277177.500	-3349110.000
25.551	0.000	447.034	214.783	252130.900	-3142477.000
25.844	0.000	447.034	229.423	229212.400	-2948234.000
26.105	0.000	447.034	245.062	208949.100	-2764770.000
26.419	0.000	447.033	261.766	188126.600	-2594474.000
26.707	0.000	447.033	279.609	170769.100	-2436091.000
27.001	0.000	447.033	298.669	155007.400	-2284831.000
27.255	0.000	447.033	319.027	141065.100	-2144355.000
27.548	0.000	447.033	340.773	128803.300	-2011766.000
27.803	0.000	447.033	364.002	117179.100	-1886843.000
28.055	0.000	447.033	388.814	106888.700	-1769507.000
28.312	0.000	447.033	415.317	97274.780	-1659563.000
28.621	0.000	447.033	443.627	88746.330	-1556263.000
28.841	0.000	447.033	473.866	80507.250	-1459806.000
29.081	0.000	447.033	506.167	73411.140	-1369090.000
29.297	0.000	447.033	540.670	67102.930	-1284112.000
29.572	0.000	447.033	577.524	61070.530	-1204162.000
29.758	0.000	447.033	616.890	56074.740	-1129193.000
30.033	0.000	447.033	658.940	51024.200	-1058623.000
30.264	0.000	447.033	703.857	46597.720	-992740.800
30.454	0.000	447.033	751.834	42665.590	-930939.600
30.672	0.000	447.033	803.083	38792.290	-873051.500
30.895	0.000	447.033	857.824	35660.210	-818302.700
31.086	0.000	447.033	916.297	32563.650	-767329.200
31.305	0.000	447.033	978.756	29898.400	-719384.900
31.827	0.000	447.033	1045.472	27291.530	-674574.100
32.324	0.000	447.033	1116.736	24974.580	-632438.500
32.783	0.000	447.033	1192.857	22958.360	-592936.100
33.218	0.000	447.033	1274.167	21104.580	-555799.400
33.637	0.000	447.033	1361.020	19340.920	-520986.700
34.054	0.000	447.033	1453.793	17743.960	-488271.200
34.425	0.000	447.033	1552.890	16357.090	-457750.400
34.792	0.000	447.033	1658.741	15054.100	-429036.400
35.139	0.000	447.033	1771.808	13898.550	-402149.400
35.500	0.000	447.033	1892.582	12734.680	-376946.100
35.852	0.000	447.032	2021.589	11724.360	-353256.600
36.202	0.000	447.032	2159.389	10763.060	-331106.700
36.525	0.000	447.032	2306.582	9920.007	-310326.100
36.856	0.000	447.032	2463.808	9156.707	-290877.700
37.168	0.000	447.032	2631.752	8457.680	-272557.600
37.493	0.000	447.032	2811.143	7811.619	-255455.800
37.806	0.000	447.032	3002.763	7192.596	-239423.500
38.069	0.000	447.032	3207.444	6707.867	-224376.300
38.374	0.000	447.032	3426.077	6136.621	-210295.500
38.634	0.000	447.032	3659.613	5694.224	-197116.700
38.866	0.000	447.032	3909.068	5293.394	-184682.700
39.213	0.000	447.032	4175.526	4879.574	-173146.400
39.560	0.000	447.032	4460.148	4525.032	-162251.700
39.878	0.000	447.033	4764.171	4182.999	-152060.200
40.210	0.000	447.033	5088.917	3846.448	-142506.800
40.498	0.000	447.033	5435.799	3586.573	-133573.600
40.825	0.000	447.033	5806.326	3276.889	-125125.900
41.092	0.000	447.033	6202.110	3083.444	-117253.000
41.353	0.000	447.033	6624.872	2865.480	-109865.700
41.610	0.000	447.033	7076.452	2643.050	-102976.100
41.859	0.000	447.033	7558.813	2428.122	-96506.090
42.222	0.000	447.033	8074.054	2243.181	-90438.900
42.589	0.000	447.033	8624.416	2091.148	-84695.930
42.867	0.000	447.033	9212.292	1951.123	-79399.680
43.117	0.000	447.033	9840.241	1841.448	-74369.500
43.444	0.000	447.033	10510.994	1707.758	-69734.580
43.745	0.000	447.033	11227.468	1587.466	-65346.820
43.997	0.000	447.033	11992.780	1472.999	-61238.900
44.337	0.000	447.033	12810.259	1370.489	-57387.780
44.612	0.000	447.033	13683.461	1275.184	-53767.880
44.879	0.000	447.033	14616.184	1191.833	-50382.760
45.162	0.000	447.034	15612.485	1108.522	-47214.580
45.446	0.000	447.034	16676.698	1028.695	-44241.580
45.704	0.000	447.034	17813.453	954.877	-41456.750
45.969	0.000	447.034	19027.694	897.253	-38846.070
46.267	0.000	447.035	20324.702	836.890	-36392.860
46.522	0.000	447.035	21710.121	777.773	-34106.550
46.796	0.000	447.035	23189.975	722.954	-31950.740
47.037	0.000	447.035	24770.702	679.505	-29939.620
47.331	0.000	447.035	26459.178	631.619	-28054.780
47.613	0.000	447.035	28262.749	588.867	-26288.220
47.879	0.000	447.035	30189.258	550.506	-24632.740
48.139	0.000	447.035	32247.086	514.856	-23081.330
48.388	0.000	447.035	34445.185	482.757	-21627.740
48.684	0.000	447.035	36793.115	449.442	-20264.030
48.961	0.000	447.035	39301.090	420.220	-18986.490
49.215	0.000	447.035	41980.020	392.500	-17790.500
49.610	0.000	447.035	44841.556	368.888	-16669.360
50.027	0.000	447.035	47898.147	343.635	-15618.090
50.439	0.000	447.035	51163.089	323.993	-14632.990
50.749	0.000	447.035	54650.583	302.781	-13711.910
51.113	0.000	447.035	58375.799	282.564	-12853.540
51.379	0.000	447.035	62354.942	273.966	-12029.820
51.809	0.000	447.035	66605.320	247.161	-11282.210
52.131	0.000	447.035	71145.421	234.345	-10569.420
52.465	0.000	447.035	75994.996	221.663	-9901.763
52.753	0.000	447.035	81175.138	211.560	-9277.550
53.041	0.000	447.035	86708.381	192.408	-8693.821
53.319	0.000	447.035	92618.793	180.083	-8143.095
53.594	0.000	447.035	98932.084	169.242	-7629.341
53.897	0.000	447.035	105675.715	167.098	-7159.981
54.180	0.000	447.035	112879.022	150.752	-6696.827
54.435	0.000	447.035	120573.336	141.510	-6282.642
54.738	0.000	447.035	128792.127	126.853	-5879.080
55.012	0.000	447.035	137571.146	126.022	-5510.553
55.430	0.000	447.035	146948.581	118.893	-5163.487
55.697	0.000	447.035	156965.221	114.596	-4837.808
55.938	0.000	447.035	167664.638	107.061	-4531.469
56.223	0.000	447.035	179093.373	101.351	-4245.710
56.534	0.000	447.035	191301.139	97.009	-3977.179
56.815	0.000	447.035	204341.039	90.389	-3727.221
57.149	0.000	447.035	218269.793	86.347	-3491.999
57.449	0.000	447.034	233147.990	82.623	-3275.078
57.716	0.000	447.034	249040.349	77.618	-3064.197
58.027	0.000	447.034	266015.998	73.565	-2870.630
58.305	0.000	447.034	284148.780	70.171	-2690.139
58.627	0.000	447.034	303517.570	66.403	-2519.730
59.045	0.000	447.034	324206.618	63.156	-2360.262
59.313	0.000	447.034	346305.920	60.086	-2210.488
59.644	0.000	447.034	369911.605	56.967	-2070.954
59.961	0.000	447.034	395126.353	54.793	-1938.824
60.246	0.000	447.033	422059.846	51.783	-1816.602
60.553	0.000	447.033	450829.241	49.723	-1701.095
60.870	0.000	447.033	481559.679	47.684	-1593.612
61.171	0.000	447.033	514384.835	45.625	-1491.641
61.486	0.000	447.033	549447.493	43.391	-1396.912
61.771	0.000	447.032	586900.171	41.691	-1308.045
62.017	0.000	447.032	626905.783	40.052	-1224.137
62.315	0.000	447.032	669638.348	38.481	-1145.827
62.568	0.000	447.032	715283.746	36.984	-1072.315
62.872	0.000	447.032	764040.529	35.202	-1002.393
63.136	0.000	447.032	816120.781	34.431	-938.819
63.415	0.000	447.033	871751.044	33.083	-877.996
63.678	0.000	447.033	931173.304	31.831	-820.994
63.995	0.000	447.033	994646.037	30.776	-767.457
64.244	0.000	447.033	1062445.341	2.696	-714.165
64.535	0.000	447.033	1134866.134	1.914	-667.229
65.002	0.000	447.033	1212223.437	1.159	-622.812
65.291	0.000	447.033	1294853.743	0.531	-581.156
65.649	0.000	447.034	1383116.481	-0.082	-541.921
66.125	0.000	447.034	1477395.584	-0.688	-505.064
66.558	0.000	447.034	1578101.150	-1.208	-470.298
66.867	0.000	447.034	1685671.237	-1.593	-437.607
67.247	0.000	447.034	1800573.758	-1.981	-406.759
67.591	0.000	447.034	1923308.524	-2.348	-377.644
67.877	0.000	447.034	2054409.414	-2.670	-350.112
68.204	0.000	447.034	2194446.698	-2.823	-324.126
68.476	0.000	447.034	2344029.518	-3.027	-299.560
68.771	0.000	447.034	2503808.540	-3.138	-276.231
69.039	0.000	447.034	2674478.780	-3.167	-254.143
69.466	0.000	447.034	2856782.629	-3.191	-233.160
69.732	0.000	447.034	3051513.084	-3.080	-213.177
70.043	0.000	447.034	3259517.196	-2.965	-194.185
70.335	0.000	447.034	3481699.752	-2.733	-176.088
70.645	0.000	447.034	3719027.216	-2.446	-158.767
70.907	0.000	447.034	3972531.929	-2.056	-142.230
71.217	0.000	447.034	4243316.602	-1.581	-126.396
71.517	0.000	447.033	4532559.110	-1.035	-111.206
71.853	0.000	447.033	4841517.618	-0.367	-96.658
72.131	0.000	447.033	5171536.051	0.388	-82.705
72.570	0.000	447.033	5524049.945	1.270	-69.289
72.898	0.000	447.033	5900592.685	2.268	-56.431
73.181	0.000	447.033	6302802.180	3.398	-44.116
73.496	0.000	447.033	6732427.985	4.645	-32.355
73.749	0.000	447.033	7191338.911	6.015	-21.167
74.104	0.000	447.033	7681531.159	7.515	-10.591
74.398	0.000	447.033	8205136.995	9.126	-0.675
74.657	0.000	447.033	8764434.032	10.839	8.512
75.031	0.000	447.033	9361855.135	12.620	16.883
75.351	0.000	447.032	9999999.000	14.431	24.329

File: Cryocon-22C_and_Wayne_Kerr/Data_365K_479K_Heating_10.5mBar/449K_100mV_15-09-16.dat
Time (s)	Light (A)	T (K)	f (Hz)	R (Ohm)	X (Ohm)
1.478	0.000	449.036	20.000	8460774.000	-28502840.000
2.859	0.000	449.036	21.363	7979559.000	-25053880.000
4.159	0.000	449.036	22.819	7282169.000	-23827910.000
5.378	0.000	449.036	24.375	6643261.000	-22573220.000
6.534	0.000	449.036	26.036	6045200.000	-21407160.000
7.611	0.000	449.036	27.811	5517129.000	-20279090.000
8.641	0.000	449.036	29.707	4995978.000	-19176650.000
9.594	0.000	449.036	31.732	4552257.000	-18155500.000
10.491	0.000	449.037	33.895	4162859.000	-17176570.000
11.352	0.000	449.037	36.205	3780068.000	-16227370.000
12.149	0.000	449.036	38.673	3400966.000	-15348230.000
13.092	0.000	449.036	41.309	3097326.000	-14498920.000
13.979	0.000	449.036	44.125	2773410.000	-13688050.000
14.813	0.000	449.036	47.133	2513766.000	-12919020.000
15.598	0.000	449.036	50.346	2239411.000	-12152650.000
16.337	0.000	449.036	53.777	2067443.000	-11481950.000
17.035	0.000	449.036	57.443	1896651.000	-10828200.000
17.692	0.000	449.036	61.359	1725165.000	-10201320.000
18.312	0.000	449.035	65.541	1555094.000	-9600814.000
18.898	0.000	449.035	70.009	1414872.000	-9041727.000
19.450	0.000	449.034	74.781	1280442.000	-8512928.000
19.973	0.000	449.034	79.878	1156113.000	-8002822.000
20.465	0.000	449.034	85.323	1050872.000	-7534582.000
20.932	0.000	449.034	91.139	948023.000	-7085064.000
21.372	0.000	449.034	97.352	858974.600	-6661242.000
21.790	0.000	449.034	103.987	779499.300	-6264257.000
22.202	0.000	449.034	111.076	706800.100	-5887208.000
22.583	0.000	449.034	118.647	639805.500	-5532027.000
22.969	0.000	449.034	126.735	579400.500	-5198425.000
23.335	0.000	449.034	135.373	524462.300	-4887545.000
23.665	0.000	449.034	144.601	467495.700	-4584022.000
23.992	0.000	449.034	154.458	429932.700	-4298972.000
24.330	0.000	449.034	164.986	389054.100	-4045527.000
24.638	0.000	449.034	176.232	352507.900	-3799476.000
24.928	0.000	449.034	188.245	321865.400	-3566901.000
25.226	0.000	449.034	201.077	291364.200	-3346962.000
25.484	0.000	449.034	214.783	263713.700	-3142481.000
25.793	0.000	449.034	229.423	239748.700	-2950038.000
26.080	0.000	449.034	245.062	218655.400	-2767322.000
26.372	0.000	449.034	261.766	197096.500	-2596934.000
26.660	0.000	449.034	279.609	178643.100	-2438014.000
26.923	0.000	449.034	298.669	162585.400	-2287980.000
27.225	0.000	449.034	319.027	146913.200	-2146767.000
27.528	0.000	449.034	340.773	134132.000	-2014117.000
27.808	0.000	449.034	364.002	121825.400	-1889392.000
28.108	0.000	449.034	388.814	110934.900	-1772390.000
28.407	0.000	449.034	415.317	100907.800	-1662563.000
28.719	0.000	449.034	443.627	91849.590	-1558675.000
28.947	0.000	449.034	473.866	83823.970	-1462265.000
29.185	0.000	449.034	506.167	76481.860	-1371633.000
29.395	0.000	449.034	540.670	69708.150	-1285876.000
29.645	0.000	449.034	577.524	63497.940	-1206535.000
29.870	0.000	449.034	616.890	57795.010	-1131109.000
30.139	0.000	449.034	658.940	52822.380	-1060822.000
30.354	0.000	449.034	703.857	48206.100	-994435.300
30.551	0.000	449.034	751.834	44036.490	-932423.800
30.792	0.000	449.034	803.083	40607.110	-874266.600
30.988	0.000	449.034	857.824	36860.110	-819737.700
31.183	0.000	449.034	916.297	33781.280	-768550.400
31.374	0.000	449.034	978.756	30923.350	-720420.700
31.888	0.000	449.033	1045.472	28046.190	-675935.500
32.382	0.000	449.033	1116.736	25688.650	-633745.400
32.844	0.000	449.033	1192.857	23481.370	-594102.400
33.279	0.000	449.033	1274.167	21569.100	-556925.900
33.689	0.000	449.033	1361.020	19767.870	-522070.500
34.110	0.000	449.033	1453.793	18146.870	-489436.200
34.482	0.000	449.033	1552.890	16631.370	-458794.600
34.839	0.000	449.034	1658.741	15365.700	-429981.900
35.210	0.000	449.034	1771.808	14085.850	-403024.700
35.605	0.000	449.033	1892.582	12959.310	-377729.600
35.952	0.000	449.033	2021.589	11896.640	-354055.600
36.282	0.000	449.033	2159.389	10949.140	-331875.100
36.601	0.000	449.034	2306.582	10129.510	-310968.500
36.971	0.000	449.034	2463.808	9304.988	-291502.100
37.299	0.000	449.034	2631.752	8540.567	-273237.200
37.561	0.000	449.034	2811.143	7909.755	-256077.500
37.872	0.000	449.034	3002.763	7311.393	-239984.700
38.120	0.000	449.034	3207.444	6740.268	-224922.800
38.429	0.000	449.034	3426.077	6209.584	-210741.000
38.706	0.000	449.034	3659.613	5733.833	-197541.300
39.007	0.000	449.034	3909.068	5273.376	-185123.500
39.349	0.000	449.034	4175.526	4930.883	-173501.200
39.718	0.000	449.034	4460.148	4533.503	-162628.900
40.080	0.000	449.034	4764.171	4216.312	-152403.500
40.438	0.000	449.034	5088.917	3872.268	-142778.100
40.763	0.000	449.034	5435.799	3615.274	-133864.900
41.046	0.000	449.034	5806.326	3339.354	-125426.700
41.318	0.000	449.035	6202.110	3094.103	-117513.200
41.597	0.000	449.035	6624.872	2847.995	-110113.500
41.845	0.000	449.035	7076.452	2642.558	-103259.400
42.171	0.000	449.035	7558.813	2468.982	-96719.200
42.462	0.000	449.034	8074.054	2274.480	-90599.520
42.762	0.000	449.034	8624.416	2115.651	-84932.980
43.023	0.000	449.034	9212.292	1984.945	-79555.620
43.387	0.000	449.034	9840.241	1839.178	-74560.840
43.680	0.000	449.034	10510.994	1708.840	-69878.730
43.926	0.000	449.034	11227.468	1575.443	-65477.150
44.208	0.000	449.035	11992.780	1484.219	-61355.720
44.472	0.000	449.035	12810.259	1373.910	-57502.390
44.723	0.000	449.035	13683.461	1281.404	-53874.610
44.978	0.000	449.035	14616.184	1191.728	-50484.750
45.301	0.000	449.035	15612.485	1104.009	-47304.220
45.574	0.000	449.035	16676.698	1028.559	-44331.290
45.858	0.000	449.035	17813.453	961.386	-41532.200
46.101	0.000	449.035	19027.694	896.497	-38920.180
46.382	0.000	449.035	20324.702	834.727	-36470.070
46.661	0.000	449.035	21710.121	774.904	-34174.380
46.905	0.000	449.035	23189.975	729.290	-32018.790
47.163	0.000	449.034	24770.702	678.972	-29999.010
47.411	0.000	449.034	26459.178	632.122	-28112.850
47.708	0.000	449.034	28262.749	593.445	-26342.690
47.998	0.000	449.034	30189.258	544.841	-24685.860
48.256	0.000	449.034	32247.086	512.577	-23121.150
48.503	0.000	449.034	34445.185	481.047	-21668.860
48.818	0.000	449.034	36793.115	453.522	-20303.160
49.064	0.000	449.034	39301.090	421.175	-19025.940
49.301	0.000	449.034	41980.020	395.388	-17823.490
49.722	0.000	449.034	44841.556	368.135	-16699.270
50.109	0.000	449.034	47898.147	346.526	-15650.150
50.517	0.000	449.034	51163.089	324.025	-14662.120
50.791	0.000	449.034	54650.583	305.909	-13742.060
51.202	0.000	449.034	58375.799	285.250	-12877.800
51.464	0.000	449.034	62354.942	256.461	-12052.650
51.898	0.000	449.034	66605.320	250.850	-11302.100
52.170	0.000	449.034	71145.421	233.401	-10589.540
52.435	0.000	449.034	75994.996	219.311	-9919.285
52.698	0.000	449.034	81175.138	204.190	-9294.413
53.019	0.000	449.034	86708.381	192.008	-8708.488
53.319	0.000	449.034	92618.793	180.764	-8160.306
53.589	0.000	449.034	98932.084	165.871	-7643.805
53.884	0.000	449.034	105675.715	171.438	-7166.358
54.153	0.000	449.034	112879.022	148.449	-6713.981
54.478	0.000	449.034	120573.336	144.001	-6288.772
54.820	0.000	449.034	128792.127	132.305	-5904.826
55.098	0.000	449.034	137571.146	126.258	-5522.494
55.530	0.000	449.034	146948.581	120.305	-5173.319
55.802	0.000	449.034	156965.221	113.441	-4847.203
56.093	0.000	449.034	167664.638	107.338	-4540.701
56.388	0.000	449.034	179093.373	100.978	-4253.926
56.746	0.000	449.034	191301.139	96.998	-3986.060
57.055	0.000	449.034	204341.039	91.473	-3734.452
57.358	0.000	449.034	218269.793	85.718	-3498.127
57.690	0.000	449.034	233147.990	79.876	-3274.828
58.029	0.000	449.034	249040.349	76.890	-3070.456
58.348	0.000	449.034	266015.998	72.729	-2876.270
58.618	0.000	449.034	284148.780	69.588	-2695.021
58.876	0.000	449.034	303517.570	66.279	-2524.132
59.280	0.000	449.034	324206.618	62.610	-2365.267
59.574	0.000	449.034	346305.920	59.745	-2215.037
59.957	0.000	449.034	369911.605	56.953	-2074.623
60.285	0.000	449.034	395126.353	54.203	-1943.404
60.580	0.000	449.035	422059.846	51.958	-1819.742
60.901	0.000	449.035	450829.241	49.279	-1704.229
61.217	0.000	449.035	481559.679	47.584	-1596.178
61.510	0.000	449.035	514384.835	45.354	-1494.603
61.825	0.000	449.035	549447.493	43.318	-1399.249
62.088	0.000	449.035	586900.171	41.408	-1310.161
62.342	0.000	449.035	626905.783	39.980	-1226.398
62.662	0.000	449.035	669638.348	38.457	-1148.027
62.961	0.000	449.035	715283.746	36.747	-1074.194
63.236	0.000	449.034	764040.529	36.640	-1005.215
63.569	0.000	449.034	816120.781	33.966	-940.452
63.927	0.000	449.034	871751.044	32.821	-879.632
64.251	0.000	449.034	931173.304	31.710	-822.494
64.514	0.000	449.034	994646.037	30.771	-768.842
64.815	0.000	449.034	1062445.341	2.504	-715.354
65.084	0.000	449.034	1134866.134	1.492	-668.160
65.526	0.000	449.034	1212223.437	1.028	-623.839
65.840	0.000	449.034	1294853.743	0.276	-582.118
66.167	0.000	449.034	1383116.481	-0.320	-542.863
66.603	0.000	449.034	1477395.584	-0.885	-505.926
67.005	0.000	449.034	1578101.150	-1.393	-471.164
67.279	0.000	449.034	1685671.237	-1.810	-438.261
67.581	0.000	449.034	1800573.758	-2.194	-407.405
67.934	0.000	449.034	1923308.524	-2.528	-378.191
68.200	0.000	449.034	2054409.414	-2.773	-350.658
68.568	0.000	449.034	2194446.698	-3.037	-324.667
68.889	0.000	449.033	2344029.518	-3.213	-300.038
69.170	0.000	449.033	2503808.540	-3.280	-276.666
69.537	0.000	449.033	2674478.780	-3.332	-254.552
69.909	0.000	449.032	2856782.629	-3.335	-233.542
70.237	0.000	449.032	3051513.084	-3.253	-213.546
70.548	0.000	449.032	3259517.196	-3.085	-194.515
70.814	0.000	449.032	3481699.752	-2.847	-176.380
71.105	0.000	449.031	3719027.216	-2.552	-159.048
71.427	0.000	449.031	3972531.929	-2.177	-142.480
71.786	0.000	449.031	4243316.602	-1.704	-126.629
72.040	0.000	449.030	4532559.110	-1.152	-111.426
72.326	0.000	449.030	4841517.618	-0.473	-96.846
72.605	0.000	449.030	5171536.051	0.289	-82.866
73.006	0.000	449.030	5524049.945	1.168	-69.450
73.324	0.000	449.030	5900592.685	2.181	-56.571
73.609	0.000	449.030	6302802.180	3.308	-44.242
74.001	0.000	449.029	6732427.985	4.561	-32.466
74.290	0.000	449.029	7191338.911	5.939	-21.266
74.567	0.000	449.029	7681531.159	7.441	-10.681
74.840	0.000	449.029	8205136.995	9.056	-0.751
75.134	0.000	449.029	8764434.032	10.775	8.450
75.480	0.000	449.030	9361855.135	12.560	16.827
75.776	0.000	449.030	9999999.000	14.379	24.285
