Repository: sahgyan9/Cryocon_22C_Temperature_Controller_Python-File

## 🧪 Sample Under Test: PMN-0.3PT (0.70PMN-0.30PT)

- **Material:** $0.70\text{Pb}(\text{Mg}_{1/3}\text{Nb}_{2/3})\text{O}_3 - 0.30\text{PbTiO}_3$ ($x = 0.30$), a relaxor-based ferroelectric on the rhombohedral side of the Morphotropic Phase Boundary (MPB).
- **Latest Measurement Location:** [`Cryocon-22C_and_Wayne_Kerr/Data/`](Data/)
  - **Recorded Sweeps:** 57 full-spectrum impedance files from **300.0 K to 412.0 K** in 2.0 K steps (`300K_100mV_*.dat` to `412K_100mV_*.dat`).
  - **Sweep Parameters:** 200 logarithmic frequency points from **20 Hz to 10 MHz**, 100 mV AC excitation RMS.
- **Sample Geometry & Vacuum Capacitance:**

File: Cryocon-22C_and_Wayne_Kerr/Data_365K_479K_Heating_10.5mBar/451K_100mV_15-17-44.dat
Time (s)	Light (A)	T (K)	f (Hz)	R (Ohm)	X (Ohm)
1.471	0.000	451.033	20.000	7854975.000	-24481810.000
2.853	0.000	451.033	21.363	8196001.000	-24666430.000
4.162	0.000	451.033	22.819	7532540.000	-23428380.000
5.383	0.000	451.033	24.375	6899260.000	-22286020.000
6.531	0.000	451.033	26.036	6251703.000	-21118670.000
7.631	0.000	451.034	27.811	5721823.000	-20061360.000
8.645	0.000	451.034	29.707	5206361.000	-19008970.000
9.597	0.000	451.034	31.732	4758492.000	-18001210.000
10.494	0.000	451.034	33.895	4291115.000	-17022040.000
11.338	0.000	451.034	36.205	3942107.000	-16087580.000
12.144	0.000	451.034	38.673	3584365.000	-15217660.000
13.086	0.000	451.034	41.309	3230463.000	-14391030.000
13.991	0.000	451.034	44.125	2899838.000	-13609390.000
14.827	0.000	451.034	47.133	2608575.000	-12821360.000
15.612	0.000	451.035	50.346	2341883.000	-12135170.000
16.366	0.000	451.035	53.777	2155638.000	-11427850.000
17.065	0.000	451.035	57.443	1975825.000	-10772600.000
17.722	0.000	451.035	61.359	1804530.000	-10158260.000
18.343	0.000	451.035	65.541	1627452.000	-9564892.000
18.949	0.000	451.036	70.009	1473970.000	-9007887.000
19.517	0.000	451.036	74.781	1333459.000	-8478991.000
20.039	0.000	451.036	79.878	1212043.000	-7981151.000
20.532	0.000	451.036	85.323	1092663.000	-7507911.000
20.999	0.000	451.036	91.139	991359.700	-7067069.000
21.440	0.000	451.036	97.352	895689.600	-6646424.000
21.858	0.000	451.036	103.987	808514.400	-6251755.000
22.272	0.000	451.035	111.076	734520.200	-5874026.000
22.661	0.000	451.035	118.647	665751.100	-5521252.000
23.030	0.000	451.035	126.735	603278.200	-5190241.000
23.373	0.000	451.035	135.373	544594.100	-4876666.000
23.712	0.000	451.035	144.601	502430.800	-4585431.000
24.050	0.000	451.034	154.458	449988.100	-4311473.000
24.360	0.000	451.034	164.986	406358.100	-4041787.000
24.664	0.000	451.034	176.232	366928.700	-3797441.000
24.992	0.000	451.034	188.245	333078.500	-3565100.000
25.285	0.000	451.034	201.077	302215.600	-3347423.000
25.578	0.000	451.034	214.783	274249.900	-3141848.000
25.874	0.000	451.034	229.423	249048.200	-2949150.000
26.132	0.000	451.034	245.062	224635.700	-2768237.000
26.460	0.000	451.034	261.766	203423.000	-2596936.000
26.747	0.000	451.034	279.609	185584.500	-2437957.000
27.028	0.000	451.034	298.669	168340.900	-2287889.000
27.310	0.000	451.033	319.027	153005.900	-2147103.000
27.602	0.000	451.033	340.773	138781.400	-2014467.000
27.860	0.000	451.033	364.002	126826.800	-1889345.000
28.163	0.000	451.033	388.814	114928.700	-1772863.000
28.395	0.000	451.033	415.317	104392.500	-1663117.000
28.659	0.000	451.033	443.627	95383.210	-1559614.000
28.872	0.000	451.033	473.866	86490.010	-1463023.000
29.099	0.000	451.033	506.167	78834.910	-1372174.000
29.314	0.000	451.033	540.670	71766.240	-1287003.000
29.580	0.000	451.033	577.524	65506.240	-1206939.000
29.777	0.000	451.033	616.890	59783.500	-1131875.000
29.976	0.000	451.033	658.940	54462.800	-1061396.000
30.167	0.000	451.033	703.857	49692.000	-995004.000
30.424	0.000	451.033	751.834	45444.730	-933184.500
30.652	0.000	451.033	803.083	41649.420	-874917.800
30.844	0.000	451.033	857.824	38038.120	-820484.200
31.092	0.000	451.033	916.297	34782.240	-769207.800
31.336	0.000	451.033	978.756	31694.470	-721232.800
31.877	0.000	451.033	1045.472	28698.020	-676616.900
32.372	0.000	451.033	1116.736	26451.640	-634436.000
32.830	0.000	451.033	1192.857	24129.830	-594615.800
33.265	0.000	451.033	1274.167	22166.820	-557563.400
33.687	0.000	451.033	1361.020	20272.680	-522683.500
34.116	0.000	451.033	1453.793	18611.350	-489957.700
34.507	0.000	451.033	1552.890	17046.130	-459254.700
34.898	0.000	451.033	1658.741	15712.640	-430450.400
35.276	0.000	451.033	1771.808	14428.160	-403432.500
35.622	0.000	451.033	1892.582	13332.770	-378175.200
35.980	0.000	451.033	2021.589	12169.550	-354455.600
36.327	0.000	451.033	2159.389	11249.570	-332281.900
36.655	0.000	451.033	2306.582	10310.440	-311395.300
36.986	0.000	451.033	2463.808	9501.671	-291857.900
37.294	0.000	451.033	2631.752	8788.414	-273556.200
37.585	0.000	451.033	2811.143	8097.753	-256358.700
37.905	0.000	451.033	3002.763	7444.332	-240285.300
38.219	0.000	451.033	3207.444	6869.649	-225182.800
38.455	0.000	451.033	3426.077	6350.894	-211045.400
38.745	0.000	451.033	3659.613	5843.951	-197763.700
39.017	0.000	451.033	3909.068	5432.395	-185315.900
39.370	0.000	451.033	4175.526	5000.339	-173709.000
39.737	0.000	451.034	4460.148	4597.088	-162818.800
40.079	0.000	451.034	4764.171	4254.081	-152600.400
40.404	0.000	451.034	5088.917	3982.871	-142994.500
40.734	0.000	451.034	5435.799	3635.136	-133999.100
41.021	0.000	451.034	5806.326	3382.656	-125564.200
41.320	0.000	451.034	6202.110	3160.443	-117718.400
41.579	0.000	451.035	6624.872	2918.625	-110277.300
41.807	0.000	451.035	7076.452	2704.926	-103333.900
42.085	0.000	451.035	7558.813	2488.334	-96850.620
42.388	0.000	451.035	8074.054	2304.815	-90770.730
42.725	0.000	451.035	8624.416	2145.172	-85070.950
43.005	0.000	451.035	9212.292	2031.252	-79710.520
43.294	0.000	451.034	9840.241	1901.802	-74653.810
43.554	0.000	451.034	10510.994	1720.372	-69985.270
43.815	0.000	451.034	11227.468	1598.420	-65569.220
44.134	0.000	451.034	11992.780	1484.388	-61443.610
44.393	0.000	451.034	12810.259	1381.398	-57582.060
44.638	0.000	451.034	13683.461	1287.958	-53952.720
44.896	0.000	451.034	14616.184	1192.114	-50555.310
45.152	0.000	451.034	15612.485	1107.748	-47371.990
45.458	0.000	451.034	16676.698	1037.036	-44387.810
45.730	0.000	451.034	17813.453	964.948	-41598.940
45.969	0.000	451.034	19027.694	900.611	-38979.530
46.249	0.000	451.034	20324.702	841.909	-36520.170
46.551	0.000	451.034	21710.121	782.851	-34218.210
46.805	0.000	451.034	23189.975	733.003	-32060.680
47.085	0.000	451.034	24770.702	686.494	-30046.140
47.344	0.000	451.034	26459.178	637.869	-28155.550
47.631	0.000	451.034	28262.749	593.386	-26376.710
47.864	0.000	451.034	30189.258	557.360	-24721.990
48.116	0.000	451.034	32247.086	519.701	-23162.340
48.352	0.000	451.034	34445.185	485.500	-21701.580
48.620	0.000	451.034	36793.115	451.600	-20334.650
48.867	0.000	451.034	39301.090	420.881	-19053.060
49.121	0.000	451.034	41980.020	395.728	-17852.290
49.511	0.000	451.034	44841.556	368.537	-16727.560
49.881	0.000	451.034	47898.147	345.742	-15674.920
50.333	0.000	451.034	51163.089	322.644	-14685.830
50.625	0.000	451.034	54650.583	301.923	-13760.070
51.020	0.000	451.034	58375.799	284.230	-12893.800
51.270	0.000	451.034	62354.942	259.059	-12089.300
51.684	0.000	451.034	66605.320	247.754	-11315.740
52.052	0.000	451.034	71145.421	232.529	-10606.270
52.326	0.000	451.034	75994.996	220.001	-9935.450
52.634	0.000	451.034	81175.138	208.815	-9312.962
53.027	0.000	451.034	86708.381	193.878	-8724.308
53.313	0.000	451.034	92618.793	181.001	-8173.563
53.588	0.000	451.034	98932.084	168.489	-7654.623
54.008	0.000	451.033	105675.715	153.952	-7177.397
54.282	0.000	451.033	112879.022	151.163	-6723.339
54.566	0.000	451.033	120573.336	141.456	-6301.586
54.955	0.000	451.033	128792.127	125.416	-5904.485
55.271	0.000	451.033	137571.146	125.796	-5529.658
55.737	0.000	451.033	146948.581	118.411	-5182.457
56.007	0.000	451.033	156965.221	112.761	-4854.640
56.250	0.000	451.033	167664.638	107.048	-4548.798
56.534	0.000	451.032	179093.373	100.477	-4261.187
56.854	0.000	451.032	191301.139	95.504	-3990.846
57.133	0.000	451.032	204341.039	90.232	-3740.074
57.441	0.000	451.032	218269.793	84.701	-3503.534
57.763	0.000	451.032	233147.990	81.897	-3281.740
58.054	0.000	451.032	249040.349	77.092	-3074.858
58.444	0.000	451.031	266015.998	73.289	-2881.225
58.741	0.000	451.031	284148.780	69.172	-2698.943
59.019	0.000	451.031	303517.570	65.828	-2528.272
59.441	0.000	451.031	324206.618	62.722	-2367.903
59.707	0.000	451.031	346305.920	59.661	-2218.208
60.020	0.000	451.031	369911.605	56.591	-2077.610
60.308	0.000	451.031	395126.353	54.120	-1945.747
60.587	0.000	451.031	422059.846	51.658	-1822.424
60.919	0.000	451.031	450829.241	49.340	-1706.837
61.266	0.000	451.031	481559.679	47.029	-1598.074
61.528	0.000	451.031	514384.835	45.146	-1496.514
61.771	0.000	451.031	549447.493	43.445	-1401.330
62.049	0.000	451.031	586900.171	41.472	-1311.891
62.294	0.000	451.031	626905.783	39.891	-1228.097
62.602	0.000	451.031	669638.348	38.197	-1149.421
62.900	0.000	451.031	715283.746	36.917	-1075.722
63.162	0.000	451.031	764040.529	35.880	-1005.577
63.463	0.000	451.031	816120.781	34.061	-941.521
63.712	0.000	451.031	871751.044	32.854	-880.742
64.009	0.000	451.031	931173.304	31.854	-823.433
64.271	0.000	451.031	994646.037	30.711	-769.870
64.580	0.000	451.031	1062445.341	2.426	-716.339
64.837	0.000	451.031	1134866.134	1.655	-669.221
65.266	0.000	451.031	1212223.437	1.018	-624.598
65.592	0.000	451.031	1294853.743	0.310	-582.850
65.947	0.000	451.030	1383116.481	-0.330	-543.582
66.389	0.000	451.030	1477395.584	-0.815	-506.577
66.836	0.000	451.030	1578101.150	-1.392	-471.675
67.114	0.000	451.030	1685671.237	-1.773	-438.874
67.408	0.000	451.030	1800573.758	-2.137	-407.980
67.763	0.000	451.030	1923308.524	-2.470	-378.727
68.046	0.000	451.030	2054409.414	-2.687	-351.202
68.361	0.000	451.030	2194446.698	-2.946	-325.091
68.660	0.000	451.030	2344029.518	-3.082	-300.442
68.939	0.000	451.030	2503808.540	-3.213	-277.065
69.215	0.000	451.030	2674478.780	-3.230	-254.912
69.599	0.000	451.029	2856782.629	-3.245	-233.879
69.911	0.000	451.029	3051513.084	-3.145	-213.849
70.179	0.000	451.029	3259517.196	-2.988	-194.791
70.437	0.000	451.029	3481699.752	-2.764	-176.623
70.800	0.000	451.029	3719027.216	-2.468	-159.296
71.085	0.000	451.029	3972531.929	-2.080	-142.717
71.372	0.000	451.029	4243316.602	-1.590	-126.834
71.709	0.000	451.029	4532559.110	-1.037	-111.633
71.998	0.000	451.029	4841517.618	-0.370	-97.047
72.243	0.000	451.029	5171536.051	0.391	-83.051
72.698	0.000	451.029	5524049.945	1.273	-69.619
72.949	0.000	451.029	5900592.685	2.278	-56.744
73.281	0.000	451.029	6302802.180	3.398	-44.403
73.638	0.000	451.029	6732427.985	4.652	-32.621
73.948	0.000	451.029	7191338.911	6.029	-21.417
74.218	0.000	451.029	7681531.159	7.524	-10.821
74.493	0.000	451.029	8205136.995	9.136	-0.886
74.784	0.000	451.029	8764434.032	10.848	8.322
75.106	0.000	451.029	9361855.135	12.629	16.710
75.410	0.000	451.030	9999999.000	14.436	24.172

File: Cryocon-22C_and_Wayne_Kerr/Data_365K_479K_Heating_10.5mBar/453K_100mV_15-26-10.dat
Time (s)	Light (A)	T (K)	f (Hz)	R (Ohm)	X (Ohm)
1.472	0.000	453.034	20.000	8600212.000	-23825500.000
2.854	0.000	453.034	21.363	8491219.000	-24366600.000
4.153	0.000	453.034	22.819	7767333.000	-23107420.000
5.373	0.000	453.034	24.375	7081351.000	-21986040.000
6.520	0.000	453.034	26.036	6469838.000	-20878380.000
7.625	0.000	453.034	27.811	5912071.000	-19819610.000
8.665	0.000	453.033	29.707	5391891.000	-18806510.000
9.620	0.000	453.033	31.732	4935501.000	-17810830.000
10.517	0.000	453.033	33.895	4476847.000	-16894710.000
11.362	0.000	453.033	36.205	4057498.000	-15946150.000
12.162	0.000	453.033	38.673	3688455.000	-15119690.000
13.104	0.000	453.032	41.309	3348927.000	-14292830.000
13.991	0.000	453.032	44.125	3011917.000	-13523910.000
14.826	0.000	453.032	47.133	2733412.000	-12771410.000
15.613	0.000	453.033	50.346	2439201.000	-12023630.000
16.353	0.000	453.033	53.777	2244729.000	-11379380.000
17.050	0.000	453.033	57.443	2063682.000	-10737470.000
17.707	0.000	453.034	61.359	1873989.000	-10115290.000
18.367	0.000	453.034	65.541	1698410.000	-9526838.000
18.975	0.000	453.034	70.009	1535457.000	-8980794.000
19.530	0.000	453.034	74.781	1389690.000	-8462262.000
20.052	0.000	453.034	79.878	1255183.000	-7957047.000
20.562	0.000	453.035	85.323	1133918.000	-7493178.000
21.028	0.000	453.035	91.139	1030018.000	-7050495.000
21.484	0.000	453.035	97.352	933826.300	-6630234.000
21.927	0.000	453.035	103.987	841629.200	-6238186.000
22.321	0.000	453.035	111.076	761761.400	-5867254.000
22.700	0.000	453.035	118.647	689009.500	-5517779.000
23.065	0.000	453.035	126.735	624886.800	-5184450.000
23.405	0.000	453.035	135.373	563557.500	-4874210.000
23.770	0.000	453.035	144.601	515588.200	-4584897.000
24.093	0.000	453.035	154.458	462930.100	-4309578.000
24.399	0.000	453.035	164.986	419395.300	-4039103.000
24.712	0.000	453.035	176.232	379859.400	-3794606.000
25.013	0.000	453.035	188.245	344646.200	-3563593.000
25.306	0.000	453.035	201.077	312578.800	-3346236.000
25.646	0.000	453.035	214.783	283390.500	-3141430.000
25.937	0.000	453.035	229.423	256849.200	-2949666.000
26.179	0.000	453.035	245.062	233262.500	-2767523.000
26.506	0.000	453.036	261.766	212024.100	-2598430.000
26.805	0.000	453.036	279.609	191081.600	-2438950.000
27.089	0.000	453.036	298.669	173844.600	-2288799.000
27.375	0.000	453.036	319.027	157519.700	-2147130.000
27.646	0.000	453.036	340.773	142831.700	-2014904.000
27.932	0.000	453.036	364.002	129989.000	-1890578.000
28.221	0.000	453.036	388.814	117971.600	-1773548.000
28.513	0.000	453.036	415.317	107194.400	-1664128.000
28.817	0.000	453.037	443.627	97415.670	-1560869.000
29.046	0.000	453.037	473.866	88519.590	-1464744.000
29.317	0.000	453.037	506.167	80689.310	-1373279.000
29.550	0.000	453.037	540.670	73570.320	-1288040.000
29.785	0.000	453.037	577.524	66844.750	-1208126.000
30.004	0.000	453.037	616.890	60807.720	-1133115.000
30.255	0.000	453.037	658.940	55672.380	-1062574.000
30.458	0.000	453.037	703.857	50791.550	-996298.400
30.686	0.000	453.037	751.834	46488.000	-933983.400
30.916	0.000	453.037	803.083	42508.260	-875861.700
31.106	0.000	453.037	857.824	38797.450	-821304.600
31.333	0.000	453.037	916.297	35527.230	-769731.900
31.530	0.000	453.037	978.756	32490.590	-721940.800
32.135	0.000	453.037	1045.472	29508.470	-677065.300
32.629	0.000	453.037	1116.736	26996.080	-635055.000
33.117	0.000	453.037	1192.857	24640.040	-595259.900
33.551	0.000	453.037	1274.167	22620.700	-558094.800
33.969	0.000	453.037	1361.020	20667.800	-523159.800
34.391	0.000	453.037	1453.793	19055.230	-490492.700
34.770	0.000	453.036	1552.890	17424.150	-459691.800
35.161	0.000	453.036	1658.741	15981.360	-430865.900
35.526	0.000	453.036	1771.808	14730.910	-403911.700
35.879	0.000	453.036	1892.582	13536.510	-378553.400
36.241	0.000	453.036	2021.589	12414.610	-354840.400
36.595	0.000	453.036	2159.389	11403.270	-332580.700
36.929	0.000	453.036	2306.582	10508.120	-311744.900
37.242	0.000	453.036	2463.808	9717.726	-292225.500
37.541	0.000	453.036	2631.752	8960.360	-273869.400
37.855	0.000	453.036	2811.143	8213.879	-256693.900
38.182	0.000	453.036	3002.763	7594.093	-240592.600
38.447	0.000	453.036	3207.444	7022.424	-225495.900
38.754	0.000	453.036	3426.077	6466.532	-211330.200
39.002	0.000	453.036	3659.613	5965.491	-198039.100
39.282	0.000	453.036	3909.068	5482.438	-185602.100
39.648	0.000	453.036	4175.526	5053.214	-173986.400
40.020	0.000	453.036	4460.148	4673.821	-163059.500
40.390	0.000	453.036	4764.171	4336.888	-152830.900
40.781	0.000	453.036	5088.917	3979.839	-143215.700
41.113	0.000	453.036	5435.799	3691.288	-134247.600
41.365	0.000	453.036	5806.326	3445.995	-125761.000
41.659	0.000	453.036	6202.110	3215.153	-117861.800
41.963	0.000	453.036	6624.872	2941.012	-110446.200
42.222	0.000	453.036	7076.452	2718.148	-103513.300
42.490	0.000	453.036	7558.813	2539.130	-96972.890
42.775	0.000	453.036	8074.054	2351.178	-90925.190
43.093	0.000	453.036	8624.416	2177.036	-85185.630
43.341	0.000	453.036	9212.292	2005.209	-79827.190
43.590	0.000	453.036	9840.241	1869.363	-74805.180
43.882	0.000	453.036	10510.994	1741.768	-70095.320
44.169	0.000	453.036	11227.468	1626.300	-65676.850
44.388	0.000	453.036	11992.780	1507.602	-61540.670
44.646	0.000	453.036	12810.259	1397.737	-57674.020
44.888	0.000	453.036	13683.461	1307.533	-54043.880
45.159	0.000	453.036	14616.184	1212.745	-50645.910
45.406	0.000	453.036	15612.485	1134.230	-47450.190
45.684	0.000	453.036	16676.698	1051.461	-44470.370
45.955	0.000	453.036	17813.453	975.786	-41664.300
46.221	0.000	453.036	19027.694	914.272	-39040.870
46.462	0.000	453.036	20324.702	847.425	-36586.000
46.757	0.000	453.036	21710.121	791.444	-34273.030
47.040	0.000	453.036	23189.975	732.133	-32117.770
47.302	0.000	453.036	24770.702	688.341	-30095.920
47.569	0.000	453.036	26459.178	643.635	-28203.220
47.817	0.000	453.036	28262.749	595.462	-26430.680
48.126	0.000	453.036	30189.258	559.489	-24767.930
48.377	0.000	453.036	32247.086	525.908	-23195.860
48.639	0.000	453.035	34445.185	486.619	-21738.990
48.905	0.000	453.035	36793.115	455.512	-20368.420
49.155	0.000	453.035	39301.090	422.505	-19086.880
49.457	0.000	453.035	41980.020	394.652	-17883.990
49.845	0.000	453.034	44841.556	369.574	-16757.270
50.220	0.000	453.034	47898.147	343.779	-15703.780
50.661	0.000	453.034	51163.089	321.949	-14711.870
50.986	0.000	453.034	54650.583	300.700	-13782.200
51.375	0.000	453.034	58375.799	280.250	-12914.250
51.659	0.000	453.034	62354.942	268.531	-12112.470
52.047	0.000	453.034	66605.320	249.137	-11338.360
52.358	0.000	453.034	71145.421	231.548	-10622.840
52.745	0.000	453.034	75994.996	219.092	-9952.739
53.021	0.000	453.034	81175.138	210.077	-9324.031
53.323	0.000	453.034	86708.381	189.746	-8737.980
53.698	0.000	453.034	92618.793	180.016	-8186.852
53.964	0.000	453.033	98932.084	166.937	-7667.377
54.269	0.000	453.033	105675.715	165.564	-7191.069
54.524	0.000	453.033	112879.022	146.675	-6737.881
54.866	0.000	453.033	120573.336	139.439	-6315.811
55.175	0.000	453.033	128792.127	126.775	-5900.604
55.463	0.000	453.032	137571.146	124.247	-5540.044
55.856	0.000	453.032	146948.581	116.349	-5189.649
56.140	0.000	453.032	156965.221	110.033	-4861.575
56.427	0.000	453.032	167664.638	105.155	-4555.164
56.715	0.000	453.032	179093.373	99.371	-4267.371
57.136	0.000	453.032	191301.139	94.669	-3998.072
57.442	0.000	453.032	204341.039	89.290	-3745.607
57.728	0.000	453.031	218269.793	83.933	-3508.282
58.088	0.000	453.031	233147.990	79.889	-3287.526
58.350	0.000	453.031	249040.349	75.799	-3078.991
58.669	0.000	453.031	266015.998	72.036	-2884.645
58.947	0.000	453.031	284148.780	68.917	-2702.520
59.242	0.000	453.031	303517.570	65.225	-2531.586
59.644	0.000	453.031	324206.618	61.726	-2371.169
59.913	0.000	453.031	346305.920	58.994	-2221.157
60.214	0.000	453.031	369911.605	56.134	-2080.150
60.500	0.000	453.031	395126.353	53.588	-1948.414
60.863	0.000	453.031	422059.846	50.988	-1824.726
61.178	0.000	453.031	450829.241	48.895	-1708.918
61.481	0.000	453.031	481559.679	46.985	-1600.450
61.770	0.000	453.031	514384.835	44.694	-1498.214
62.047	0.000	453.031	549447.493	43.104	-1403.005
62.375	0.000	453.031	586900.171	41.066	-1313.564
62.716	0.000	453.031	626905.783	39.440	-1229.423
63.040	0.000	453.031	669638.348	37.987	-1150.868
63.321	0.000	453.031	715283.746	36.488	-1077.110
63.567	0.000	453.031	764040.529	34.886	-1008.278
63.879	0.000	453.031	816120.781	33.885	-942.471
64.142	0.000	453.031	871751.044	32.740	-881.650
64.426	0.000	453.031	931173.304	31.577	-824.577
64.690	0.000	453.031	994646.037	30.535	-770.764
64.975	0.000	453.031	1062445.341	2.336	-717.225
65.221	0.000	453.031	1134866.134	1.451	-669.733
65.665	0.000	453.030	1212223.437	0.755	-625.372
65.992	0.000	453.030	1294853.743	0.221	-583.438
66.338	0.000	453.030	1383116.481	-0.417	-544.139
66.792	0.000	453.030	1477395.584	-0.952	-507.120
67.214	0.000	453.030	1578101.150	-1.441	-472.261
67.488	0.000	453.030	1685671.237	-1.871	-439.353
67.789	0.000	453.030	1800573.758	-2.244	-408.339
68.183	0.000	453.030	1923308.524	-2.578	-379.144
68.443	0.000	453.030	2054409.414	-2.819	-351.495
68.781	0.000	453.030	2194446.698	-3.045	-325.427
69.054	0.000	453.030	2344029.518	-3.160	-300.688
69.354	0.000	453.030	2503808.540	-3.305	-277.345
69.769	0.000	453.030	2674478.780	-3.298	-255.159
70.235	0.000	453.030	2856782.629	-3.297	-234.103
70.544	0.000	453.030	3051513.084	-3.231	-214.093
70.806	0.000	453.031	3259517.196	-3.055	-195.004
71.166	0.000	453.031	3481699.752	-2.834	-176.824
71.484	0.000	453.031	3719027.216	-2.517	-159.474
71.765	0.000	453.031	3972531.929	-2.125	-142.869
72.147	0.000	453.031	4243316.602	-1.662	-126.995
72.465	0.000	453.031	4532559.110	-1.083	-111.767
72.725	0.000	453.031	4841517.618	-0.412	-97.153
73.118	0.000	453.031	5171536.051	0.362	-83.157
73.549	0.000	453.031	5524049.945	1.237	-69.726
73.811	0.000	453.031	5900592.685	2.244	-56.836
74.070	0.000	453.031	6302802.180	3.368	-44.491
74.361	0.000	453.031	6732427.985	4.619	-32.698
74.672	0.000	453.031	7191338.911	5.997	-21.485
74.954	0.000	453.031	7681531.159	7.498	-10.885
75.242	0.000	453.031	8205136.995	9.111	-0.944
75.572	0.000	453.031	8764434.032	10.824	8.270
75.914	0.000	453.031	9361855.135	12.606	16.661
76.174	0.000	453.031	9999999.000	14.416	24.134

File: Cryocon-22C_and_Wayne_Kerr/Data_365K_479K_Heating_10.5mBar/455K_100mV_15-48-42.dat
Time (s)	Light (A)	T (K)	f (Hz)	R (Ohm)	X (Ohm)
2.571	0.000	454.633	20.000	9025522.000	-25944000.000
3.989	0.000	454.634	21.363	8132085.000	-24685890.000
5.325	0.000	454.634	22.819	7430108.000	-23404900.000
6.545	0.000	454.634	24.375	6787499.000	-22235710.000
7.693	0.000	454.634	26.036	6190878.000	-21081460.000
8.771	0.000	454.634	27.811	5640558.000	-20011430.000
9.784	0.000	454.635	29.707	5122990.000	-18945390.000
10.737	0.000	454.635	31.732	4653943.000	-17943530.000
11.635	0.000	454.635	33.895	4218556.000	-16948610.000
12.481	0.000	454.636	36.205	3864339.000	-16049720.000
13.280	0.000	454.636	38.673	3510369.000	-15152730.000
14.223	0.000	454.635	41.309	3152201.000	-14313620.000
15.110	0.000	454.635	44.125	2829639.000	-13514830.000
15.945	0.000	454.635	47.133	2546398.000	-12778140.000
16.730	0.000	454.635	50.346	2335601.000	-12039040.000
17.470	0.000	454.635	53.777	2095505.000	-11353920.000
18.168	0.000	454.635	57.443	1909948.000	-10707720.000
18.827	0.000	454.635	61.359	1745304.000	-10080970.000
19.446	0.000	454.635	65.541	1585977.000	-9494228.000
20.032	0.000	454.636	70.009	1426512.000	-8937634.000
20.588	0.000	454.636	74.781	1291990.000	-8414359.000
21.110	0.000	454.636	79.878	1171834.000	-7923068.000
21.603	0.000	454.636	85.323	1059656.000	-7454459.000
22.069	0.000	454.636	91.139	959345.000	-7013025.000
22.509	0.000	454.636	97.352	862471.000	-6591042.000
22.943	0.000	454.636	103.987	783594.700	-6200050.000
23.336	0.000	454.637	111.076	710202.400	-5827073.000
23.710	0.000	454.637	118.647	642330.900	-5476347.000
24.098	0.000	454.637	126.735	581318.600	-5145267.000
24.444	0.000	454.637	135.373	523754.800	-4833863.000
24.796	0.000	454.637	144.601	473253.000	-4547914.000
25.113	0.000	454.637	154.458	424699.200	-4268409.000
25.471	0.000	454.637	164.986	390323.600	-4004370.000
25.783	0.000	454.637	176.232	353107.900	-3759421.000
26.073	0.000	454.638	188.245	320213.900	-3531850.000
26.361	0.000	454.638	201.077	290705.200	-3313534.000
26.652	0.000	454.638	214.783	262829.300	-3110590.000
26.925	0.000	454.638	229.423	238536.900	-2919538.000
27.170	0.000	454.638	245.062	217994.300	-2740513.000
27.488	0.000	454.638	261.766	195520.600	-2571892.000
27.772	0.000	454.638	279.609	178036.900	-2411968.000
28.069	0.000	454.638	298.669	161551.100	-2262883.000
28.315	0.000	454.638	319.027	146587.600	-2123855.000
28.590	0.000	454.638	340.773	133366.400	-1991876.000
28.872	0.000	454.638	364.002	121223.300	-1868965.000
29.113	0.000	454.639	388.814	110015.600	-1753371.000
29.363	0.000	454.639	415.317	99758.370	-1644917.000
29.580	0.000	454.639	443.627	91400.170	-1542442.000
29.812	0.000	454.639	473.866	82827.270	-1446792.000
30.019	0.000	454.639	506.167	75612.370	-1356687.000
30.284	0.000	454.639	540.670	68775.010	-1272493.000
30.506	0.000	454.639	577.524	62800.320	-1193315.000
30.759	0.000	454.639	616.890	57356.330	-1119206.000
30.971	0.000	454.639	658.940	52306.080	-1049399.000
31.238	0.000	454.639	703.857	47531.630	-984000.600
31.431	0.000	454.639	751.834	43344.620	-922552.900
31.627	0.000	454.640	803.083	39627.350	-865118.500
31.821	0.000	454.640	857.824	36340.260	-811115.900
32.042	0.000	454.640	916.297	33203.770	-760277.100
32.283	0.000	454.640	978.756	30411.320	-712929.000
32.846	0.000	454.640	1045.472	27614.520	-668644.600
33.346	0.000	454.641	1116.736	25287.640	-626990.200
33.806	0.000	454.641	1192.857	23182.440	-587684.000
34.241	0.000	454.641	1274.167	21294.730	-550933.000
34.654	0.000	454.642	1361.020	19444.980	-516428.700
35.086	0.000	454.642	1453.793	17884.690	-484059.700
35.469	0.000	454.642	1552.890	16449.740	-453733.600
35.842	0.000	454.643	1658.741	15145.480	-425345.600
36.195	0.000	454.643	1771.808	13900.520	-398629.400
36.544	0.000	454.643	1892.582	12789.280	-373638.500
36.908	0.000	454.643	2021.589	11762.900	-350258.900
37.259	0.000	454.644	2159.389	10831.390	-328266.000
37.602	0.000	454.644	2306.582	9920.883	-307691.400
37.927	0.000	454.644	2463.808	9153.243	-288368.200
38.292	0.000	454.644	2631.752	8444.808	-270249.300
38.659	0.000	454.644	2811.143	7803.436	-253284.400
38.991	0.000	454.644	3002.763	7195.510	-237349.700
39.265	0.000	454.644	3207.444	6630.619	-222485.100
39.572	0.000	454.644	3426.077	6097.242	-208523.500
39.837	0.000	454.644	3659.613	5650.140	-195373.000
40.142	0.000	454.644	3909.068	5237.410	-183127.000
40.492	0.000	454.644	4175.526	4800.569	-171661.200
40.854	0.000	454.644	4460.148	4452.999	-160873.500
41.208	0.000	454.644	4764.171	4111.328	-150755.100
41.599	0.000	454.644	5088.917	3810.789	-141263.100
41.913	0.000	454.645	5435.799	3498.876	-132407.200
42.199	0.000	454.645	5806.326	3255.754	-124080.400
42.532	0.000	454.645	6202.110	3025.188	-116279.800
42.787	0.000	454.645	6624.872	2804.918	-108988.900
43.025	0.000	454.645	7076.452	2583.354	-102097.500
43.347	0.000	454.646	7558.813	2405.637	-95626.670
43.617	0.000	454.646	8074.054	2214.013	-89619.800
43.910	0.000	454.646	8624.416	2059.299	-84014.810
44.202	0.000	454.646	9212.292	1901.030	-78725.210
44.440	0.000	454.647	9840.241	1757.993	-73756.640
44.686	0.000	454.647	10510.994	1647.282	-69120.650
44.992	0.000	454.647	11227.468	1534.355	-64757.070
45.244	0.000	454.647	11992.780	1425.686	-60679.480
45.522	0.000	454.647	12810.259	1323.950	-56865.780
45.772	0.000	454.647	13683.461	1225.405	-53283.880
46.061	0.000	454.648	14616.184	1151.780	-49927.530
46.342	0.000	454.648	15612.485	1066.409	-46782.290
46.600	0.000	454.648	16676.698	988.790	-43836.860
46.854	0.000	454.649	17813.453	923.255	-41075.400
47.108	0.000	454.649	19027.694	856.553	-38487.280
47.374	0.000	454.649	20324.702	799.344	-36055.240
47.610	0.000	454.649	21710.121	746.726	-33784.300
47.897	0.000	454.649	23189.975	702.631	-31649.870
48.180	0.000	454.649	24770.702	648.564	-29662.220
48.445	0.000	454.649	26459.178	609.511	-27793.780
48.795	0.000	454.650	28262.749	568.747	-26041.610
49.054	0.000	454.650	30189.258	525.280	-24394.320
49.310	0.000	454.650	32247.086	492.160	-22857.250
49.532	0.000	454.650	34445.185	462.275	-21419.800
49.776	0.000	454.650	36793.115	432.962	-20068.250
50.037	0.000	454.650	39301.090	402.220	-18802.470
50.291	0.000	454.650	41980.020	377.033	-17616.470
50.665	0.000	454.650	44841.556	353.477	-16509.710
51.078	0.000	454.651	47898.147	330.675	-15467.120
51.503	0.000	454.651	51163.089	305.289	-14492.500
51.824	0.000	454.651	54650.583	290.031	-13579.840
52.190	0.000	454.651	58375.799	270.810	-12722.100
52.460	0.000	454.651	62354.942	263.595	-11908.950
52.916	0.000	454.651	66605.320	238.912	-11166.270
53.265	0.000	454.650	71145.421	223.803	-10464.020
53.540	0.000	454.650	75994.996	208.474	-9801.697
53.810	0.000	454.650	81175.138	192.548	-9185.228
54.104	0.000	454.650	86708.381	183.934	-8607.025
54.426	0.000	454.650	92618.793	169.557	-8062.898
54.686	0.000	454.650	98932.084	160.980	-7551.154
54.993	0.000	454.650	105675.715	157.907	-7079.635
55.284	0.000	454.650	112879.022	139.484	-6634.510
55.571	0.000	454.650	120573.336	130.701	-6215.175
55.991	0.000	454.650	128792.127	117.979	-5826.004
56.259	0.000	454.650	137571.146	121.464	-5455.383
56.651	0.000	454.650	146948.581	112.839	-5110.482
56.963	0.000	454.650	156965.221	107.102	-4787.540
57.246	0.000	454.650	167664.638	101.885	-4485.992
57.658	0.000	454.650	179093.373	96.165	-4201.178
58.013	0.000	454.650	191301.139	91.285	-3937.472
58.379	0.000	454.651	204341.039	86.320	-3688.271
58.690	0.000	454.651	218269.793	81.558	-3454.855
59.002	0.000	454.651	233147.990	78.323	-3237.468
59.268	0.000	454.651	249040.349	73.898	-3031.742
59.588	0.000	454.651	266015.998	70.329	-2840.536
59.909	0.000	454.651	284148.780	66.381	-2660.408
60.211	0.000	454.651	303517.570	63.077	-2492.602
60.642	0.000	454.651	324206.618	59.945	-2334.658
60.907	0.000	454.652	346305.920	57.217	-2186.701
61.193	0.000	454.652	369911.605	54.476	-2048.104
61.535	0.000	454.652	395126.353	51.925	-1918.480
61.866	0.000	454.652	422059.846	50.157	-1796.520
62.163	0.000	454.652	450829.241	47.503	-1682.276
62.471	0.000	454.652	481559.679	46.016	-1575.447
62.740	0.000	454.652	514384.835	43.392	-1475.080
63.040	0.000	454.652	549447.493	41.763	-1381.096
63.362	0.000	454.653	586900.171	40.039	-1292.993
63.689	0.000	454.653	626905.783	38.595	-1210.168
64.025	0.000	454.653	669638.348	36.996	-1132.824
64.285	0.000	454.653	715283.746	35.587	-1059.998
64.583	0.000	454.654	764040.529	33.569	-992.058
64.830	0.000	454.654	816120.781	33.130	-927.740
65.126	0.000	454.654	871751.044	31.978	-867.685
65.372	0.000	454.654	931173.304	30.861	-811.387
65.687	0.000	454.654	994646.037	29.703	-758.428
65.937	0.000	454.654	1062445.341	2.113	-705.722
66.286	0.000	454.654	1134866.134	1.335	-659.015
66.722	0.000	454.654	1212223.437	0.571	-615.213
67.051	0.000	454.654	1294853.743	-0.085	-573.963
67.348	0.000	454.654	1383116.481	-0.503	-535.292
67.755	0.000	454.654	1477395.584	-1.024	-498.758
68.169	0.000	454.654	1578101.150	-1.518	-464.364
68.461	0.000	454.654	1685671.237	-1.907	-432.025
68.718	0.000	454.654	1800573.758	-2.291	-401.470
69.100	0.000	454.654	1923308.524	-2.533	-372.824
69.404	0.000	454.654	2054409.414	-2.841	-345.559
69.658	0.000	454.654	2194446.698	-3.054	-319.854
69.999	0.000	454.654	2344029.518	-3.183	-295.526
70.287	0.000	454.654	2503808.540	-3.271	-272.475
70.576	0.000	454.654	2674478.780	-3.260	-250.609
70.932	0.000	454.654	2856782.629	-3.225	-229.866
71.274	0.000	454.655	3051513.084	-3.146	-210.110
71.546	0.000	454.655	3259517.196	-2.977	-191.325
71.862	0.000	454.655	3481699.752	-2.742	-173.389
72.162	0.000	454.655	3719027.216	-2.413	-156.256
72.483	0.000	454.655	3972531.929	-2.006	-139.890
72.884	0.000	454.656	4243316.602	-1.515	-124.226
73.136	0.000	454.656	4532559.110	-0.953	-109.206
73.468	0.000	454.656	4841517.618	-0.273	-94.805
73.731	0.000	454.656	5171536.051	0.508	-80.983
74.128	0.000	454.656	5524049.945	1.388	-67.712
74.441	0.000	454.656	5900592.685	2.397	-54.988
74.720	0.000	454.657	6302802.180	3.532	-42.814
75.007	0.000	454.657	6732427.985	4.787	-31.171
75.245	0.000	454.657	7191338.911	6.161	-20.097
75.523	0.000	454.657	7681531.159	7.664	-9.632
75.775	0.000	454.657	8205136.995	9.274	0.177
76.111	0.000	454.657	8764434.032	10.984	9.264
76.398	0.000	454.658	9361855.135	12.759	17.535
76.736	0.000	454.658	9999999.000	14.560	24.895

File: Cryocon-22C_and_Wayne_Kerr/Data_365K_479K_Heating_10.5mBar/457K_100mV_15-57-58.dat
Time (s)	Light (A)	T (K)	f (Hz)	R (Ohm)	X (Ohm)
1.472	0.000	456.788	20.000	10399480.000	-23924940.000
2.855	0.000	456.789	21.363	8363543.000	-24290330.000
4.153	0.000	456.789	22.819	7655891.000	-23080710.000
5.374	0.000	456.789	24.375	6977334.000	-21948260.000
6.524	0.000	456.790	26.036	6365942.000	-20839150.000
7.603	0.000	456.790	27.811	5800474.000	-19755940.000
8.616	0.000	456.790	29.707	5288819.000	-18735650.000
9.569	0.000	456.791	31.732	4816286.000	-17745130.000
10.467	0.000	456.791	33.895	4396403.000	-16817710.000
11.313	0.000	456.791	36.205	3962005.000	-15909090.000
12.146	0.000	456.792	38.673	3596789.000	-15060370.000
13.089	0.000	456.792	41.309	3269938.000	-14225240.000
13.976	0.000	456.792	44.125	2933670.000	-13451660.000
14.811	0.000	456.793	47.133	2652071.000	-12697740.000
15.596	0.000	456.793	50.346	2364627.000	-11956980.000
16.364	0.000	456.794	53.777	2178511.000	-11294650.000
17.062	0.000	456.795	57.443	1986953.000	-10651890.000
17.743	0.000	456.795	61.359	1816660.000	-10050210.000
18.369	0.000	456.795	65.541	1635828.000	-9461540.000
18.956	0.000	456.795	70.009	1477908.000	-8914828.000
19.509	0.000	456.795	74.781	1341793.000	-8391818.000
20.046	0.000	456.795	79.878	1215489.000	-7902998.000
20.539	0.000	456.795	85.323	1098883.000	-7435144.000
21.005	0.000	456.795	91.139	994101.400	-6993540.000
21.445	0.000	456.794	97.352	899645.000	-6578431.000
21.859	0.000	456.794	103.987	810549.500	-6187192.000
22.253	0.000	456.794	111.076	732195.100	-5818023.000
22.628	0.000	456.794	118.647	665582.200	-5469940.000
22.991	0.000	456.794	126.735	601148.300	-5139449.000
23.353	0.000	456.794	135.373	544741.200	-4830871.000
23.697	0.000	456.794	144.601	493232.200	-4528490.000
24.017	0.000	456.794	154.458	453497.300	-4256627.000
24.330	0.000	456.794	164.986	404589.100	-4000663.000
24.656	0.000	456.794	176.232	364929.000	-3757298.000
24.935	0.000	456.794	188.245	331047.300	-3528776.000
25.220	0.000	456.793	201.077	300511.600	-3313384.000
25.517	0.000	456.793	214.783	271928.800	-3109907.000
25.801	0.000	456.794	229.423	246000.500	-2918991.000
26.046	0.000	456.794	245.062	224252.500	-2741171.000
26.343	0.000	456.794	261.766	202273.500	-2571345.000
26.629	0.000	456.794	279.609	183335.000	-2412124.000
26.908	0.000	456.794	298.669	165756.900	-2263938.000
27.189	0.000	456.794	319.027	150826.300	-2124273.000
27.480	0.000	456.795	340.773	137080.500	-1992623.000
27.777	0.000	456.795	364.002	124456.800	-1869386.000
28.092	0.000	456.795	388.814	113025.800	-1753955.000
28.386	0.000	456.795	415.317	102547.600	-1645392.000
28.609	0.000	456.796	443.627	93588.770	-1543095.000
28.871	0.000	456.796	473.866	85363.010	-1446946.000
29.104	0.000	456.796	506.167	77265.820	-1356743.000
29.344	0.000	456.796	540.670	70423.640	-1272890.000
29.576	0.000	456.796	577.524	64345.850	-1193663.000
29.776	0.000	456.796	616.890	58740.130	-1119087.000
29.999	0.000	456.796	658.940	53305.130	-1049492.000
30.223	0.000	456.796	703.857	48696.430	-984342.100
30.416	0.000	456.796	751.834	44429.450	-922837.800
30.626	0.000	456.796	803.083	40553.590	-865186.700
30.851	0.000	456.796	857.824	37094.340	-811209.600
31.060	0.000	456.796	916.297	33890.780	-760502.500
31.256	0.000	456.797	978.756	31043.970	-712819.600
31.814	0.000	456.797	1045.472	28196.470	-668799.600
32.317	0.000	456.797	1116.736	25676.040	-627099.000
32.776	0.000	456.798	1192.857	23547.120	-587870.400
33.213	0.000	456.798	1274.167	21574.270	-551129.600
33.626	0.000	456.798	1361.020	19778.560	-516716.100
34.060	0.000	456.799	1453.793	18226.360	-484288.900
34.444	0.000	456.799	1552.890	16694.520	-453997.900
34.845	0.000	456.799	1658.741	15339.910	-425447.400
35.200	0.000	456.799	1771.808	14128.070	-398830.700
35.570	0.000	456.799	1892.582	12958.920	-373844.400
35.921	0.000	456.799	2021.589	11896.930	-350380.300
36.248	0.000	456.799	2159.389	10921.960	-328394.800
36.553	0.000	456.799	2306.582	10063.590	-307803.100
36.844	0.000	456.799	2463.808	9258.419	-288498.900
37.204	0.000	456.799	2631.752	8517.178	-270407.200
37.527	0.000	456.799	2811.143	7881.712	-253423.000
37.788	0.000	456.799	3002.763	7234.967	-237537.100
38.072	0.000	456.799	3207.444	6683.271	-222562.500
38.331	0.000	456.799	3426.077	6149.570	-208588.100
38.645	0.000	456.799	3659.613	5680.231	-195499.300
38.907	0.000	456.800	3909.068	5254.207	-183198.400
39.244	0.000	456.800	4175.526	4842.053	-171710.300
39.615	0.000	456.800	4460.148	4468.728	-160936.500
39.926	0.000	456.800	4764.171	4131.151	-150826.200
40.265	0.000	456.799	5088.917	3813.889	-141351.900
40.620	0.000	456.799	5435.799	3526.612	-132447.800
40.922	0.000	456.799	5806.326	3290.257	-124098.000
41.227	0.000	456.799	6202.110	3005.564	-116335.700
41.506	0.000	456.800	6624.872	2773.762	-108960.300
41.798	0.000	456.800	7076.452	2597.499	-102116.200
42.042	0.000	456.800	7558.813	2408.200	-95685.060
42.366	0.000	456.800	8074.054	2210.874	-89644.970
42.671	0.000	456.800	8624.416	2043.852	-84033.200
42.953	0.000	456.801	9212.292	1968.699	-78714.290
43.262	0.000	456.801	9840.241	1770.834	-73779.080
43.493	0.000	456.801	10510.994	1642.593	-69134.070
43.743	0.000	456.801	11227.468	1529.465	-64779.800
44.040	0.000	456.801	11992.780	1420.017	-60698.950
44.305	0.000	456.801	12810.259	1321.971	-56882.550
44.578	0.000	456.801	13683.461	1234.145	-53294.900
44.811	0.000	456.801	14616.184	1143.489	-49941.990
45.061	0.000	456.801	15612.485	1065.328	-46785.330
45.354	0.000	456.801	16676.698	989.804	-43852.340
45.589	0.000	456.801	17813.453	926.822	-41095.760
45.869	0.000	456.801	19027.694	862.360	-38503.530
46.115	0.000	456.802	20324.702	796.871	-36073.300
46.391	0.000	456.802	21710.121	747.640	-33788.500
46.696	0.000	456.802	23189.975	697.546	-31659.950
46.959	0.000	456.802	24770.702	652.257	-29672.380
47.272	0.000	456.802	26459.178	606.303	-27802.580
47.573	0.000	456.802	28262.749	562.672	-26047.290
47.842	0.000	456.802	30189.258	525.478	-24402.030
48.115	0.000	456.802	32247.086	490.996	-22871.710
48.356	0.000	456.802	34445.185	458.838	-21427.070
48.678	0.000	456.802	36793.115	429.749	-20071.810
48.963	0.000	456.802	39301.090	397.729	-18811.410
49.222	0.000	456.802	41980.020	375.102	-17622.380
49.603	0.000	456.802	44841.556	353.998	-16512.390
50.026	0.000	456.802	47898.147	327.966	-15471.890
50.487	0.000	456.802	51163.089	306.062	-14499.110
50.841	0.000	456.802	54650.583	287.318	-13583.820
51.216	0.000	456.802	58375.799	266.023	-12722.360
51.470	0.000	456.802	62354.942	239.824	-11917.830
51.880	0.000	456.802	66605.320	239.440	-11167.930
52.265	0.000	456.802	71145.421	222.615	-10464.420
52.540	0.000	456.802	75994.996	207.344	-9805.345
52.814	0.000	456.802	81175.138	196.862	-9187.964
53.102	0.000	456.802	86708.381	181.526	-8608.391
53.417	0.000	456.802	92618.793	173.126	-8066.154
53.706	0.000	456.802	98932.084	159.306	-7553.714
54.018	0.000	456.802	105675.715	158.352	-7080.924
54.307	0.000	456.802	112879.022	145.642	-6632.983
54.583	0.000	456.802	120573.336	135.352	-6214.311
54.963	0.000	456.802	128792.127	135.047	-5819.877
55.248	0.000	456.802	137571.146	119.220	-5456.069
55.667	0.000	456.802	146948.581	112.782	-5111.499
55.964	0.000	456.802	156965.221	106.059	-4787.098
56.243	0.000	456.802	167664.638	101.817	-4484.484
56.538	0.000	456.802	179093.373	96.523	-4201.101
56.902	0.000	456.802	191301.139	91.266	-3935.606
57.196	0.000	456.802	204341.039	85.209	-3689.050
57.453	0.000	456.802	218269.793	81.439	-3454.906
57.732	0.000	456.802	233147.990	77.069	-3236.076
57.981	0.000	456.802	249040.349	73.630	-3032.157
58.255	0.000	456.802	266015.998	69.477	-2840.751
58.502	0.000	456.802	284148.780	66.631	-2660.894
58.760	0.000	456.802	303517.570	63.082	-2492.144
59.203	0.000	456.802	324206.618	60.039	-2335.157
59.506	0.000	456.802	346305.920	57.248	-2185.924
59.795	0.000	456.802	369911.605	54.355	-2048.026
60.094	0.000	456.802	395126.353	51.828	-1917.576
60.329	0.000	456.802	422059.846	49.666	-1796.467
60.652	0.000	456.802	450829.241	47.432	-1682.081
60.959	0.000	456.802	481559.679	45.713	-1575.145
61.206	0.000	456.802	514384.835	43.782	-1474.981
61.530	0.000	456.802	549447.493	41.691	-1380.856
61.821	0.000	456.802	586900.171	40.183	-1292.561
62.092	0.000	456.802	626905.783	38.389	-1210.058
62.394	0.000	456.802	669638.348	37.021	-1132.652
62.679	0.000	456.802	715283.746	35.966	-1059.906
62.939	0.000	456.802	764040.529	35.217	-991.795
63.266	0.000	456.802	816120.781	33.487	-927.700
63.521	0.000	456.802	871751.044	32.227	-867.532
63.804	0.000	456.802	931173.304	31.203	-811.220
64.058	0.000	456.803	994646.037	30.137	-758.328
64.346	0.000	456.803	1062445.341	2.274	-705.630
64.633	0.000	456.803	1134866.134	1.746	-659.004
65.024	0.000	456.803	1212223.437	0.933	-615.150
65.306	0.000	456.803	1294853.743	0.394	-573.935
65.622	0.000	456.803	1383116.481	-0.287	-535.149
66.017	0.000	456.803	1477395.584	-0.793	-498.754
66.452	0.000	456.803	1578101.150	-1.341	-464.444
66.751	0.000	456.803	1685671.237	-1.642	-432.084
67.004	0.000	456.802	1800573.758	-1.976	-401.429
67.372	0.000	456.802	1923308.524	-2.268	-372.681
67.660	0.000	456.802	2054409.414	-2.508	-345.545
67.911	0.000	456.802	2194446.698	-2.727	-319.792
68.164	0.000	456.802	2344029.518	-2.889	-295.458
68.417	0.000	456.802	2503808.540	-2.914	-272.475
68.729	0.000	456.802	2674478.780	-2.896	-250.616
69.098	0.000	456.802	2856782.629	-2.889	-229.824
69.362	0.000	456.802	3051513.084	-2.815	-210.135
69.718	0.000	456.802	3259517.196	-2.650	-191.284
69.973	0.000	456.802	3481699.752	-2.384	-173.361
70.286	0.000	456.802	3719027.216	-2.087	-156.262
70.538	0.000	456.802	3972531.929	-1.681	-139.932
70.822	0.000	456.802	4243316.602	-1.218	-124.269
71.121	0.000	456.802	4532559.110	-0.651	-109.225
71.385	0.000	456.802	4841517.618	0.042	-94.846
71.714	0.000	456.802	5171536.051	0.806	-81.042
72.114	0.000	456.802	5524049.945	1.694	-67.795
72.392	0.000	456.803	5900592.685	2.703	-55.069
72.690	0.000	456.803	6302802.180	3.810	-42.905
72.989	0.000	456.803	6732427.985	5.069	-31.272
73.263	0.000	456.803	7191338.911	6.427	-20.214
73.529	0.000	456.803	7681531.159	7.914	-9.755
73.780	0.000	456.803	8205136.995	9.507	0.047
74.057	0.000	456.803	8764434.032	11.198	9.130
74.400	0.000	456.803	9361855.135	12.956	17.402
74.655	0.000	456.803	9999999.000	14.737	24.764
