Repository: sahgyan9/Cryocon_22C_Temperature_Controller_Python-File

## 🧪 Sample Under Test: PMN-0.3PT (0.70PMN-0.30PT)

- **Material:** $0.70\text{Pb}(\text{Mg}_{1/3}\text{Nb}_{2/3})\text{O}_3 - 0.30\text{PbTiO}_3$ ($x = 0.30$), a relaxor-based ferroelectric on the rhombohedral side of the Morphotropic Phase Boundary (MPB).
- **Latest Measurement Location:** [`Cryocon-22C_and_Wayne_Kerr/Data/`](Data/)
  - **Recorded Sweeps:** 57 full-spectrum impedance files from **300.0 K to 412.0 K** in 2.0 K steps (`300K_100mV_*.dat` to `412K_100mV_*.dat`).
  - **Sweep Parameters:** 200 logarithmic frequency points from **20 Hz to 10 MHz**, 100 mV AC excitation RMS.
- **Sample Geometry & Vacuum Capacitance:**

File: Cryocon-22C_and_Wayne_Kerr/Data_370K_470K_Vacum_Heating_P-70_I-900_Soak-10/335K_100mV_06-18-37.dat
Time (s)	Light (A)	T (K)	f (Hz)	R (Ohm)	X (Ohm)
2.574	0.000	334.927	20.000	4450408.000	-81516420.000
3.958	0.000	334.927	21.363	2624353.000	-74355180.000
5.272	0.000	334.926	22.819	2192422.000	-69833530.000
6.493	0.000	334.926	24.375	2271162.000	-65534220.000
7.641	0.000	334.926	26.036	1911997.000	-61401020.000
8.718	0.000	334.926	27.811	1851608.000	-57562360.000
9.767	0.000	334.927	29.707	1749173.000	-53874290.000
10.718	0.000	334.927	31.732	1470258.000	-50598080.000
11.616	0.000	334.927	33.895	1287849.000	-47277680.000
12.461	0.000	334.927	36.205	1454594.000	-44197470.000
13.262	0.000	334.927	38.673	1170023.000	-41359400.000
14.204	0.000	334.927	41.309	999758.500	-38866700.000
15.093	0.000	334.927	44.125	730341.200	-36361830.000
15.928	0.000	334.927	47.133	575346.900	-33998310.000
16.725	0.000	334.927	50.346	416431.800	-31831270.000
17.476	0.000	334.927	53.777	500885.300	-29913160.000
18.174	0.000	334.927	57.443	587307.100	-28118210.000
18.833	0.000	334.927	61.359	615453.400	-26348140.000
19.452	0.000	334.927	65.541	608263.400	-24676990.000
20.038	0.000	334.928	70.009	543179.000	-23101540.000
20.590	0.000	334.928	74.781	492833.700	-21672770.000
21.114	0.000	334.928	79.878	482912.700	-20305520.000
21.625	0.000	334.928	85.323	427260.800	-19047260.000
22.092	0.000	334.927	91.139	380944.400	-17836750.000
22.533	0.000	334.927	97.352	347825.500	-16700160.000
22.952	0.000	334.927	103.987	343017.100	-15644920.000
23.376	0.000	334.927	111.076	312878.000	-14661270.000
23.751	0.000	334.927	118.647	283699.500	-13735030.000
24.114	0.000	334.927	126.735	263446.800	-12872660.000
24.480	0.000	334.927	135.373	251551.200	-12060120.000
24.812	0.000	334.927	144.601	211718.700	-11304690.000
25.157	0.000	334.927	154.458	215612.000	-10596050.000
25.464	0.000	334.926	164.986	196421.700	-9920122.000
25.766	0.000	334.926	176.232	180451.600	-9292066.000
26.089	0.000	334.926	188.245	171937.100	-8705162.000
26.368	0.000	334.926	201.077	157624.300	-8152526.000
26.650	0.000	334.926	214.783	141334.700	-7640931.000
26.943	0.000	334.926	229.423	133358.900	-7156929.000
27.219	0.000	334.926	245.062	118524.300	-6707288.000
27.525	0.000	334.926	261.766	112863.800	-6282318.000
27.813	0.000	334.926	279.609	104037.700	-5884896.000
28.104	0.000	334.926	298.669	95418.630	-5512995.000
28.351	0.000	334.926	319.027	90287.490	-5164100.000
28.646	0.000	334.926	340.773	83645.740	-4838772.000
28.943	0.000	334.926	364.002	77276.860	-4533281.000
29.255	0.000	334.926	388.814	72142.340	-4247073.000
29.478	0.000	334.926	415.317	66589.880	-3978953.000
29.710	0.000	334.926	443.627	61027.180	-3726901.000
29.945	0.000	334.927	473.866	59661.740	-3491891.000
30.178	0.000	334.927	506.167	52567.880	-3271845.000
30.396	0.000	334.927	540.670	50051.440	-3065110.000
30.660	0.000	334.927	577.524	45059.880	-2870350.000
30.871	0.000	334.927	616.890	42562.560	-2688416.000
31.139	0.000	334.927	658.940	39490.800	-2519087.000
31.349	0.000	334.927	703.857	36299.060	-2360239.000
31.541	0.000	334.927	751.834	34520.400	-2210701.000
31.773	0.000	334.927	803.083	31846.340	-2071329.000
32.005	0.000	334.927	857.824	30121.640	-1940469.000
32.203	0.000	334.927	916.297	27985.930	-1816491.000
32.470	0.000	334.927	978.756	25791.290	-1701776.000
32.984	0.000	334.927	1045.472	23619.730	-1594690.000
33.479	0.000	334.928	1116.736	22570.250	-1493834.000
33.939	0.000	334.928	1192.857	20801.800	-1399602.000
34.374	0.000	334.928	1274.167	19254.740	-1310937.000
34.793	0.000	334.928	1361.020	18040.090	-1227728.000
35.212	0.000	334.928	1453.793	16967.740	-1149779.000
35.592	0.000	334.928	1552.890	15674.800	-1077308.000
35.948	0.000	334.928	1658.741	14620.500	-1009217.000
36.359	0.000	334.928	1771.808	13647.560	-945302.500
36.725	0.000	334.929	1892.582	12478.040	-885482.600
37.082	0.000	334.929	2021.589	11755.830	-829652.600
37.435	0.000	334.929	2159.389	10928.970	-776855.300
37.810	0.000	334.929	2306.582	10255.140	-727809.000
38.124	0.000	334.930	2463.808	9568.643	-681734.700
38.478	0.000	334.930	2631.752	9011.065	-638598.800
38.871	0.000	334.930	2811.143	8373.450	-598152.900
39.184	0.000	334.930	3002.763	7757.119	-560314.900
39.485	0.000	334.930	3207.444	7349.389	-524815.100
39.778	0.000	334.930	3426.077	6892.567	-491653.000
40.026	0.000	334.930	3659.613	6432.204	-460445.900
40.322	0.000	334.930	3909.068	6014.605	-431371.700
40.707	0.000	334.930	4175.526	5689.580	-404040.200
41.091	0.000	334.930	4460.148	5229.941	-378477.700
41.460	0.000	334.930	4764.171	4900.560	-354517.500
41.844	0.000	334.930	5088.917	4668.912	-332058.700
42.128	0.000	334.930	5435.799	4320.193	-311090.100
42.450	0.000	334.930	5806.326	3992.670	-291344.700
42.729	0.000	334.930	6202.110	3816.005	-272962.800
43.027	0.000	334.930	6624.872	3557.197	-255657.800
43.297	0.000	334.930	7076.452	3352.809	-239453.800
43.532	0.000	334.930	7558.813	3095.074	-224281.400
43.842	0.000	334.930	8074.054	2958.659	-210119.900
44.118	0.000	334.930	8624.416	2667.910	-196832.600
44.455	0.000	334.930	9212.292	2513.181	-184354.800
44.717	0.000	334.930	9840.241	2413.480	-172705.100
44.949	0.000	334.930	10510.994	2203.517	-161758.500
45.197	0.000	334.931	11227.468	2108.430	-151523.000
45.457	0.000	334.931	11992.780	1975.989	-141890.900
45.741	0.000	334.930	12810.259	1854.483	-132938.800
46.005	0.000	334.930	13683.461	1751.266	-124542.500
46.250	0.000	334.930	14616.184	1643.644	-116627.600
46.498	0.000	334.930	15612.485	1545.176	-109270.400
46.773	0.000	334.930	16676.698	1462.039	-102365.700
47.035	0.000	334.930	17813.453	1360.700	-95887.120
47.299	0.000	334.930	19027.694	1271.250	-89818.930
47.558	0.000	334.930	20324.702	1195.949	-84129.400
47.792	0.000	334.930	21710.121	1141.214	-78824.400
48.084	0.000	334.930	23189.975	1076.684	-73832.750
48.353	0.000	334.930	24770.702	1006.165	-69134.330
48.628	0.000	334.930	26459.178	950.774	-64767.400
48.915	0.000	334.930	28262.749	903.301	-60687.030
49.208	0.000	334.930	30189.258	822.934	-56826.260
49.508	0.000	334.931	32247.086	793.888	-53230.420
49.768	0.000	334.931	34445.185	757.443	-49855.600
50.011	0.000	334.931	36793.115	720.935	-46697.110
50.293	0.000	334.931	39301.090	673.319	-43741.380
50.563	0.000	334.931	41980.020	637.810	-40975.890
50.981	0.000	334.932	44841.556	600.380	-38382.520
51.380	0.000	334.932	47898.147	571.128	-35954.660
51.822	0.000	334.932	51163.089	522.944	-33684.110
52.101	0.000	334.933	54650.583	505.423	-31534.200
52.475	0.000	334.933	58375.799	474.206	-29560.860
52.785	0.000	334.933	62354.942	444.950	-27644.410
53.179	0.000	334.933	66605.320	427.606	-25923.910
53.494	0.000	334.933	71145.421	400.092	-24279.430
53.800	0.000	334.933	75994.996	371.247	-22737.460
54.077	0.000	334.933	81175.138	349.709	-21293.030
54.390	0.000	334.933	86708.381	339.329	-19940.220
54.666	0.000	334.933	92618.793	324.969	-18677.250
54.946	0.000	334.933	98932.084	304.091	-17485.500
55.267	0.000	334.933	105675.715	295.468	-16374.290
55.558	0.000	334.933	112879.022	288.606	-15336.540
55.846	0.000	334.933	120573.336	261.577	-14360.450
56.254	0.000	334.933	128792.127	237.930	-13465.890
56.559	0.000	334.933	137571.146	237.815	-12599.890
56.943	0.000	334.933	146948.581	236.000	-11787.600
57.209	0.000	334.933	156965.221	219.694	-11038.970
57.499	0.000	334.933	167664.638	216.943	-10332.160
57.769	0.000	334.933	179093.373	199.521	-9659.905
58.074	0.000	334.933	191301.139	205.346	-9024.815
58.436	0.000	334.933	204341.039	198.819	-8443.797
58.741	0.000	334.933	218269.793	239.845	-7887.748
59.050	0.000	334.933	233147.990	224.615	-7428.693
59.311	0.000	334.933	249040.349	208.498	-6955.038
59.640	0.000	334.933	266015.998	185.206	-6488.781
59.932	0.000	334.933	284148.780	191.251	-6087.159
60.220	0.000	334.933	303517.570	230.384	-5711.148
60.648	0.000	334.933	324206.618	176.214	-5324.538
60.931	0.000	334.933	346305.920	172.127	-4961.456
61.220	0.000	334.933	369911.605	162.580	-4647.264
61.510	0.000	334.933	395126.353	136.657	-4297.710
61.767	0.000	334.933	422059.846	139.266	-3971.273
62.123	0.000	334.933	450829.241	168.236	-3676.843
62.453	0.000	334.933	481559.679	198.548	-3332.940
62.731	0.000	334.933	514384.835	315.678	-3102.153
62.971	0.000	334.933	549447.493	282.828	-2933.204
63.283	0.000	334.933	586900.171	543.001	-2150.721
63.583	0.000	334.934	626905.783	928.669	-4056.319
63.902	0.000	334.934	669638.348	195.652	-3054.819
64.223	0.000	334.934	715283.746	127.636	-2690.156
64.529	0.000	334.934	764040.529	124.072	-2386.767
64.810	0.000	334.934	816120.781	274.793	-2004.845
65.060	0.000	334.934	871751.044	305.450	-2228.263
65.355	0.000	334.935	931173.304	113.852	-1954.655
65.612	0.000	334.935	994646.037	320.921	-1690.382
65.925	0.000	334.935	1062445.341	145.976	-1688.251
66.180	0.000	334.935	1134866.134	54.363	-1629.000
66.664	0.000	334.935	1212223.437	104.439	-1617.933
66.908	0.000	334.935	1294853.743	97.780	-1456.010
67.234	0.000	334.935	1383116.481	107.604	-1281.151
67.632	0.000	334.935	1477395.584	149.125	-1360.682
68.057	0.000	334.935	1578101.150	11.151	-1217.670
68.339	0.000	334.935	1685671.237	30.294	-1096.144
68.641	0.000	334.935	1800573.758	37.282	-1010.621
68.988	0.000	334.936	1923308.524	27.932	-964.113
69.274	0.000	334.936	2054409.414	10.924	-889.005
69.588	0.000	334.936	2194446.698	35.220	-799.670
69.864	0.000	334.936	2344029.518	25.239	-759.059
70.184	0.000	334.936	2503808.540	32.744	-704.261
70.450	0.000	334.936	2674478.780	29.429	-672.719
70.910	0.000	334.936	2856782.629	21.650	-593.629
71.215	0.000	334.936	3051513.084	20.876	-549.174
71.528	0.000	334.936	3259517.196	35.309	-509.072
71.805	0.000	334.936	3481699.752	38.673	-451.454
72.131	0.000	334.936	3719027.216	54.288	-429.751
72.402	0.000	334.937	3972531.929	33.920	-383.418
72.697	0.000	334.937	4243316.602	51.041	-332.251
72.957	0.000	334.937	4532559.110	153.325	-389.120
73.213	0.000	334.937	4841517.618	35.213	-348.920
73.540	0.000	334.937	5171536.051	36.349	-310.498
73.931	0.000	334.938	5524049.945	32.372	-262.200
74.255	0.000	334.938	5900592.685	40.680	-216.476
74.525	0.000	334.938	6302802.180	114.090	-236.028
74.861	0.000	334.938	6732427.985	28.822	-245.302
75.159	0.000	334.938	7191338.911	19.653	-196.201
75.482	0.000	334.938	7681531.159	16.544	-168.525
75.739	0.000	334.938	8205136.995	9.196	-141.183
76.010	0.000	334.938	8764434.032	7.935	-112.419
76.356	0.000	334.938	9361855.135	9.580	-88.277
76.609	0.000	334.938	9999999.000	9.837	-68.442

File: Cryocon-22C_and_Wayne_Kerr/Data_370K_470K_Vacum_Heating_P-70_I-900_Soak-10/340K_100mV_06-31-33.dat
Time (s)	Light (A)	T (K)	f (Hz)	R (Ohm)	X (Ohm)
2.572	0.000	340.003	20.000	2106112.000	-76080810.000
3.956	0.000	340.003	21.363	3119789.000	-71535360.000
5.254	0.000	340.003	22.819	2265956.000	-67066220.000
6.475	0.000	340.003	24.375	2284562.000	-63096970.000
7.622	0.000	340.003	26.036	2022446.000	-58964060.000
8.698	0.000	340.003	27.811	1886568.000	-55231240.000
9.708	0.000	340.004	29.707	1847647.000	-51689540.000
10.660	0.000	340.005	31.732	1672304.000	-48573840.000
11.558	0.000	340.006	33.895	1313045.000	-45459720.000
12.403	0.000	340.006	36.205	1369485.000	-42387760.000
13.205	0.000	340.007	38.673	1252034.000	-39680880.000
14.144	0.000	340.007	41.309	1070321.000	-37308530.000
15.029	0.000	340.007	44.125	826558.200	-34938640.000
15.896	0.000	340.007	47.133	627467.800	-32707250.000
16.682	0.000	340.007	50.346	576105.900	-30687190.000
17.423	0.000	340.007	53.777	538993.600	-28712100.000
18.139	0.000	340.008	57.443	609169.800	-26953560.000
18.794	0.000	340.009	61.359	650365.700	-25314750.000
19.414	0.000	340.009	65.541	610362.200	-23692860.000
20.026	0.000	340.009	70.009	567911.000	-22238940.000
20.579	0.000	340.009	74.781	517744.100	-20843410.000
21.102	0.000	340.009	79.878	461754.300	-19494610.000
21.622	0.000	340.009	85.323	434406.100	-18274610.000
22.088	0.000	340.009	91.139	397811.900	-17113020.000
22.547	0.000	340.009	97.352	395130.800	-16038750.000
22.982	0.000	340.009	103.987	338973.000	-15018290.000
23.437	0.000	340.009	111.076	336410.400	-14081040.000
23.843	0.000	340.009	118.647	293329.500	-13201020.000
24.269	0.000	340.008	126.735	278567.100	-12365180.000
24.703	0.000	340.008	135.373	256542.100	-11588450.000
25.109	0.000	340.008	144.601	238371.000	-10847490.000
25.449	0.000	340.008	154.458	230586.300	-10163430.000
25.821	0.000	340.008	164.986	196000.700	-9524829.000
26.193	0.000	340.008	176.232	185329.200	-8924408.000
26.524	0.000	340.008	188.245	170104.500	-8367929.000
26.842	0.000	340.008	201.077	165660.600	-7838694.000
27.118	0.000	340.008	214.783	147279.700	-7341487.000
27.369	0.000	340.008	229.423	137816.300	-6881619.000
27.649	0.000	340.008	245.062	131205.200	-6446616.000
28.011	0.000	340.008	261.766	117716.300	-6039814.000
28.338	0.000	340.007	279.609	108722.300	-5656943.000
28.586	0.000	340.007	298.669	101190.900	-5299635.000
28.908	0.000	340.007	319.027	94925.420	-4966523.000
29.186	0.000	340.007	340.773	86893.150	-4652402.000
29.420	0.000	340.007	364.002	82007.960	-4358130.000
29.703	0.000	340.007	388.814	76213.640	-4082847.000
29.938	0.000	340.006	415.317	70153.180	-3824432.000
30.185	0.000	340.006	443.627	63906.920	-3585314.000
30.507	0.000	340.006	473.866	59406.250	-3356091.000
30.739	0.000	340.006	506.167	57172.500	-3146020.000
30.990	0.000	340.005	540.670	52034.870	-2946769.000
31.234	0.000	340.005	577.524	49686.590	-2759823.000
31.466	0.000	340.005	616.890	44886.660	-2586066.000
31.664	0.000	340.005	658.940	41000.430	-2423086.000
31.876	0.000	340.005	703.857	39123.820	-2269096.000
32.087	0.000	340.005	751.834	36179.510	-2125813.000
32.322	0.000	340.005	803.083	33639.590	-1992227.000
32.528	0.000	340.005	857.824	31354.040	-1866162.000
32.805	0.000	340.005	916.297	28720.380	-1747872.000
32.985	0.000	340.005	978.756	26625.260	-1637350.000
33.546	0.000	340.004	1045.472	24527.190	-1533949.000
34.038	0.000	340.003	1116.736	23444.060	-1437004.000
34.509	0.000	340.003	1192.857	21459.510	-1346266.000
34.979	0.000	340.003	1274.167	19995.700	-1260784.000
35.446	0.000	340.003	1361.020	18781.560	-1181442.000
35.892	0.000	340.003	1453.793	17489.820	-1106651.000
36.310	0.000	340.003	1552.890	16228.020	-1036966.000
36.767	0.000	340.003	1658.741	15103.590	-971233.600
37.186	0.000	340.003	1771.808	14035.710	-909883.600
37.563	0.000	340.003	1892.582	13172.910	-852118.300
37.941	0.000	340.004	2021.589	12270.170	-798352.100
38.323	0.000	340.004	2159.389	11418.710	-747806.100
38.703	0.000	340.004	2306.582	10638.090	-700468.500
39.072	0.000	340.004	2463.808	9894.397	-656306.000
39.403	0.000	340.004	2631.752	9294.184	-614823.200
39.773	0.000	340.005	2811.143	8712.167	-576032.100
40.088	0.000	340.004	3002.763	8110.328	-539479.700
40.347	0.000	340.004	3207.444	7576.010	-505313.000
40.654	0.000	340.004	3426.077	7075.425	-473322.000
40.929	0.000	340.004	3659.613	6662.723	-443464.900
41.171	0.000	340.004	3909.068	6153.564	-415392.100
41.526	0.000	340.004	4175.526	5794.691	-389115.700
41.908	0.000	340.004	4460.148	5386.977	-364511.200
42.255	0.000	340.004	4764.171	5059.850	-341461.000
42.642	0.000	340.004	5088.917	4711.970	-319950.700
42.970	0.000	340.004	5435.799	4471.704	-299619.300
43.268	0.000	340.004	5806.326	4131.505	-280646.500
43.516	0.000	340.004	6202.110	3852.890	-262866.100
43.876	0.000	340.004	6624.872	3639.846	-246214.800
44.126	0.000	340.004	7076.452	3458.107	-230684.900
44.393	0.000	340.004	7558.813	3171.085	-216113.100
44.736	0.000	340.005	8074.054	2975.493	-202498.000
45.041	0.000	340.005	8624.416	2817.431	-189627.900
45.303	0.000	340.005	9212.292	2506.821	-177624.800
45.587	0.000	340.005	9840.241	2365.807	-166381.900
45.861	0.000	340.005	10510.994	2273.012	-155870.100
46.120	0.000	340.005	11227.468	2127.670	-145980.300
46.334	0.000	340.005	11992.780	2023.694	-136761.300
46.598	0.000	340.005	12810.259	1886.960	-128102.800
46.931	0.000	340.005	13683.461	1783.660	-119988.100
47.218	0.000	340.005	14616.184	1668.730	-112440.800
47.493	0.000	340.005	15612.485	1561.037	-105311.300
47.743	0.000	340.005	16676.698	1477.674	-98650.780
48.005	0.000	340.005	17813.453	1381.511	-92393.730
48.293	0.000	340.005	19027.694	1305.238	-86562.850
48.567	0.000	340.005	20324.702	1220.798	-81088.250
48.834	0.000	340.005	21710.121	1162.162	-75950.980
49.106	0.000	340.005	23189.975	1077.726	-71158.460
49.328	0.000	340.005	24770.702	1020.173	-66637.510
49.718	0.000	340.006	26459.178	961.638	-62430.470
50.000	0.000	340.006	28262.749	850.739	-58495.080
50.274	0.000	340.006	30189.258	869.741	-54821.410
50.664	0.000	340.006	32247.086	815.267	-51310.570
50.924	0.000	340.007	34445.185	755.158	-48041.510
51.215	0.000	340.007	36793.115	711.713	-45017.530
51.488	0.000	340.007	39301.090	671.914	-42167.720
51.721	0.000	340.007	41980.020	631.572	-39503.170
52.117	0.000	340.007	44841.556	596.739	-37007.600
52.531	0.000	340.007	47898.147	569.468	-34658.060
52.966	0.000	340.007	51163.089	529.364	-32466.480
53.250	0.000	340.007	54650.583	497.901	-30402.890
53.664	0.000	340.007	58375.799	479.787	-28491.100
53.926	0.000	340.007	62354.942	409.857	-26690.280
54.386	0.000	340.007	66605.320	432.251	-24993.240
54.715	0.000	340.007	71145.421	407.555	-23397.900
54.985	0.000	340.007	75994.996	376.311	-21914.170
55.255	0.000	340.007	81175.138	365.412	-20539.410
55.596	0.000	340.006	86708.381	346.600	-19230.940
55.860	0.000	340.007	92618.793	328.862	-18021.400
56.139	0.000	340.007	98932.084	296.834	-16869.410
56.443	0.000	340.007	105675.715	279.691	-15827.230
56.735	0.000	340.006	112879.022	278.622	-14798.050
57.024	0.000	340.006	120573.336	260.861	-13841.490
57.351	0.000	340.006	128792.127	297.490	-12956.760
57.637	0.000	340.006	137571.146	238.966	-12152.590
57.996	0.000	340.006	146948.581	235.307	-11367.280
58.340	0.000	340.006	156965.221	224.188	-10649.300
58.659	0.000	340.006	167664.638	211.641	-9962.704
58.952	0.000	340.006	179093.373	204.509	-9316.019
59.264	0.000	340.006	191301.139	205.417	-8704.400
59.572	0.000	340.006	204341.039	197.684	-8138.381
59.845	0.000	340.006	218269.793	247.617	-7622.056
60.155	0.000	340.006	233147.990	224.344	-7164.880
60.450	0.000	340.006	249040.349	201.234	-6718.001
60.757	0.000	340.006	266015.998	181.295	-6261.493
61.013	0.000	340.006	284148.780	184.026	-5873.356
61.291	0.000	340.005	303517.570	192.894	-5521.989
61.696	0.000	340.005	324206.618	170.501	-5133.900
61.992	0.000	340.005	346305.920	173.517	-4789.294
62.295	0.000	340.005	369911.605	149.527	-4487.078
62.537	0.000	340.005	395126.353	137.438	-4145.909
62.814	0.000	340.005	422059.846	142.980	-3830.253
63.109	0.000	340.005	450829.241	159.604	-3554.800
63.455	0.000	340.005	481559.679	195.838	-3216.459
63.757	0.000	340.005	514384.835	295.557	-3011.903
64.060	0.000	340.005	549447.493	267.042	-2774.556
64.305	0.000	340.005	586900.171	774.031	-1992.284
64.609	0.000	340.005	626905.783	479.168	-3554.339
64.877	0.000	340.005	669638.348	174.212	-2845.125
65.181	0.000	340.005	715283.746	123.352	-2543.027
65.445	0.000	340.005	764040.529	116.419	-2276.383
65.746	0.000	340.004	816120.781	431.371	-1950.378
66.015	0.000	340.004	871751.044	211.934	-2177.234
66.265	0.000	340.004	931173.304	132.308	-1833.975
66.590	0.000	340.004	994646.037	352.349	-1779.733
66.840	0.000	340.004	1062445.341	241.943	-1636.774
67.166	0.000	340.004	1134866.134	64.014	-1527.394
67.563	0.000	340.004	1212223.437	69.730	-1524.055
67.916	0.000	340.004	1294853.743	99.384	-1387.908
68.329	0.000	340.004	1383116.481	192.524	-1284.311
68.736	0.000	340.004	1477395.584	82.016	-1291.068
69.188	0.000	340.003	1578101.150	25.849	-1153.020
69.458	0.000	340.003	1685671.237	54.801	-1069.254
69.747	0.000	340.003	1800573.758	51.939	-964.241
70.095	0.000	340.003	1923308.524	37.692	-935.920
70.359	0.000	340.003	2054409.414	15.358	-846.465
70.688	0.000	340.003	2194446.698	53.092	-764.468
70.952	0.000	340.003	2344029.518	29.251	-723.082
71.294	0.000	340.003	2503808.540	38.158	-669.752
71.604	0.000	340.003	2674478.780	25.015	-642.848
71.960	0.000	340.003	2856782.629	28.372	-568.909
72.210	0.000	340.003	3051513.084	28.298	-514.675
72.526	0.000	340.003	3259517.196	33.460	-493.570
72.805	0.000	340.003	3481699.752	55.157	-441.259
73.095	0.000	340.003	3719027.216	60.008	-413.952
73.338	0.000	340.003	3972531.929	41.769	-357.294
73.677	0.000	340.003	4243316.602	73.821	-311.515
73.919	0.000	340.003	4532559.110	144.305	-398.983
74.246	0.000	340.003	4841517.618	37.169	-334.582
74.571	0.000	340.003	5171536.051	34.743	-298.202
74.938	0.000	340.003	5524049.945	37.350	-249.950
75.214	0.000	340.003	5900592.685	40.550	-207.462
75.530	0.000	340.003	6302802.180	99.727	-238.378
75.817	0.000	340.003	6732427.985	26.374	-225.880
76.113	0.000	340.003	7191338.911	20.807	-184.995
76.366	0.000	340.003	7681531.159	15.649	-158.857
76.745	0.000	340.003	8205136.995	10.689	-131.712
77.001	0.000	340.003	8764434.032	10.853	-104.938
77.364	0.000	340.003	9361855.135	11.767	-82.638
77.633	0.000	340.003	9999999.000	11.738	-63.033

File: Cryocon-22C_and_Wayne_Kerr/Data_370K_470K_Vacum_Heating_P-70_I-900_Soak-10/350K_100mV_06-56-59.dat
Time (s)	Light (A)	T (K)	f (Hz)	R (Ohm)	X (Ohm)
1.473	0.000	350.058	20.000	-2169955.000	-105006300.000
2.871	0.000	350.059	21.363	3175833.000	-65011950.000
4.167	0.000	350.059	22.819	2652501.000	-60779900.000
5.385	0.000	350.059	24.375	2427538.000	-57103080.000
6.531	0.000	350.059	26.036	2141449.000	-53447220.000
7.609	0.000	350.059	27.811	2037800.000	-50083230.000
8.623	0.000	350.059	29.707	1946588.000	-46972750.000
9.608	0.000	350.060	31.732	1799769.000	-44062990.000
10.505	0.000	350.060	33.895	1480636.000	-41256760.000
11.351	0.000	350.060	36.205	1524101.000	-38565130.000
12.156	0.000	350.060	38.673	1393045.000	-36128290.000
13.109	0.000	350.060	41.309	1131801.000	-33916080.000
14.005	0.000	350.060	44.125	920725.000	-31786330.000
14.839	0.000	350.060	47.133	734891.900	-29802230.000
15.626	0.000	350.060	50.346	667733.300	-27808300.000
16.368	0.000	350.060	53.777	685439.900	-26164530.000
17.097	0.000	350.060	57.443	746991.000	-24570710.000
17.755	0.000	350.060	61.359	742417.700	-23070010.000
18.397	0.000	350.060	65.541	678017.100	-21578280.000
19.001	0.000	350.060	70.009	622332.400	-20214500.000
19.555	0.000	350.060	74.781	575867.600	-18945460.000
20.078	0.000	350.060	79.878	531115.300	-17781390.000
20.572	0.000	350.060	85.323	496974.400	-16655550.000
21.039	0.000	350.060	91.139	431781.200	-15608520.000
21.480	0.000	350.060	97.352	396886.700	-14639510.000
21.905	0.000	350.060	103.987	380884.300	-13718960.000
22.320	0.000	350.060	111.076	348339.800	-12842020.000
22.695	0.000	350.060	118.647	324472.400	-12038280.000
23.089	0.000	350.060	126.735	293816.600	-11272700.000
23.452	0.000	350.060	135.373	273404.800	-10564990.000
23.850	0.000	350.060	144.601	241685.000	-9911520.000
24.241	0.000	350.060	154.458	234735.600	-9291957.000
24.557	0.000	350.060	164.986	217434.200	-8700161.000
24.913	0.000	350.060	176.232	201132.600	-8151596.000
25.213	0.000	350.060	188.245	183726.500	-7640442.000
25.536	0.000	350.060	201.077	171720.800	-7154140.000
25.822	0.000	350.060	214.783	158905.000	-6707369.000
26.077	0.000	350.060	229.423	146175.300	-6285006.000
26.374	0.000	350.060	245.062	135992.000	-5884403.000
26.736	0.000	350.060	261.766	125237.800	-5511786.000
27.080	0.000	350.060	279.609	115621.200	-5167959.000
27.387	0.000	350.060	298.669	105425.200	-4842155.000
27.654	0.000	350.060	319.027	98277.940	-4536771.000
27.949	0.000	350.060	340.773	91362.940	-4250356.000
28.190	0.000	350.060	364.002	84009.980	-3982465.000
28.530	0.000	350.060	388.814	77720.570	-3731092.000
28.770	0.000	350.060	415.317	72292.190	-3496412.000
28.990	0.000	350.060	443.627	66954.560	-3275872.000
29.209	0.000	350.060	473.866	63022.250	-3067786.000
29.431	0.000	350.060	506.167	57800.900	-2876300.000
29.674	0.000	350.060	540.670	53823.890	-2694727.000
29.908	0.000	350.060	577.524	49753.970	-2524036.000
30.146	0.000	350.060	616.890	45910.150	-2364793.000
30.378	0.000	350.060	658.940	42813.990	-2215582.000
30.606	0.000	350.060	703.857	39850.840	-2075994.000
30.841	0.000	350.060	751.834	36286.610	-1945244.000
31.082	0.000	350.060	803.083	34182.000	-1822698.000
31.285	0.000	350.060	857.824	31809.260	-1707559.000
31.475	0.000	350.060	916.297	29483.280	-1599596.000
31.657	0.000	350.060	978.756	27681.640	-1498677.000
32.184	0.000	350.059	1045.472	25538.020	-1404313.000
32.701	0.000	350.059	1116.736	23533.900	-1315460.000
33.166	0.000	350.059	1192.857	21961.290	-1232354.000
33.605	0.000	350.059	1274.167	20478.530	-1154328.000
34.041	0.000	350.059	1361.020	19213.680	-1081608.000
34.473	0.000	350.059	1453.793	17890.720	-1013439.000
34.899	0.000	350.059	1552.890	16433.010	-949497.700
35.329	0.000	350.058	1658.741	15447.360	-889085.700
35.743	0.000	350.058	1771.808	14448.660	-833341.800
36.171	0.000	350.058	1892.582	13213.820	-780505.000
36.535	0.000	350.058	2021.589	12397.690	-731364.900
36.983	0.000	350.058	2159.389	11570.800	-685046.600
37.341	0.000	350.058	2306.582	10816.280	-641839.400
37.749	0.000	350.058	2463.808	10023.280	-601193.100
38.056	0.000	350.059	2631.752	9394.943	-563180.700
38.342	0.000	350.059	2811.143	8727.457	-527694.800
38.615	0.000	350.059	3002.763	8188.684	-494342.000
38.914	0.000	350.059	3207.444	7594.793	-463176.600
39.253	0.000	350.059	3426.077	7109.426	-433875.300
39.531	0.000	350.059	3659.613	6657.498	-406485.100
39.870	0.000	350.058	3909.068	6220.164	-380769.000
40.193	0.000	350.058	4175.526	5770.254	-356690.500
40.557	0.000	350.058	4460.148	5392.930	-334198.000
40.865	0.000	350.058	4764.171	5062.586	-313006.900
41.268	0.000	350.058	5088.917	4649.395	-293324.300
41.573	0.000	350.058	5435.799	4388.201	-274686.800
41.846	0.000	350.058	5806.326	4053.410	-257413.900
42.099	0.000	350.058	6202.110	3902.225	-241117.100
42.485	0.000	350.058	6624.872	3586.159	-225773.700
42.765	0.000	350.058	7076.452	3315.598	-211524.500
43.040	0.000	350.058	7558.813	3089.334	-198248.000
43.339	0.000	350.058	8074.054	2941.707	-185594.700
43.709	0.000	350.058	8624.416	2781.547	-173923.400
43.984	0.000	350.058	9212.292	2544.672	-162954.800
44.247	0.000	350.058	9840.241	2369.844	-152698.300
44.494	0.000	350.058	10510.994	2270.008	-142961.400
44.756	0.000	350.058	11227.468	2117.047	-133930.200
44.978	0.000	350.058	11992.780	1980.608	-125466.100
45.276	0.000	350.058	12810.259	1862.444	-117534.700
45.559	0.000	350.058	13683.461	1752.328	-110102.900
45.871	0.000	350.058	14616.184	1639.262	-103150.900
46.132	0.000	350.058	15612.485	1531.264	-96625.070
46.421	0.000	350.058	16676.698	1433.224	-90520.790
46.660	0.000	350.058	17813.453	1350.371	-84804.890
46.929	0.000	350.058	19027.694	1261.827	-79438.500
47.229	0.000	350.058	20324.702	1187.840	-74416.680
47.566	0.000	350.058	21710.121	1110.247	-69707.770
47.855	0.000	350.058	23189.975	1023.486	-65305.640
48.198	0.000	350.058	24770.702	983.673	-61173.450
48.432	0.000	350.058	26459.178	916.769	-57301.260
48.781	0.000	350.058	28262.749	879.369	-53696.160
49.033	0.000	350.058	30189.258	800.108	-50263.500
49.404	0.000	350.058	32247.086	761.921	-47104.060
49.638	0.000	350.058	34445.185	724.255	-44115.340
49.980	0.000	350.058	36793.115	673.038	-41338.590
50.265	0.000	350.058	39301.090	629.884	-38719.580
50.544	0.000	350.058	41980.020	603.035	-36266.520
50.899	0.000	350.058	44841.556	577.117	-33971.780
51.284	0.000	350.058	47898.147	531.366	-31829.340
51.698	0.000	350.058	51163.089	490.445	-29824.670
52.045	0.000	350.058	54650.583	488.752	-27925.300
52.421	0.000	350.058	58375.799	449.531	-26159.730
52.733	0.000	350.058	62354.942	441.017	-24519.110
53.219	0.000	350.058	66605.320	397.255	-22956.360
53.586	0.000	350.058	71145.421	384.034	-21503.650
53.863	0.000	350.058	75994.996	358.290	-20134.120
54.137	0.000	350.058	81175.138	349.639	-18865.070
54.494	0.000	350.058	86708.381	318.185	-17662.870
54.792	0.000	350.058	92618.793	299.603	-16544.660
55.058	0.000	350.058	98932.084	291.578	-15490.670
55.361	0.000	350.058	105675.715	276.289	-14519.040
55.687	0.000	350.058	112879.022	262.072	-13600.890
55.969	0.000	350.058	120573.336	247.396	-12731.420
56.288	0.000	350.058	128792.127	254.476	-11915.370
56.537	0.000	350.058	137571.146	228.861	-11160.150
56.912	0.000	350.058	146948.581	227.697	-10460.500
57.282	0.000	350.058	156965.221	205.639	-9796.780
57.648	0.000	350.058	167664.638	189.687	-9170.638
57.922	0.000	350.058	179093.373	183.431	-8576.269
58.280	0.000	350.058	191301.139	183.422	-8025.008
58.605	0.000	350.058	204341.039	194.186	-7497.042
58.957	0.000	350.058	218269.793	189.657	-7038.805
59.321	0.000	350.058	233147.990	186.064	-6604.427
59.987	0.000	350.058	249040.349	165.038	-6178.898
60.280	0.000	350.058	266015.998	162.587	-5766.450
60.646	0.000	350.058	284148.780	153.682	-5403.521
60.899	0.000	350.058	303517.570	149.092	-5059.160
61.348	0.000	350.058	324206.618	152.418	-4721.610
61.662	0.000	350.058	346305.920	148.691	-4423.474
61.984	0.000	350.057	369911.605	129.995	-4138.573
62.329	0.000	350.057	395126.353	124.492	-3841.816
62.639	0.000	350.057	422059.846	136.374	-3561.752
62.956	0.000	350.057	450829.241	131.213	-3310.564
63.284	0.000	350.057	481559.679	194.867	-2994.938
63.645	0.000	350.057	514384.835	245.128	-2812.579
63.901	0.000	350.057	549447.493	226.752	-2597.479
64.220	0.000	350.057	586900.171	1184.485	-2368.472
64.506	0.000	350.057	626905.783	179.929	-2803.338
64.870	0.000	350.057	669638.348	161.848	-2473.721
65.295	0.000	350.057	715283.746	127.602	-2238.949
65.541	0.000	350.057	764040.529	104.127	-2043.319
65.905	0.000	350.057	816120.781	267.102	-2049.410
66.262	0.000	350.057	871751.044	93.311	-1858.095
66.673	0.000	350.057	931173.304	161.138	-1668.069
67.114	0.000	350.057	994646.037	185.324	-1536.741
67.351	0.000	350.057	1062445.341	114.788	-1598.425
67.806	0.000	350.057	1134866.134	104.339	-1332.929
68.358	0.000	350.057	1212223.437	48.565	-1336.105
68.603	0.000	350.057	1294853.743	76.578	-1246.953
69.056	0.000	350.058	1383116.481	75.595	-1211.077
69.708	0.000	350.058	1477395.584	69.525	-1128.992
70.214	0.000	350.058	1578101.150	17.790	-1036.993
70.488	0.000	350.058	1685671.237	15.302	-953.162
70.788	0.000	350.058	1800573.758	49.210	-889.829
71.253	0.000	350.058	1923308.524	18.112	-825.591
71.584	0.000	350.058	2054409.414	16.707	-757.475
72.035	0.000	350.057	2194446.698	38.239	-724.131
72.300	0.000	350.057	2344029.518	27.518	-652.973
72.657	0.000	350.057	2503808.540	29.469	-605.603
72.969	0.000	350.057	2674478.780	12.051	-568.156
73.504	0.000	350.057	2856782.629	36.502	-522.084
73.940	0.000	350.057	3051513.084	29.837	-470.403
74.354	0.000	350.057	3259517.196	20.764	-431.151
74.671	0.000	350.057	3481699.752	33.072	-393.628
74.973	0.000	350.058	3719027.216	40.032	-368.800
75.325	0.000	350.058	3972531.929	39.033	-307.739
75.626	0.000	350.058	4243316.602	121.366	-261.473
76.047	0.000	350.058	4532559.110	93.563	-380.620
76.296	0.000	350.058	4841517.618	28.873	-293.233
76.643	0.000	350.058	5171536.051	35.003	-262.160
77.080	0.000	350.058	5524049.945	36.630	-234.565
77.638	0.000	350.058	5900592.685	37.575	-196.692
77.878	0.000	350.058	6302802.180	57.353	-213.379
78.177	0.000	350.058	6732427.985	20.016	-184.412
78.487	0.000	350.058	7191338.911	17.886	-156.900
78.789	0.000	350.058	7681531.159	14.145	-131.065
79.193	0.000	350.058	8205136.995	11.415	-108.141
79.624	0.000	350.058	8764434.032	12.111	-85.805
79.941	0.000	350.058	9361855.135	12.793	-66.042
80.433	0.000	350.058	9999999.000	12.506	-48.458

File: Cryocon-22C_and_Wayne_Kerr/Data_370K_470K_Vacum_Heating_P-70_I-900_Soak-10/355K_100mV_07-09-39.dat
Time (s)	Light (A)	T (K)	f (Hz)	R (Ohm)	X (Ohm)
1.471	0.000	355.065	20.000	28965350.000	-77417450.000
2.868	0.000	355.065	21.363	3187480.000	-62764450.000
4.168	0.000	355.066	22.819	2769756.000	-58850470.000
5.389	0.000	355.066	24.375	2593861.000	-55190930.000
6.536	0.000	355.066	26.036	2411756.000	-51733440.000
7.615	0.000	355.065	27.811	2115414.000	-48573080.000
8.628	0.000	355.065	29.707	2002513.000	-45455590.000
9.581	0.000	355.065	31.732	1820104.000	-42687680.000
10.479	0.000	355.065	33.895	1531343.000	-39931370.000
11.325	0.000	355.065	36.205	1654013.000	-37353700.000
12.139	0.000	355.066	38.673	1385057.000	-35180910.000
13.082	0.000	355.066	41.309	1235246.000	-32879110.000
13.982	0.000	355.066	44.125	988510.400	-30774380.000
14.818	0.000	355.066	47.133	791700.200	-28816450.000
15.606	0.000	355.065	50.346	753507.900	-27058670.000
16.346	0.000	355.066	53.777	716607.900	-25337710.000
17.045	0.000	355.066	57.443	738726.600	-23780160.000
17.728	0.000	355.066	61.359	766944.900	-22349040.000
18.348	0.000	355.066	65.541	667898.300	-20934820.000
18.933	0.000	355.066	70.009	650642.100	-19629160.000
19.486	0.000	355.066	74.781	606864.000	-18384440.000
20.013	0.000	355.066	79.878	528464.600	-17218540.000
20.507	0.000	355.066	85.323	498070.800	-16132180.000
20.975	0.000	355.065	91.139	460028.900	-15129570.000
21.426	0.000	355.065	97.352	411795.900	-14167030.000
21.859	0.000	355.065	103.987	379211.400	-13274360.000
22.268	0.000	355.065	111.076	354360.600	-12458890.000
22.667	0.000	355.065	118.647	327401.500	-11676570.000
23.111	0.000	355.065	126.735	314115.600	-10940150.000
23.482	0.000	355.065	135.373	283695.000	-10259490.000
23.861	0.000	355.065	144.601	261804.600	-9622965.000
24.203	0.000	355.065	154.458	237886.500	-9015582.000
24.566	0.000	355.065	164.986	221109.100	-8433883.000
24.881	0.000	355.066	176.232	204851.000	-7907682.000
25.188	0.000	355.066	188.245	192135.600	-7409270.000
25.521	0.000	355.066	201.077	174881.500	-6943832.000
25.764	0.000	355.066	214.783	161499.800	-6506347.000
26.096	0.000	355.066	229.423	151162.700	-6097719.000
26.447	0.000	355.066	245.062	138036.800	-5716573.000
26.761	0.000	355.066	261.766	126775.300	-5351200.000
27.109	0.000	355.066	279.609	118333.100	-5014890.000
27.355	0.000	355.066	298.669	108769.100	-4699775.000
27.710	0.000	355.066	319.027	101546.200	-4403705.000
27.970	0.000	355.066	340.773	94194.660	-4126570.000
28.285	0.000	355.066	364.002	87572.140	-3866739.000
28.514	0.000	355.066	388.814	80782.000	-3623997.000
28.767	0.000	355.066	415.317	75491.120	-3394119.000
29.097	0.000	355.066	443.627	69847.890	-3180225.000
29.311	0.000	355.066	473.866	63659.690	-2979998.000
29.547	0.000	355.066	506.167	59971.570	-2792063.000
29.749	0.000	355.066	540.670	55191.170	-2616602.000
29.962	0.000	355.066	577.524	51975.810	-2451078.000
30.176	0.000	355.066	616.890	47508.890	-2297155.000
30.418	0.000	355.066	658.940	44387.840	-2151830.000
30.658	0.000	355.066	703.857	40861.090	-2016669.000
30.884	0.000	355.066	751.834	38462.340	-1889417.000
31.059	0.000	355.066	803.083	35108.920	-1769557.000
31.270	0.000	355.066	857.824	33465.370	-1658444.000
31.474	0.000	355.066	916.297	30338.130	-1553549.000
31.679	0.000	355.066	978.756	28246.920	-1455872.000
32.317	0.000	355.066	1045.472	26146.040	-1364035.000
32.855	0.000	355.066	1116.736	24602.290	-1277675.000
33.318	0.000	355.066	1192.857	22609.540	-1197446.000
33.757	0.000	355.066	1274.167	20909.020	-1121714.000
34.182	0.000	355.066	1361.020	19507.450	-1051068.000
34.649	0.000	355.066	1453.793	18166.230	-984923.600
35.078	0.000	355.067	1552.890	16755.390	-922763.600
35.476	0.000	355.067	1658.741	15688.150	-864371.000
35.908	0.000	355.067	1771.808	14570.640	-809931.300
36.375	0.000	355.067	1892.582	13497.780	-758773.100
36.697	0.000	355.067	2021.589	12535.880	-710933.400
37.019	0.000	355.067	2159.389	11730.740	-665953.900
37.390	0.000	355.067	2306.582	10871.370	-623906.600
37.730	0.000	355.067	2463.808	10171.510	-584534.100
38.133	0.000	355.067	2631.752	9408.808	-547533.400
38.452	0.000	355.067	2811.143	8821.027	-512995.000
38.742	0.000	355.067	3002.763	8255.371	-480642.100
39.046	0.000	355.066	3207.444	7685.737	-450287.600
39.326	0.000	355.066	3426.077	7152.103	-421752.700
39.560	0.000	355.066	3659.613	6619.889	-395151.500
39.824	0.000	355.066	3909.068	6233.806	-370245.400
40.207	0.000	355.066	4175.526	5794.399	-346831.100
40.545	0.000	355.066	4460.148	5418.669	-324901.300
40.911	0.000	355.066	4764.171	5067.753	-304335.300
41.262	0.000	355.066	5088.917	4726.791	-285117.600
41.595	0.000	355.066	5435.799	4289.612	-267118.800
41.912	0.000	355.066	5806.326	4123.923	-250207.800
42.203	0.000	355.066	6202.110	3797.069	-234429.000
42.538	0.000	355.066	6624.872	3554.837	-219589.700
42.797	0.000	355.066	7076.452	3340.525	-205652.400
43.092	0.000	355.066	7558.813	3056.056	-192714.000
43.415	0.000	355.066	8074.054	2891.958	-180510.500
43.735	0.000	355.066	8624.416	2704.542	-169173.200
44.055	0.000	355.066	9212.292	2532.890	-158431.500
44.316	0.000	355.066	9840.241	2385.408	-148391.400
44.731	0.000	355.066	10510.994	2234.732	-139008.400
45.037	0.000	355.066	11227.468	2089.464	-130262.300
45.386	0.000	355.066	11992.780	1946.778	-122005.800
45.673	0.000	355.066	12810.259	1823.438	-114313.400
46.015	0.000	355.066	13683.461	1720.133	-107069.600
46.414	0.000	355.066	14616.184	1619.039	-100310.900
46.712	0.000	355.066	15612.485	1517.821	-93953.060
47.018	0.000	355.067	16676.698	1413.497	-88030.840
47.308	0.000	355.067	17813.453	1330.839	-82471.230
47.750	0.000	355.067	19027.694	1246.719	-77266.680
48.090	0.000	355.067	20324.702	1156.489	-72382.750
48.551	0.000	355.067	21710.121	1082.716	-67801.260
48.856	0.000	355.067	23189.975	996.409	-63526.980
49.280	0.000	355.067	24770.702	957.834	-59483.870
49.585	0.000	355.066	26459.178	904.302	-55740.200
49.861	0.000	355.066	28262.749	850.410	-52236.080
50.165	0.000	355.066	30189.258	823.456	-48919.440
50.452	0.000	355.066	32247.086	735.866	-45803.130
50.850	0.000	355.066	34445.185	706.991	-42911.500
51.157	0.000	355.066	36793.115	665.459	-40207.140
51.566	0.000	355.066	39301.090	621.922	-37661.490
51.912	0.000	355.066	41980.020	581.729	-35277.500
52.429	0.000	355.066	44841.556	556.747	-33043.420
52.797	0.000	355.065	47898.147	520.109	-30952.950
53.206	0.000	355.065	51163.089	491.892	-28989.080
53.502	0.000	355.065	54650.583	466.782	-27152.530
53.855	0.000	355.066	58375.799	438.198	-25431.970
54.145	0.000	355.066	62354.942	371.425	-23827.380
54.591	0.000	355.066	66605.320	381.505	-22325.300
54.939	0.000	355.066	71145.421	372.223	-20916.600
55.298	0.000	355.065	75994.996	347.117	-19592.590
55.648	0.000	355.065	81175.138	319.340	-18358.990
56.073	0.000	355.065	86708.381	305.514	-17179.600
56.412	0.000	355.065	92618.793	287.763	-16097.340
56.694	0.000	355.065	98932.084	278.458	-15070.210
57.002	0.000	355.065	105675.715	255.932	-14140.400
57.307	0.000	355.065	112879.022	265.298	-13228.330
57.721	0.000	355.065	120573.336	250.868	-12401.700
58.024	0.000	355.065	128792.127	210.520	-11615.640
58.391	0.000	355.065	137571.146	207.313	-10863.050
58.787	0.000	355.065	146948.581	220.039	-10177.890
59.231	0.000	355.065	156965.221	198.780	-9532.584
59.556	0.000	355.065	167664.638	186.192	-8922.382
60.004	0.000	355.065	179093.373	175.501	-8343.982
60.297	0.000	355.065	191301.139	174.860	-7818.568
60.741	0.000	355.065	204341.039	197.721	-7307.504
61.102	0.000	355.064	218269.793	175.894	-6851.221
61.527	0.000	355.064	233147.990	162.423	-6438.902
61.867	0.000	355.064	249040.349	157.717	-6014.684
62.331	0.000	355.064	266015.998	153.804	-5621.435
62.648	0.000	355.064	284148.780	139.753	-5259.215
63.027	0.000	355.064	303517.570	144.434	-4918.994
63.484	0.000	355.064	324206.618	146.966	-4597.572
63.855	0.000	355.064	346305.920	143.307	-4306.587
64.175	0.000	355.064	369911.605	124.550	-4037.846
64.472	0.000	355.064	395126.353	118.858	-3748.882
64.783	0.000	355.064	422059.846	132.300	-3483.659
65.066	0.000	355.064	450829.241	123.143	-3240.469
65.469	0.000	355.064	481559.679	196.097	-2948.862
65.791	0.000	355.064	514384.835	226.936	-2756.492
66.085	0.000	355.064	549447.493	196.258	-2557.568
66.411	0.000	355.064	586900.171	1074.005	-2616.279
66.726	0.000	355.064	626905.783	151.691	-2640.522
67.117	0.000	355.064	669638.348	154.712	-2382.035
67.467	0.000	355.064	715283.746	137.037	-2169.064
67.926	0.000	355.064	764040.529	99.091	-1986.477
68.283	0.000	355.064	816120.781	193.094	-1953.863
68.725	0.000	355.063	871751.044	86.930	-1785.316
69.111	0.000	355.063	931173.304	137.674	-1633.733
69.401	0.000	355.063	994646.037	210.699	-1465.457
69.743	0.000	355.063	1062445.341	81.604	-1511.939
70.056	0.000	355.063	1134866.134	129.143	-1299.816
70.483	0.000	355.063	1212223.437	43.716	-1281.252
70.845	0.000	355.064	1294853.743	73.769	-1201.498
71.279	0.000	355.064	1383116.481	64.114	-1146.859
71.787	0.000	355.064	1477395.584	64.044	-1092.621
72.254	0.000	355.065	1578101.150	19.762	-993.003
72.554	0.000	355.065	1685671.237	13.971	-915.962
72.878	0.000	355.065	1800573.758	47.166	-859.218
73.251	0.000	355.065	1923308.524	20.979	-791.587
73.733	0.000	355.065	2054409.414	18.621	-731.363
74.109	0.000	355.065	2194446.698	32.910	-697.404
74.502	0.000	355.065	2344029.518	24.385	-634.582
74.921	0.000	355.065	2503808.540	33.308	-582.895
75.379	0.000	355.065	2674478.780	11.329	-546.342
75.745	0.000	355.065	2856782.629	36.895	-505.335
76.103	0.000	355.065	3051513.084	25.806	-455.555
76.499	0.000	355.065	3259517.196	20.884	-412.874
76.744	0.000	355.065	3481699.752	32.566	-378.404
77.093	0.000	355.065	3719027.216	33.949	-350.130
77.448	0.000	355.064	3972531.929	37.570	-298.668
77.867	0.000	355.064	4243316.602	115.360	-247.054
78.317	0.000	355.064	4532559.110	82.277	-351.998
78.723	0.000	355.064	4841517.618	32.873	-277.180
79.128	0.000	355.064	5171536.051	36.402	-253.096
79.619	0.000	355.064	5524049.945	33.460	-227.060
80.024	0.000	355.064	5900592.685	33.013	-191.437
80.479	0.000	355.064	6302802.180	47.548	-205.374
80.843	0.000	355.063	6732427.985	17.981	-172.915
81.115	0.000	355.063	7191338.911	17.113	-146.496
81.485	0.000	355.063	7681531.159	14.923	-121.354
81.802	0.000	355.063	8205136.995	12.097	-100.902
82.238	0.000	355.063	8764434.032	12.837	-78.919
82.633	0.000	355.062	9361855.135	13.850	-60.770
82.932	0.000	355.062	9999999.000	13.649	-43.838
