Repository: sahgyan9/Cryocon_22C_Temperature_Controller_Python-File

## 🧪 Sample Under Test: PMN-0.3PT (0.70PMN-0.30PT)

- **Material:** $0.70\text{Pb}(\text{Mg}_{1/3}\text{Nb}_{2/3})\text{O}_3 - 0.30\text{PbTiO}_3$ ($x = 0.30$), a relaxor-based ferroelectric on the rhombohedral side of the Morphotropic Phase Boundary (MPB).
- **Latest Measurement Location:** [`Cryocon-22C_and_Wayne_Kerr/Data/`](Data/)
  - **Recorded Sweeps:** 57 full-spectrum impedance files from **300.0 K to 412.0 K** in 2.0 K steps (`300K_100mV_*.dat` to `412K_100mV_*.dat`).
  - **Sweep Parameters:** 200 logarithmic frequency points from **20 Hz to 10 MHz**, 100 mV AC excitation RMS.
- **Sample Geometry & Vacuum Capacitance:**

File: Cryocon-22C_and_Wayne_Kerr/Data_370K_470K_Vacum_Heating_P-70_I-900_Soak-10/390K_100mV_15-57-06.dat
Time (s)	Light (A)	T (K)	f (Hz)	R (Ohm)	X (Ohm)
2.572	0.000	390.049	20.000	504858.900	-70326360.000
3.955	0.000	390.048	21.363	1298789.000	-65645620.000
5.277	0.000	390.048	22.819	1250061.000	-61353110.000
6.496	0.000	390.048	24.375	971861.300	-57474690.000
7.641	0.000	390.048	26.036	963065.700	-53733560.000
8.719	0.000	390.048	27.811	787471.900	-50372080.000
9.731	0.000	390.047	29.707	701787.400	-47131460.000
10.709	0.000	390.046	31.732	658812.500	-44229610.000
11.606	0.000	390.046	33.895	483977.000	-41268670.000
12.452	0.000	390.045	36.205	746228.100	-38684210.000
13.247	0.000	390.045	38.673	419490.900	-36214080.000
14.192	0.000	390.044	41.309	463171.200	-33991280.000
15.076	0.000	390.044	44.125	254987.700	-31778110.000
15.909	0.000	390.043	47.133	153736.200	-29802270.000
16.695	0.000	390.043	50.346	134185.700	-27728000.000
17.435	0.000	390.043	53.777	178013.900	-26137570.000
18.131	0.000	390.044	57.443	310029.600	-24498950.000
18.789	0.000	390.044	61.359	326199.500	-22985940.000
19.465	0.000	390.045	65.541	273982.500	-21494600.000
20.060	0.000	390.045	70.009	238578.200	-20125180.000
20.672	0.000	390.046	74.781	215231.000	-18861410.000
21.205	0.000	390.046	79.878	240962.800	-17658690.000
21.752	0.000	390.046	85.323	222524.100	-16550640.000
22.219	0.000	390.046	91.139	182043.000	-15488940.000
22.678	0.000	390.047	97.352	198844.200	-14520960.000
23.157	0.000	390.047	103.987	178660.400	-13583870.000
23.561	0.000	390.047	111.076	158348.600	-12734890.000
24.073	0.000	390.047	118.647	147945.100	-11925180.000
24.446	0.000	390.047	126.735	136113.700	-11166380.000
24.872	0.000	390.047	135.373	121551.500	-10450260.000
25.230	0.000	390.047	144.601	138959.800	-9806608.000
25.565	0.000	390.047	154.458	111101.200	-9191209.000
25.982	0.000	390.048	164.986	105360.000	-8595455.000
26.325	0.000	390.048	176.232	97079.610	-8051981.000
26.685	0.000	390.048	188.245	89757.980	-7536623.000
26.953	0.000	390.048	201.077	86327.110	-7058023.000
27.242	0.000	390.048	214.783	77839.430	-6613726.000
27.498	0.000	390.048	229.423	72421.750	-6195274.000
27.749	0.000	390.048	245.062	72515.470	-5800322.000
28.009	0.000	390.048	261.766	64637.300	-5435327.000
28.292	0.000	390.048	279.609	59522.720	-5088026.000
28.622	0.000	390.048	298.669	55007.720	-4763191.000
28.951	0.000	390.048	319.027	50547.820	-4464013.000
29.237	0.000	390.048	340.773	46967.100	-4179630.000
29.616	0.000	390.048	364.002	44759.830	-3916367.000
29.877	0.000	390.048	388.814	40842.070	-3667350.000
30.151	0.000	390.048	415.317	39098.700	-3434841.000
30.401	0.000	390.048	443.627	36187.360	-3216657.000
30.667	0.000	390.048	473.866	33820.070	-3013547.000
30.952	0.000	390.048	506.167	32544.090	-2822117.000
31.177	0.000	390.048	540.670	29521.170	-2643672.000
31.368	0.000	390.048	577.524	28514.870	-2476308.000
31.782	0.000	390.048	616.890	26289.670	-2319733.000
32.033	0.000	390.048	658.940	25166.660	-2171358.000
32.297	0.000	390.048	703.857	23325.030	-2033977.000
32.567	0.000	390.048	751.834	21342.550	-1905311.000
32.798	0.000	390.048	803.083	20490.010	-1783813.000
33.021	0.000	390.048	857.824	19110.280	-1671427.000
33.359	0.000	390.048	916.297	17908.370	-1565656.000
33.655	0.000	390.048	978.756	16687.570	-1466395.000
34.355	0.000	390.048	1045.472	15805.100	-1373062.000
34.891	0.000	390.048	1116.736	14636.610	-1286238.000
35.497	0.000	390.048	1192.857	14053.250	-1204642.000
36.066	0.000	390.048	1274.167	13083.650	-1128666.000
36.510	0.000	390.048	1361.020	12279.110	-1056806.000
37.076	0.000	390.048	1453.793	11516.240	-989977.700
37.508	0.000	390.048	1552.890	10975.150	-927274.800
38.027	0.000	390.048	1658.741	10240.820	-868448.800
38.421	0.000	390.048	1771.808	9613.100	-813439.100
38.792	0.000	390.048	1892.582	9012.766	-761828.800
39.137	0.000	390.048	2021.589	8533.485	-713641.700
39.483	0.000	390.048	2159.389	7853.999	-668381.200
39.900	0.000	390.048	2306.582	7453.512	-626096.400
40.221	0.000	390.048	2463.808	7014.833	-586446.400
40.572	0.000	390.048	2631.752	6586.053	-549191.500
40.861	0.000	390.048	2811.143	6173.604	-514449.900
41.265	0.000	390.048	3002.763	5740.576	-481898.300
41.625	0.000	390.048	3207.444	5534.857	-451386.500
41.949	0.000	390.048	3426.077	5199.046	-422757.300
42.231	0.000	390.048	3659.613	4895.802	-396008.900
42.588	0.000	390.048	3909.068	4550.079	-370952.100
43.008	0.000	390.048	4175.526	4320.716	-347451.900
43.516	0.000	390.048	4460.148	3999.796	-325483.400
43.850	0.000	390.048	4764.171	3790.197	-304822.900
44.172	0.000	390.048	5088.917	3587.921	-285436.600
44.482	0.000	390.048	5435.799	3341.256	-267419.100
44.800	0.000	390.048	5806.326	3047.904	-250463.400
45.157	0.000	390.048	6202.110	2936.015	-234563.200
45.517	0.000	390.048	6624.872	2693.553	-219833.000
45.835	0.000	390.048	7076.452	2603.729	-205901.500
46.127	0.000	390.048	7558.813	2474.734	-192664.000
46.488	0.000	390.048	8074.054	2325.443	-180620.600
46.975	0.000	390.048	8624.416	2130.831	-169160.700
47.255	0.000	390.048	9212.292	1992.059	-158401.000
47.515	0.000	390.048	9840.241	1959.008	-148461.300
47.812	0.000	390.048	10510.994	1793.488	-139006.500
48.138	0.000	390.048	11227.468	1707.169	-130200.700
48.407	0.000	390.048	11992.780	1604.269	-121969.100
48.716	0.000	390.048	12810.259	1521.359	-114255.200
48.966	0.000	390.048	13683.461	1433.125	-106996.000
49.214	0.000	390.048	14616.184	1355.005	-100242.100
49.656	0.000	390.048	15612.485	1285.917	-93885.030
49.935	0.000	390.048	16676.698	1204.104	-87951.590
50.239	0.000	390.048	17813.453	1144.080	-82373.110
50.526	0.000	390.048	19027.694	1087.193	-77171.820
50.864	0.000	390.048	20324.702	1017.129	-72277.120
51.189	0.000	390.048	21710.121	956.526	-67695.230
51.499	0.000	390.048	23189.975	905.904	-63420.690
51.825	0.000	390.048	24770.702	848.865	-59408.130
52.140	0.000	390.048	26459.178	799.414	-55644.770
52.529	0.000	390.048	28262.749	762.356	-52120.190
52.772	0.000	390.048	30189.258	713.939	-48826.260
53.242	0.000	390.048	32247.086	678.546	-45729.920
53.727	0.000	390.048	34445.185	643.003	-42833.120
54.193	0.000	390.048	36793.115	602.501	-40127.380
54.545	0.000	390.048	39301.090	570.472	-37591.180
54.859	0.000	390.048	41980.020	540.513	-35207.610
55.389	0.000	390.048	44841.556	513.306	-32984.930
55.852	0.000	390.048	47898.147	483.179	-30897.350
56.282	0.000	390.048	51163.089	451.498	-28939.480
56.596	0.000	390.048	54650.583	437.431	-27110.860
57.118	0.000	390.048	58375.799	413.147	-25393.110
57.390	0.000	390.048	62354.942	364.859	-23774.520
58.043	0.000	390.048	66605.320	369.885	-22287.260
58.468	0.000	390.048	71145.421	348.425	-20873.420
58.802	0.000	390.048	75994.996	329.404	-19555.460
59.044	0.000	390.047	81175.138	307.394	-18317.620
59.393	0.000	390.047	86708.381	298.658	-17157.100
59.686	0.000	390.047	92618.793	280.077	-16080.830
60.073	0.000	390.048	98932.084	270.322	-15049.610
60.428	0.000	390.048	105675.715	238.886	-14121.450
60.710	0.000	390.048	112879.022	237.222	-13222.730
61.038	0.000	390.048	120573.336	224.396	-12383.540
61.567	0.000	390.048	128792.127	218.686	-11579.550
61.916	0.000	390.048	137571.146	206.283	-10870.350
62.361	0.000	390.048	146948.581	197.877	-10183.810
62.623	0.000	390.048	156965.221	187.614	-9537.540
62.926	0.000	390.048	167664.638	177.524	-8937.940
63.332	0.000	390.048	179093.373	171.651	-8369.202
63.686	0.000	390.048	191301.139	161.607	-7843.791
64.053	0.000	390.048	204341.039	154.898	-7343.849
64.444	0.000	390.048	218269.793	146.133	-6879.206
64.856	0.000	390.048	233147.990	148.883	-6449.403
65.352	0.000	390.047	249040.349	132.883	-6039.437
65.786	0.000	390.047	266015.998	127.100	-5657.878
66.040	0.000	390.047	284148.780	120.830	-5299.593
66.451	0.000	390.047	303517.570	114.891	-4961.128
66.991	0.000	390.046	324206.618	110.537	-4645.963
67.343	0.000	390.046	346305.920	108.949	-4351.112
67.719	0.000	390.046	369911.605	100.822	-4077.106
68.038	0.000	390.046	395126.353	96.677	-3818.002
68.334	0.000	390.045	422059.846	92.744	-3572.082
68.753	0.000	390.045	450829.241	91.941	-3343.375
69.148	0.000	390.045	481559.679	92.509	-3123.988
69.449	0.000	390.045	514384.835	86.009	-2932.817
69.765	0.000	390.045	549447.493	90.178	-2758.027
70.180	0.000	390.045	586900.171	95.240	-2559.184
70.540	0.000	390.044	626905.783	80.450	-2413.909
70.873	0.000	390.044	669638.348	71.187	-2255.038
71.254	0.000	390.044	715283.746	73.742	-2118.547
71.629	0.000	390.045	764040.529	77.065	-1973.600
71.887	0.000	390.045	816120.781	69.233	-1835.658
72.298	0.000	390.044	871751.044	68.028	-1727.989
72.782	0.000	390.044	931173.304	59.611	-1612.425
73.065	0.000	390.044	994646.037	79.292	-1487.959
73.456	0.000	390.044	1062445.341	11.770	-1414.009
73.845	0.000	390.044	1134866.134	15.591	-1314.720
74.361	0.000	390.044	1212223.437	32.604	-1234.641
74.765	0.000	390.044	1294853.743	7.186	-1157.457
75.049	0.000	390.044	1383116.481	31.740	-1084.578
75.564	0.000	390.044	1477395.584	8.773	-1013.159
75.991	0.000	390.044	1578101.150	-5.199	-943.320
76.377	0.000	390.044	1685671.237	-2.662	-875.928
76.892	0.000	390.045	1800573.758	8.645	-814.954
77.333	0.000	390.045	1923308.524	-0.269	-762.523
77.708	0.000	390.044	2054409.414	-2.795	-705.600
77.985	0.000	390.044	2194446.698	4.536	-659.524
78.302	0.000	390.044	2344029.518	-1.238	-615.380
78.676	0.000	390.043	2503808.540	-5.712	-565.579
78.971	0.000	390.043	2674478.780	-2.573	-517.317
79.329	0.000	390.043	2856782.629	-4.219	-479.984
79.690	0.000	390.043	3051513.084	-2.536	-442.924
80.062	0.000	390.043	3259517.196	2.247	-401.181
80.341	0.000	390.043	3481699.752	0.588	-361.494
80.738	0.000	390.043	3719027.216	17.386	-319.014
81.003	0.000	390.043	3972531.929	36.865	-303.950
81.401	0.000	390.043	4243316.602	36.858	-310.038
81.665	0.000	390.043	4532559.110	17.736	-284.035
82.088	0.000	390.042	4841517.618	21.045	-254.343
82.361	0.000	390.042	5171536.051	13.628	-227.461
82.763	0.000	390.042	5524049.945	7.193	-208.505
83.150	0.000	390.042	5900592.685	9.582	-181.309
83.419	0.000	390.042	6302802.180	1.389	-160.720
83.803	0.000	390.042	6732427.985	4.150	-135.992
84.099	0.000	390.042	7191338.911	5.618	-116.834
84.460	0.000	390.042	7681531.159	4.198	-96.746
84.904	0.000	390.042	8205136.995	6.892	-79.448
85.240	0.000	390.042	8764434.032	4.996	-61.497
85.562	0.000	390.042	9361855.135	7.034	-43.453
85.879	0.000	390.042	9999999.000	8.824	-29.008

File: Cryocon-22C_and_Wayne_Kerr/Data_370K_470K_Vacum_Heating_P-70_I-900_Soak-10/395K_100mV_16-14-33.dat
Time (s)	Light (A)	T (K)	f (Hz)	R (Ohm)	X (Ohm)
2.573	0.000	395.050	20.000	718426.500	-68802480.000
3.955	0.000	395.050	21.363	1481518.000	-64584360.000
5.254	0.000	395.050	22.819	1189695.000	-60426530.000
6.514	0.000	395.050	24.375	988237.700	-56676940.000
7.658	0.000	395.049	26.036	885356.800	-53076600.000
8.733	0.000	395.050	27.811	802466.900	-49616950.000
9.747	0.000	395.050	29.707	814367.500	-46450720.000
10.698	0.000	395.050	31.732	800789.900	-43458880.000
11.649	0.000	395.050	33.895	721389.000	-40703600.000
12.493	0.000	395.050	36.205	553794.000	-38204450.000
13.290	0.000	395.050	38.673	634533.700	-35739950.000
14.238	0.000	395.049	41.309	497090.900	-33443360.000
15.125	0.000	395.049	44.125	328585.200	-31271390.000
15.962	0.000	395.049	47.133	155852.600	-29348890.000
16.749	0.000	395.048	50.346	109857.700	-27463210.000
17.489	0.000	395.048	53.777	179246.900	-25754640.000
18.186	0.000	395.049	57.443	288416.000	-24116780.000
18.843	0.000	395.049	61.359	324217.800	-22637000.000
19.463	0.000	395.049	65.541	277633.500	-21221250.000
20.048	0.000	395.049	70.009	275541.300	-19854710.000
20.600	0.000	395.049	74.781	272546.200	-18579250.000
21.131	0.000	395.049	79.878	248137.900	-17409330.000
21.623	0.000	395.050	85.323	197022.500	-16292580.000
22.088	0.000	395.050	91.139	191908.900	-15273890.000
22.554	0.000	395.049	97.352	191614.800	-14312790.000
22.971	0.000	395.049	103.987	167257.200	-13399590.000
23.369	0.000	395.049	111.076	158716.600	-12539370.000
23.748	0.000	395.049	118.647	155201.000	-11754810.000
24.122	0.000	395.049	126.735	140854.500	-11008730.000
24.477	0.000	395.049	135.373	130030.500	-10307000.000
24.816	0.000	395.048	144.601	141378.300	-9665316.000
25.193	0.000	395.048	154.458	96876.090	-9055645.000
25.504	0.000	395.048	164.986	102594.800	-8471460.000
25.800	0.000	395.048	176.232	99593.740	-7938393.000
26.115	0.000	395.048	188.245	95160.070	-7432077.000
26.430	0.000	395.048	201.077	83684.770	-6962024.000
26.710	0.000	395.048	214.783	82469.040	-6519170.000
27.012	0.000	395.048	229.423	72405.410	-6108068.000
27.309	0.000	395.048	245.062	72259.970	-5722243.000
27.615	0.000	395.048	261.766	66334.690	-5357843.000
27.940	0.000	395.048	279.609	58666.470	-5017640.000
28.244	0.000	395.048	298.669	55473.260	-4699037.000
28.565	0.000	395.048	319.027	51925.810	-4401179.000
28.815	0.000	395.048	340.773	48511.040	-4122063.000
29.079	0.000	395.048	364.002	44453.380	-3860967.000
29.327	0.000	395.048	388.814	42512.730	-3615741.000
29.549	0.000	395.048	415.317	39568.530	-3387272.000
29.770	0.000	395.048	443.627	37196.730	-3172317.000
30.047	0.000	395.049	473.866	34788.680	-2970639.000
30.254	0.000	395.049	506.167	32594.430	-2783238.000
30.488	0.000	395.049	540.670	30110.390	-2606418.000
30.732	0.000	395.049	577.524	27618.290	-2441358.000
30.932	0.000	395.049	616.890	27664.360	-2286524.000
31.164	0.000	395.049	658.940	25061.990	-2141167.000
31.413	0.000	395.048	703.857	23177.030	-2006020.000
31.598	0.000	395.048	751.834	21530.500	-1878830.000
31.827	0.000	395.048	803.083	20154.230	-1760092.000
32.052	0.000	395.048	857.824	19504.590	-1648466.000
32.313	0.000	395.048	916.297	18185.660	-1543865.000
32.541	0.000	395.048	978.756	16576.740	-1446249.000
33.101	0.000	395.048	1045.472	15801.650	-1354361.000
33.585	0.000	395.048	1116.736	14913.990	-1268371.000
34.045	0.000	395.048	1192.857	14188.600	-1188168.000
34.479	0.000	395.048	1274.167	13023.270	-1113061.000
34.948	0.000	395.048	1361.020	12350.420	-1042383.000
35.379	0.000	395.047	1453.793	11602.250	-976352.800
35.795	0.000	395.047	1552.890	10782.510	-914453.000
36.230	0.000	395.047	1658.741	10140.320	-856478.100
36.612	0.000	395.047	1771.808	9592.597	-802321.100
37.060	0.000	395.047	1892.582	9013.645	-751433.200
37.402	0.000	395.047	2021.589	8395.501	-703921.500
37.731	0.000	395.047	2159.389	7824.566	-659277.700
38.047	0.000	395.046	2306.582	7351.690	-617501.800
38.376	0.000	395.046	2463.808	6907.173	-578437.900
38.745	0.000	395.046	2631.752	6503.694	-541759.500
39.030	0.000	395.046	2811.143	6084.933	-507503.300
39.320	0.000	395.046	3002.763	5695.980	-475315.800
39.618	0.000	395.046	3207.444	5492.144	-445176.500
39.908	0.000	395.046	3426.077	5010.308	-416989.200
40.186	0.000	395.046	3659.613	4738.699	-390542.000
40.463	0.000	395.046	3909.068	4437.126	-365857.400
40.775	0.000	395.046	4175.526	4204.599	-342611.500
41.093	0.000	395.045	4460.148	3962.128	-320968.200
41.412	0.000	395.045	4764.171	3740.228	-300578.900
41.742	0.000	395.045	5088.917	3467.792	-281584.900
42.113	0.000	395.045	5435.799	3320.371	-263767.200
42.409	0.000	395.045	5806.326	3069.205	-247047.200
42.705	0.000	395.045	6202.110	2848.377	-231444.900
42.988	0.000	395.045	6624.872	2708.709	-216743.300
43.296	0.000	395.045	7076.452	2580.742	-203021.900
43.561	0.000	395.045	7558.813	2431.945	-190135.600
43.929	0.000	395.045	8074.054	2304.143	-178087.900
44.260	0.000	395.045	8624.416	2128.356	-166839.500
44.570	0.000	395.045	9212.292	2032.221	-156298.100
44.887	0.000	395.045	9840.241	1932.798	-146355.100
45.321	0.000	395.045	10510.994	1785.728	-137092.400
45.563	0.000	395.045	11227.468	1671.960	-128413.300
45.900	0.000	395.044	11992.780	1592.422	-120281.300
46.169	0.000	395.044	12810.259	1486.306	-112669.700
46.495	0.000	395.044	13683.461	1407.595	-105540.200
46.757	0.000	395.044	14616.184	1322.964	-98857.660
47.057	0.000	395.044	15612.485	1251.625	-92603.070
47.363	0.000	395.044	16676.698	1185.346	-86752.410
47.720	0.000	395.044	17813.453	1114.270	-81256.570
47.998	0.000	395.044	19027.694	1049.353	-76119.410
48.295	0.000	395.045	20324.702	996.964	-71289.470
48.571	0.000	395.045	21710.121	927.896	-66783.220
48.844	0.000	395.045	23189.975	883.347	-62554.790
49.151	0.000	395.045	24770.702	834.932	-58599.820
49.445	0.000	395.044	26459.178	780.255	-54888.580
49.748	0.000	395.044	28262.749	733.218	-51410.780
50.069	0.000	395.044	30189.258	696.171	-48154.110
50.390	0.000	395.044	32247.086	661.832	-45102.050
50.726	0.000	395.044	34445.185	621.865	-42244.680
50.972	0.000	395.044	36793.115	591.329	-39575.450
51.278	0.000	395.044	39301.090	559.811	-37073.210
51.567	0.000	395.044	41980.020	528.521	-34723.240
51.967	0.000	395.044	44841.556	498.910	-32528.180
52.332	0.000	395.044	47898.147	475.335	-30471.260
52.817	0.000	395.044	51163.089	438.858	-28545.300
53.176	0.000	395.044	54650.583	422.485	-26731.870
53.535	0.000	395.044	58375.799	390.725	-25058.100
53.848	0.000	395.044	62354.942	400.051	-23465.080
54.234	0.000	395.044	66605.320	359.493	-21974.680
54.515	0.000	395.044	71145.421	340.118	-20587.410
54.842	0.000	395.044	75994.996	319.639	-19285.970
55.137	0.000	395.044	81175.138	297.018	-18061.810
55.462	0.000	395.044	86708.381	291.036	-16927.780
55.761	0.000	395.044	92618.793	276.938	-15851.580
56.081	0.000	395.044	98932.084	251.876	-14848.400
56.388	0.000	395.044	105675.715	239.677	-13921.210
56.651	0.000	395.044	112879.022	233.005	-13041.340
57.033	0.000	395.044	120573.336	224.988	-12216.670
57.349	0.000	395.044	128792.127	221.399	-11452.660
57.742	0.000	395.044	137571.146	203.314	-10713.330
58.092	0.000	395.045	146948.581	194.299	-10042.360
58.387	0.000	395.045	156965.221	183.336	-9400.739
58.662	0.000	395.046	167664.638	172.725	-8811.056
59.026	0.000	395.046	179093.373	164.938	-8255.272
59.314	0.000	395.046	191301.139	158.555	-7733.382
59.699	0.000	395.046	204341.039	150.400	-7241.804
60.015	0.000	395.046	218269.793	141.331	-6780.657
60.338	0.000	395.046	233147.990	131.199	-6341.248
60.666	0.000	395.046	249040.349	130.763	-5957.101
60.980	0.000	395.046	266015.998	123.594	-5579.806
61.257	0.000	395.046	284148.780	116.926	-5223.889
61.577	0.000	395.046	303517.570	112.835	-4891.603
61.995	0.000	395.046	324206.618	107.505	-4581.149
62.299	0.000	395.046	346305.920	105.077	-4290.820
62.640	0.000	395.046	369911.605	99.698	-4020.569
62.945	0.000	395.046	395126.353	93.718	-3763.968
63.227	0.000	395.046	422059.846	91.965	-3522.207
63.618	0.000	395.046	450829.241	88.641	-3297.123
63.969	0.000	395.046	481559.679	89.704	-3080.487
64.261	0.000	395.046	514384.835	83.272	-2892.051
64.544	0.000	395.046	549447.493	92.363	-2717.709
64.934	0.000	395.046	586900.171	90.925	-2522.650
65.200	0.000	395.046	626905.783	77.727	-2380.520
65.593	0.000	395.046	669638.348	69.823	-2224.178
65.899	0.000	395.046	715283.746	72.856	-2088.267
66.196	0.000	395.046	764040.529	67.409	-1946.553
66.539	0.000	395.046	816120.781	66.307	-1810.884
66.844	0.000	395.046	871751.044	66.185	-1703.203
67.122	0.000	395.046	931173.304	57.792	-1589.665
67.378	0.000	395.046	994646.037	73.893	-1467.347
67.735	0.000	395.046	1062445.341	11.470	-1393.304
68.011	0.000	395.046	1134866.134	14.698	-1296.170
68.420	0.000	395.046	1212223.437	34.438	-1216.356
68.737	0.000	395.046	1294853.743	6.481	-1139.930
69.126	0.000	395.046	1383116.481	30.789	-1068.767
69.552	0.000	395.046	1477395.584	7.374	-997.371
69.961	0.000	395.046	1578101.150	-5.715	-930.158
70.243	0.000	395.046	1685671.237	-3.559	-862.761
70.571	0.000	395.046	1800573.758	9.834	-802.139
70.970	0.000	395.046	1923308.524	-1.475	-751.504
71.290	0.000	395.046	2054409.414	-3.050	-695.818
71.584	0.000	395.046	2194446.698	2.927	-648.508
71.952	0.000	395.046	2344029.518	-1.398	-606.510
72.286	0.000	395.046	2503808.540	-5.976	-557.159
72.556	0.000	395.046	2674478.780	-3.344	-509.250
72.998	0.000	395.046	2856782.629	-4.024	-472.555
73.366	0.000	395.046	3051513.084	-2.912	-436.137
73.677	0.000	395.046	3259517.196	2.737	-395.750
73.944	0.000	395.046	3481699.752	0.429	-356.175
74.247	0.000	395.046	3719027.216	17.657	-314.126
74.599	0.000	395.046	3972531.929	34.826	-300.186
74.944	0.000	395.046	4243316.602	35.223	-305.740
75.215	0.000	395.046	4532559.110	16.843	-279.474
75.558	0.000	395.047	4841517.618	19.635	-249.509
76.040	0.000	395.046	5171536.051	11.280	-222.173
76.478	0.000	395.046	5524049.945	7.546	-203.769
76.933	0.000	395.046	5900592.685	8.795	-177.462
77.235	0.000	395.046	6302802.180	0.915	-157.296
77.496	0.000	395.046	6732427.985	4.027	-132.509
77.903	0.000	395.046	7191338.911	5.462	-113.627
78.289	0.000	395.046	7681531.159	4.525	-93.974
78.624	0.000	395.046	8205136.995	6.753	-77.130
78.881	0.000	395.046	8764434.032	5.294	-59.266
79.197	0.000	395.046	9361855.135	7.147	-41.502
79.547	0.000	395.046	9999999.000	9.128	-27.444

File: Cryocon-22C_and_Wayne_Kerr/Data_370K_470K_Vacum_Heating_P-70_I-900_Soak-10/400K_100mV_16-31-55.dat
Time (s)	Light (A)	T (K)	f (Hz)	R (Ohm)	X (Ohm)
2.572	0.000	400.046	20.000	1178607.000	-68551340.000
3.953	0.000	400.046	21.363	1323859.000	-63194730.000
5.251	0.000	400.046	22.819	1097443.000	-59535580.000
6.470	0.000	400.046	24.375	1059632.000	-55651340.000
7.615	0.000	400.046	26.036	1038269.000	-52057600.000
8.693	0.000	400.046	27.811	821749.600	-48782760.000
9.706	0.000	400.046	29.707	819686.400	-45572360.000
10.659	0.000	400.046	31.732	795248.200	-42685850.000
11.554	0.000	400.046	33.895	708614.100	-40113800.000
12.401	0.000	400.046	36.205	506678.600	-37474510.000
13.203	0.000	400.046	38.673	480795.600	-35193150.000
14.146	0.000	400.046	41.309	480892.600	-32940820.000
15.034	0.000	400.046	44.125	360724.000	-30804030.000
15.875	0.000	400.047	47.133	160430.500	-28825090.000
16.660	0.000	400.047	50.346	183145.200	-27005880.000
17.398	0.000	400.047	53.777	166483.400	-25292080.000
18.094	0.000	400.047	57.443	275257.700	-23765090.000
18.751	0.000	400.047	61.359	321517.800	-22281570.000
19.372	0.000	400.047	65.541	264057.600	-20830200.000
19.956	0.000	400.047	70.009	282662.100	-19528690.000
20.506	0.000	400.047	74.781	271411.100	-18282070.000
21.053	0.000	400.047	79.878	231375.700	-17128450.000
21.547	0.000	400.047	85.323	232683.100	-16018200.000
22.032	0.000	400.047	91.139	212062.900	-15023570.000
22.578	0.000	400.047	97.352	164579.900	-14065170.000
23.012	0.000	400.048	103.987	180826.400	-13178920.000
23.520	0.000	400.048	111.076	156395.000	-12333170.000
23.925	0.000	400.048	118.647	150706.800	-11552710.000
24.373	0.000	400.048	126.735	142251.400	-10824670.000
24.851	0.000	400.048	135.373	131196.800	-10141560.000
25.251	0.000	400.048	144.601	139232.600	-9495345.000
25.631	0.000	400.048	154.458	130763.500	-8901580.000
25.997	0.000	400.048	164.986	107368.100	-8329917.000
26.386	0.000	400.048	176.232	98082.620	-7802139.000
26.787	0.000	400.048	188.245	91321.040	-7311107.000
27.067	0.000	400.049	201.077	84222.660	-6846069.000
27.358	0.000	400.049	214.783	78227.030	-6412281.000
27.640	0.000	400.049	229.423	74551.650	-6006963.000
27.984	0.000	400.049	245.062	64775.860	-5625311.000
28.395	0.000	400.049	261.766	64239.830	-5269864.000
28.726	0.000	400.049	279.609	59556.990	-4934386.000
28.978	0.000	400.049	298.669	55857.410	-4620693.000
29.260	0.000	400.050	319.027	52753.200	-4327379.000
29.703	0.000	400.050	340.773	48615.260	-4054559.000
30.100	0.000	400.050	364.002	46314.330	-3796488.000
30.332	0.000	400.050	388.814	42924.150	-3556244.000
30.669	0.000	400.050	415.317	39163.070	-3330747.000
30.934	0.000	400.050	443.627	37489.800	-3119225.000
31.136	0.000	400.050	473.866	35087.710	-2921572.000
31.442	0.000	400.050	506.167	33086.160	-2735623.000
31.686	0.000	400.050	540.670	30984.110	-2563007.000
31.952	0.000	400.050	577.524	29574.320	-2400738.000
32.225	0.000	400.050	616.890	27236.490	-2248448.000
32.443	0.000	400.050	658.940	25572.470	-2106220.000
32.728	0.000	400.050	703.857	24291.860	-1972398.000
32.979	0.000	400.050	751.834	22323.160	-1846882.000
33.255	0.000	400.050	803.083	20872.300	-1730298.000
33.499	0.000	400.050	857.824	19747.440	-1620929.000
33.746	0.000	400.050	916.297	18135.630	-1518367.000
34.059	0.000	400.050	978.756	17305.600	-1422181.000
34.628	0.000	400.050	1045.472	15965.620	-1332044.000
35.194	0.000	400.050	1116.736	15230.000	-1247476.000
35.744	0.000	400.050	1192.857	14217.390	-1168675.000
36.203	0.000	400.050	1274.167	13264.620	-1094452.000
36.668	0.000	400.050	1361.020	12351.170	-1025181.000
37.115	0.000	400.050	1453.793	11769.630	-960257.700
37.560	0.000	400.050	1552.890	10917.620	-899382.100
37.979	0.000	400.050	1658.741	10151.640	-842472.700
38.409	0.000	400.050	1771.808	9703.294	-789057.900
38.856	0.000	400.050	1892.582	8977.571	-739107.300
39.174	0.000	400.050	2021.589	8301.022	-692305.000
39.577	0.000	400.050	2159.389	7821.840	-648332.600
39.877	0.000	400.050	2306.582	7309.637	-607335.000
40.310	0.000	400.050	2463.808	7063.334	-568870.100
40.677	0.000	400.050	2631.752	6504.678	-532796.400
41.012	0.000	400.050	2811.143	6140.459	-499132.600
41.345	0.000	400.050	3002.763	5722.465	-467581.300
41.661	0.000	400.050	3207.444	5409.437	-437913.900
41.982	0.000	400.050	3426.077	5070.890	-410101.000
42.324	0.000	400.050	3659.613	4751.216	-384153.800
42.635	0.000	400.050	3909.068	4482.809	-359930.200
43.153	0.000	400.050	4175.526	4290.594	-337030.000
43.514	0.000	400.050	4460.148	3978.728	-315712.400
44.068	0.000	400.050	4764.171	3767.161	-295712.600
44.377	0.000	400.050	5088.917	3506.183	-276950.300
44.794	0.000	400.050	5435.799	3247.869	-259462.400
45.127	0.000	400.050	5806.326	3100.765	-243034.000
45.366	0.000	400.050	6202.110	2949.055	-227658.200
45.712	0.000	400.050	6624.872	2727.748	-213230.500
46.020	0.000	400.050	7076.452	2580.978	-199719.700
46.312	0.000	400.050	7558.813	2390.964	-186980.300
46.808	0.000	400.050	8074.054	2261.319	-175237.800
47.124	0.000	400.050	8624.416	2120.343	-164058.300
47.433	0.000	400.050	9212.292	1993.841	-153714.900
47.724	0.000	400.050	9840.241	1877.889	-143994.800
48.064	0.000	400.050	10510.994	1784.267	-134864.300
48.377	0.000	400.050	11227.468	1672.700	-126329.900
48.774	0.000	400.050	11992.780	1579.273	-118323.400
49.245	0.000	400.050	12810.259	1487.446	-110852.300
49.690	0.000	400.050	13683.461	1407.974	-103837.300
50.059	0.000	400.050	14616.184	1330.471	-97260.490
50.386	0.000	400.049	15612.485	1254.048	-91110.080
50.657	0.000	400.049	16676.698	1174.648	-85337.690
50.942	0.000	400.049	17813.453	1112.697	-79949.950
51.233	0.000	400.049	19027.694	1044.014	-74887.100
51.613	0.000	400.049	20324.702	987.405	-70142.200
52.066	0.000	400.049	21710.121	933.534	-65706.750
52.450	0.000	400.049	23189.975	876.207	-61550.270
52.840	0.000	400.048	24770.702	825.865	-57647.140
53.264	0.000	400.048	26459.178	782.521	-53996.780
53.512	0.000	400.048	28262.749	739.074	-50580.500
53.852	0.000	400.048	30189.258	693.948	-47379.660
54.165	0.000	400.048	32247.086	658.542	-44378.470
54.432	0.000	400.048	34445.185	621.473	-41567.820
54.748	0.000	400.048	36793.115	584.591	-38939.030
55.065	0.000	400.048	39301.090	551.877	-36480.630
55.407	0.000	400.048	41980.020	524.255	-34168.270
55.910	0.000	400.048	44841.556	494.135	-32006.500
56.309	0.000	400.047	47898.147	470.317	-29984.950
56.746	0.000	400.047	51163.089	442.638	-28091.870
57.166	0.000	400.047	54650.583	422.092	-26298.220
57.649	0.000	400.047	58375.799	394.396	-24644.760
57.940	0.000	400.048	62354.942	376.705	-23099.610
58.560	0.000	400.048	66605.320	358.558	-21627.670
59.027	0.000	400.047	71145.421	336.177	-20258.270
59.296	0.000	400.048	75994.996	318.760	-18985.010
59.626	0.000	400.048	81175.138	304.591	-17770.760
60.037	0.000	400.048	86708.381	287.206	-16648.920
60.416	0.000	400.048	92618.793	269.200	-15602.450
60.690	0.000	400.048	98932.084	256.087	-14606.970
61.013	0.000	400.048	105675.715	219.755	-13700.960
61.386	0.000	400.048	112879.022	222.170	-12831.490
62.094	0.000	400.048	120573.336	213.831	-12015.670
62.569	0.000	400.048	128792.127	184.994	-11255.080
62.940	0.000	400.048	137571.146	202.048	-10541.120
63.343	0.000	400.048	146948.581	191.424	-9882.305
63.813	0.000	400.048	156965.221	176.957	-9250.526
64.150	0.000	400.048	167664.638	168.064	-8669.618
64.585	0.000	400.048	179093.373	163.062	-8118.280
64.895	0.000	400.048	191301.139	153.507	-7608.395
65.362	0.000	400.048	204341.039	146.904	-7125.425
65.892	0.000	400.048	218269.793	139.535	-6672.200
66.270	0.000	400.048	233147.990	139.562	-6248.025
66.694	0.000	400.048	249040.349	127.595	-5862.703
66.981	0.000	400.048	266015.998	119.488	-5488.143
67.352	0.000	400.048	284148.780	114.281	-5140.298
67.879	0.000	400.048	303517.570	109.477	-4812.531
68.556	0.000	400.048	324206.618	105.182	-4507.415
68.832	0.000	400.048	346305.920	103.019	-4221.542
69.212	0.000	400.048	369911.605	96.779	-3954.943
69.579	0.000	400.047	395126.353	92.995	-3703.608
70.048	0.000	400.047	422059.846	89.351	-3465.658
70.336	0.000	400.047	450829.241	86.475	-3244.314
70.772	0.000	400.047	481559.679	86.107	-3032.373
71.131	0.000	400.047	514384.835	80.632	-2845.313
71.424	0.000	400.047	549447.493	93.845	-2665.941
71.817	0.000	400.047	586900.171	86.580	-2481.429
72.074	0.000	400.046	626905.783	74.466	-2342.807
72.580	0.000	400.046	669638.348	68.494	-2188.044
72.920	0.000	400.046	715283.746	73.563	-2053.009
73.391	0.000	400.046	764040.529	64.285	-1909.292
73.653	0.000	400.046	816120.781	64.059	-1783.302
74.108	0.000	400.046	871751.044	64.258	-1675.853
74.467	0.000	400.046	931173.304	56.499	-1564.023
74.820	0.000	400.047	994646.037	67.023	-1445.845
75.061	0.000	400.047	1062445.341	10.798	-1370.753
75.386	0.000	400.047	1134866.134	14.795	-1276.026
75.909	0.000	400.047	1212223.437	38.427	-1193.098
76.169	0.000	400.047	1294853.743	4.774	-1120.852
76.559	0.000	400.047	1383116.481	28.807	-1049.615
77.063	0.000	400.048	1477395.584	5.955	-979.293
77.560	0.000	400.048	1578101.150	-5.905	-915.059
78.034	0.000	400.048	1685671.237	-4.041	-848.002
78.302	0.000	400.048	1800573.758	10.314	-786.371
78.800	0.000	400.048	1923308.524	-2.531	-740.064
79.075	0.000	400.048	2054409.414	-2.817	-685.237
79.469	0.000	400.048	2194446.698	1.865	-636.001
79.773	0.000	400.049	2344029.518	-1.038	-596.792
80.194	0.000	400.049	2503808.540	-6.085	-547.832
80.492	0.000	400.048	2674478.780	-4.508	-500.305
81.170	0.000	400.048	2856782.629	-3.631	-464.229
81.438	0.000	400.048	3051513.084	-2.869	-428.623
82.000	0.000	400.048	3259517.196	4.736	-389.617
82.542	0.000	400.048	3481699.752	0.746	-350.440
82.851	0.000	400.048	3719027.216	18.148	-308.157
83.309	0.000	400.048	3972531.929	32.485	-297.094
83.620	0.000	400.048	4243316.602	34.022	-300.460
84.104	0.000	400.048	4532559.110	15.634	-273.466
84.529	0.000	400.048	4841517.618	18.234	-243.940
84.864	0.000	400.048	5171536.051	8.430	-217.567
85.368	0.000	400.048	5524049.945	8.063	-197.319
85.663	0.000	400.048	5900592.685	7.642	-173.639
85.916	0.000	400.048	6302802.180	0.570	-153.598
86.418	0.000	400.048	6732427.985	3.738	-128.050
86.916	0.000	400.048	7191338.911	5.372	-109.772
87.299	0.000	400.048	7681531.159	5.029	-90.965
87.725	0.000	400.048	8205136.995	6.406	-74.425
87.982	0.000	400.048	8764434.032	5.705	-56.629
88.539	0.000	400.048	9361855.135	7.461	-39.270
88.888	0.000	400.048	9999999.000	9.574	-25.659

File: Cryocon-22C_and_Wayne_Kerr/Data_370K_470K_Vacum_Heating_P-70_I-900_Soak-10/405K_100mV_16-49-25.dat
Time (s)	Light (A)	T (K)	f (Hz)	R (Ohm)	X (Ohm)
2.574	0.000	405.049	20.000	1432689.000	-67408110.000
3.957	0.000	405.048	21.363	1399081.000	-62236710.000
5.263	0.000	405.048	22.819	1094551.000	-58406420.000
6.483	0.000	405.048	24.375	1036402.000	-54764250.000
7.637	0.000	405.048	26.036	1016889.000	-51261350.000
8.715	0.000	405.048	27.811	833329.100	-47948000.000
9.729	0.000	405.049	29.707	780630.600	-44960060.000
10.682	0.000	405.050	31.732	699215.700	-42090370.000
11.581	0.000	405.050	33.895	626122.400	-39270480.000
12.476	0.000	405.050	36.205	655289.700	-36807670.000
13.281	0.000	405.050	38.673	624129.100	-34417110.000
14.223	0.000	405.050	41.309	447738.400	-32323420.000
15.110	0.000	405.050	44.125	310268.400	-30261730.000
15.945	0.000	405.050	47.133	139292.500	-28282950.000
16.737	0.000	405.050	50.346	149348.900	-26546560.000
17.476	0.000	405.050	53.777	223394.400	-24838880.000
18.172	0.000	405.050	57.443	277906.200	-23295530.000
18.827	0.000	405.050	61.359	307063.600	-21854700.000
19.502	0.000	405.050	65.541	281708.500	-20474070.000
20.108	0.000	405.050	70.009	286622.200	-19181770.000
20.715	0.000	405.050	74.781	266118.500	-17960550.000
21.279	0.000	405.050	79.878	234764.200	-16798670.000
21.792	0.000	405.050	85.323	226732.200	-15764080.000
22.341	0.000	405.050	91.139	193770.700	-14755280.000
22.878	0.000	405.050	97.352	199312.100	-13823620.000
23.403	0.000	405.050	103.987	179010.300	-12935460.000
23.929	0.000	405.050	111.076	172834.500	-12124970.000
24.359	0.000	405.050	118.647	154559.900	-11355120.000
24.840	0.000	405.050	126.735	145376.600	-10632630.000
25.343	0.000	405.050	135.373	133771.800	-9965497.000
25.685	0.000	405.050	144.601	136439.800	-9316583.000
26.034	0.000	405.050	154.458	132636.700	-8742184.000
26.332	0.000	405.050	164.986	107800.300	-8184220.000
26.667	0.000	405.050	176.232	99295.600	-7673580.000
26.995	0.000	405.050	188.245	94622.820	-7183302.000
27.421	0.000	405.050	201.077	87972.100	-6726756.000
27.705	0.000	405.050	214.783	81247.440	-6301813.000
28.043	0.000	405.050	229.423	76296.480	-5901970.000
28.332	0.000	405.050	245.062	68396.390	-5524600.000
28.694	0.000	405.051	261.766	66528.690	-5174354.000
28.964	0.000	405.051	279.609	62423.270	-4849222.000
29.375	0.000	405.051	298.669	55987.710	-4542394.000
29.632	0.000	405.051	319.027	54560.520	-4254096.000
29.976	0.000	405.051	340.773	50022.730	-3984675.000
30.211	0.000	405.051	364.002	46838.480	-3731843.000
30.478	0.000	405.051	388.814	44365.650	-3495143.000
30.850	0.000	405.051	415.317	41342.350	-3273904.000
31.088	0.000	405.050	443.627	38637.290	-3066837.000
31.397	0.000	405.050	473.866	34653.470	-2871054.000
31.628	0.000	405.050	506.167	32757.430	-2689719.000
31.893	0.000	405.050	540.670	30562.980	-2519254.000
32.264	0.000	405.050	577.524	28958.060	-2360085.000
32.541	0.000	405.050	616.890	26914.950	-2210836.000
32.746	0.000	405.050	658.940	25564.120	-2070780.000
33.199	0.000	405.050	703.857	23569.620	-1939424.000
33.451	0.000	405.050	751.834	22064.030	-1816765.000
33.621	0.000	405.050	803.083	20836.170	-1700721.000
33.926	0.000	405.050	857.824	19317.240	-1594086.000
34.157	0.000	405.050	916.297	18258.560	-1492715.000
34.332	0.000	405.050	978.756	17387.410	-1397958.000
35.015	0.000	405.050	1045.472	16103.220	-1309836.000
35.627	0.000	405.050	1116.736	14783.120	-1226929.000
36.121	0.000	405.050	1192.857	14080.570	-1148846.000
36.705	0.000	405.050	1274.167	13146.790	-1076350.000
37.125	0.000	405.050	1361.020	12150.610	-1008221.000
37.715	0.000	405.050	1453.793	11451.430	-944140.700
38.190	0.000	405.049	1552.890	10548.670	-884261.300
38.578	0.000	405.049	1658.741	10177.840	-828449.100
38.933	0.000	405.049	1771.808	9475.340	-775916.800
39.322	0.000	405.049	1892.582	8886.692	-726749.500
39.713	0.000	405.049	2021.589	8272.444	-680737.400
40.029	0.000	405.049	2159.389	7775.463	-637652.900
40.424	0.000	405.049	2306.582	7325.566	-597177.800
40.810	0.000	405.048	2463.808	6943.144	-559387.100
41.247	0.000	405.048	2631.752	6480.783	-523901.000
41.563	0.000	405.048	2811.143	6147.448	-490713.000
41.902	0.000	405.048	3002.763	5704.334	-459625.000
42.357	0.000	405.048	3207.444	5353.738	-430560.800
42.688	0.000	405.048	3426.077	5099.715	-403236.800
42.985	0.000	405.048	3659.613	4797.628	-377681.100
43.284	0.000	405.048	3909.068	4441.237	-353844.500
43.760	0.000	405.047	4175.526	4161.342	-331376.000
44.178	0.000	405.047	4460.148	3929.510	-310418.100
44.665	0.000	405.047	4764.171	3690.218	-290711.700
44.988	0.000	405.047	5088.917	3446.369	-272270.300
45.480	0.000	405.047	5435.799	3269.899	-255101.300
45.842	0.000	405.046	5806.326	3011.153	-238987.300
46.396	0.000	405.046	6202.110	2873.720	-223788.600
46.684	0.000	405.046	6624.872	2654.102	-209673.700
46.931	0.000	405.046	7076.452	2474.491	-196390.900
47.435	0.000	405.046	7558.813	2355.357	-183914.000
47.814	0.000	405.046	8074.054	2139.923	-172270.000
48.226	0.000	405.046	8624.416	2058.664	-161344.800
48.602	0.000	405.046	9212.292	1962.444	-151146.800
48.962	0.000	405.046	9840.241	1884.450	-141639.700
49.241	0.000	405.046	10510.994	1731.494	-132601.100
49.559	0.000	405.046	11227.468	1625.636	-124212.400
49.797	0.000	405.046	11992.780	1543.008	-116342.700
50.125	0.000	405.046	12810.259	1461.645	-108991.800
50.491	0.000	405.046	13683.461	1371.809	-102091.700
50.799	0.000	405.046	14616.184	1294.400	-95632.330
51.303	0.000	405.046	15612.485	1218.714	-89576.340
51.604	0.000	405.046	16676.698	1150.880	-83912.720
51.913	0.000	405.046	17813.453	1076.185	-78592.230
52.229	0.000	405.046	19027.694	1025.357	-73626.980
52.590	0.000	405.046	20324.702	963.735	-68960.080
53.093	0.000	405.046	21710.121	910.081	-64593.650
53.470	0.000	405.046	23189.975	850.376	-60501.150
53.699	0.000	405.046	24770.702	809.952	-56671.990
54.146	0.000	405.046	26459.178	756.848	-53085.170
54.558	0.000	405.046	28262.749	715.602	-49723.310
54.816	0.000	405.046	30189.258	678.840	-46579.560
55.152	0.000	405.045	32247.086	637.177	-43622.740
55.398	0.000	405.045	34445.185	604.718	-40864.110
55.654	0.000	405.045	36793.115	568.891	-38283.060
55.960	0.000	405.045	39301.090	541.351	-35859.140
56.251	0.000	405.045	41980.020	508.701	-33588.860
56.671	0.000	405.046	44841.556	483.998	-31462.810
57.197	0.000	405.046	47898.147	457.731	-29472.880
57.652	0.000	405.046	51163.089	424.172	-27617.380
57.918	0.000	405.046	54650.583	398.825	-25863.570
58.358	0.000	405.046	58375.799	383.124	-24229.800
58.753	0.000	405.046	62354.942	350.351	-22695.540
59.521	0.000	405.046	66605.320	346.354	-21257.570
59.999	0.000	405.046	71145.421	322.479	-19909.670
60.287	0.000	405.046	75994.996	306.600	-18652.590
60.700	0.000	405.046	81175.138	294.181	-17475.100
61.263	0.000	405.046	86708.381	282.519	-16374.580
61.512	0.000	405.046	92618.793	263.617	-15334.140
62.022	0.000	405.046	98932.084	244.716	-14361.210
62.395	0.000	405.046	105675.715	221.346	-13456.770
62.720	0.000	405.045	112879.022	220.670	-12614.130
63.017	0.000	405.045	120573.336	215.105	-11808.500
63.521	0.000	405.045	128792.127	179.810	-11054.470
63.772	0.000	405.045	137571.146	197.280	-10363.880
64.292	0.000	405.045	146948.581	186.674	-9713.754
64.712	0.000	405.045	156965.221	174.380	-9092.367
64.984	0.000	405.044	167664.638	166.602	-8524.633
65.425	0.000	405.044	179093.373	155.827	-7980.715
65.906	0.000	405.044	191301.139	146.101	-7476.877
66.185	0.000	405.043	204341.039	142.349	-7004.157
66.671	0.000	405.043	218269.793	136.273	-6559.592
67.029	0.000	405.043	233147.990	133.563	-6136.318
67.281	0.000	405.043	249040.349	124.995	-5762.797
67.772	0.000	405.043	266015.998	116.755	-5395.143
68.151	0.000	405.043	284148.780	111.825	-5052.592
68.546	0.000	405.043	303517.570	106.437	-4730.324
69.009	0.000	405.042	324206.618	102.443	-4430.043
69.284	0.000	405.042	346305.920	99.169	-4148.756
69.706	0.000	405.042	369911.605	94.377	-3888.200
70.155	0.000	405.042	395126.353	90.494	-3638.484
70.503	0.000	405.042	422059.846	88.048	-3407.063
70.833	0.000	405.042	450829.241	84.217	-3190.636
71.241	0.000	405.042	481559.679	82.626	-2981.832
71.508	0.000	405.042	514384.835	77.758	-2797.252
71.908	0.000	405.042	549447.493	84.199	-2610.759
72.273	0.000	405.042	586900.171	80.885	-2440.390
72.645	0.000	405.042	626905.783	71.179	-2303.129
72.981	0.000	405.042	669638.348	67.341	-2150.572
73.462	0.000	405.042	715283.746	73.318	-2013.661
73.708	0.000	405.042	764040.529	65.010	-1879.023
74.009	0.000	405.042	816120.781	60.889	-1755.371
74.380	0.000	405.042	871751.044	62.811	-1647.056
74.793	0.000	405.042	931173.304	55.662	-1537.817
75.167	0.000	405.042	994646.037	60.353	-1426.016
75.538	0.000	405.042	1062445.341	10.454	-1348.378
75.944	0.000	405.042	1134866.134	15.677	-1254.667
76.404	0.000	405.042	1212223.437	38.928	-1162.007
76.684	0.000	405.042	1294853.743	2.546	-1102.673
77.066	0.000	405.042	1383116.481	24.288	-1027.793
77.529	0.000	405.042	1477395.584	2.716	-961.559
78.008	0.000	405.042	1578101.150	-6.077	-899.668
78.347	0.000	405.042	1685671.237	-3.969	-832.724
78.653	0.000	405.042	1800573.758	8.148	-767.698
79.142	0.000	405.042	1923308.524	-2.488	-728.867
79.620	0.000	405.042	2054409.414	-1.668	-674.164
79.878	0.000	405.042	2194446.698	0.419	-622.140
80.344	0.000	405.042	2344029.518	-0.556	-587.082
80.618	0.000	405.043	2503808.540	-5.478	-538.005
80.909	0.000	405.043	2674478.780	-6.003	-491.769
81.295	0.000	405.043	2856782.629	-3.396	-455.698
81.647	0.000	405.043	3051513.084	-2.498	-420.733
82.048	0.000	405.043	3259517.196	8.115	-378.236
82.332	0.000	405.043	3481699.752	1.652	-344.512
82.856	0.000	405.043	3719027.216	18.175	-301.265
83.138	0.000	405.043	3972531.929	29.388	-294.808
83.553	0.000	405.043	4243316.602	34.271	-293.156
83.842	0.000	405.043	4532559.110	14.673	-266.825
84.204	0.000	405.043	4841517.618	17.053	-237.813
84.559	0.000	405.044	5171536.051	5.935	-214.009
84.976	0.000	405.044	5524049.945	6.373	-189.189
85.327	0.000	405.044	5900592.685	8.200	-169.871
85.662	0.000	405.044	6302802.180	1.139	-149.550
86.049	0.000	405.044	6732427.985	2.823	-123.618
86.371	0.000	405.044	7191338.911	5.244	-105.481
86.806	0.000	405.044	7681531.159	5.869	-87.683
87.237	0.000	405.044	8205136.995	6.254	-71.580
87.523	0.000	405.044	8764434.032	6.164	-53.695
88.012	0.000	405.044	9361855.135	8.081	-37.142
88.287	0.000	405.044	9999999.000	10.067	-23.684
