Repository: sahgyan9/Cryocon_22C_Temperature_Controller_Python-File

## 🧪 Sample Under Test: PMN-0.3PT (0.70PMN-0.30PT)

- **Material:** $0.70\text{Pb}(\text{Mg}_{1/3}\text{Nb}_{2/3})\text{O}_3 - 0.30\text{PbTiO}_3$ ($x = 0.30$), a relaxor-based ferroelectric on the rhombohedral side of the Morphotropic Phase Boundary (MPB).
- **Latest Measurement Location:** [`Cryocon-22C_and_Wayne_Kerr/Data/`](Data/)
  - **Recorded Sweeps:** 57 full-spectrum impedance files from **300.0 K to 412.0 K** in 2.0 K steps (`300K_100mV_*.dat` to `412K_100mV_*.dat`).
  - **Sweep Parameters:** 200 logarithmic frequency points from **20 Hz to 10 MHz**, 100 mV AC excitation RMS.
- **Sample Geometry & Vacuum Capacitance:**

File: Cryocon-22C_and_Wayne_Kerr/Data_370K_470K_Vacum_Heating_P-70_I-900_Soak-10/410K_100mV_17-06-56.dat
Time (s)	Light (A)	T (K)	f (Hz)	R (Ohm)	X (Ohm)
2.574	0.000	410.048	20.000	1932863.000	-66124870.000
3.956	0.000	410.048	21.363	1041717.000	-61099520.000
5.269	0.000	410.048	22.819	1227381.000	-57317750.000
6.489	0.000	410.048	24.375	1021059.000	-53791340.000
7.644	0.000	410.048	26.036	1038391.000	-50317790.000
8.742	0.000	410.047	27.811	927443.900	-46983190.000
9.756	0.000	410.047	29.707	847469.200	-44036950.000
10.709	0.000	410.047	31.732	814698.900	-41222240.000
11.606	0.000	410.046	33.895	714382.400	-38788550.000
12.465	0.000	410.046	36.205	760574.800	-36278960.000
13.270	0.000	410.046	38.673	682689.200	-33954030.000
14.213	0.000	410.046	41.309	526807.600	-31754320.000
15.098	0.000	410.045	44.125	357693.600	-29707860.000
15.932	0.000	410.045	47.133	236390.200	-27849980.000
16.718	0.000	410.045	50.346	250694.100	-26050990.000
17.457	0.000	410.044	53.777	241829.500	-24432020.000
18.165	0.000	410.044	57.443	333637.600	-22979170.000
18.823	0.000	410.044	61.359	341019.800	-21518980.000
19.442	0.000	410.044	65.541	290898.000	-20141320.000
20.043	0.000	410.044	70.009	291960.600	-18873990.000
20.616	0.000	410.044	74.781	269018.300	-17653580.000
21.206	0.000	410.044	79.878	261828.600	-16540310.000
21.745	0.000	410.044	85.323	219741.800	-15511190.000
22.232	0.000	410.045	91.139	210167.400	-14531200.000
22.747	0.000	410.045	97.352	186917.100	-13585610.000
23.191	0.000	410.045	103.987	183620.900	-12744080.000
23.592	0.000	410.045	111.076	172014.200	-11937010.000
24.043	0.000	410.045	118.647	163132.700	-11177200.000
24.494	0.000	410.045	126.735	143620.900	-10473020.000
24.892	0.000	410.044	135.373	136419.600	-9799034.000
25.294	0.000	410.045	144.601	112096.300	-9169794.000
25.612	0.000	410.045	154.458	102113.200	-8608163.000
25.959	0.000	410.045	164.986	109625.600	-8056618.000
26.342	0.000	410.046	176.232	101902.200	-7547022.000
26.871	0.000	410.046	188.245	92184.550	-7067827.000
27.161	0.000	410.046	201.077	87151.550	-6623545.000
27.510	0.000	410.046	214.783	82277.310	-6202340.000
27.795	0.000	410.046	229.423	77718.780	-5809220.000
28.048	0.000	410.046	245.062	69926.140	-5439119.000
28.416	0.000	410.047	261.766	65469.980	-5093378.000
28.739	0.000	410.047	279.609	61291.070	-4773045.000
29.044	0.000	410.047	298.669	56740.930	-4471692.000
29.336	0.000	410.047	319.027	53397.580	-4186845.000
29.571	0.000	410.047	340.773	49375.900	-3922827.000
29.836	0.000	410.047	364.002	46996.500	-3674915.000
30.227	0.000	410.047	388.814	43562.830	-3441466.000
30.463	0.000	410.047	415.317	39238.870	-3223041.000
30.770	0.000	410.047	443.627	37316.370	-3018883.000
31.173	0.000	410.047	473.866	35014.300	-2828042.000
31.431	0.000	410.047	506.167	32412.830	-2649385.000
31.694	0.000	410.047	540.670	30014.070	-2480637.000
31.933	0.000	410.048	577.524	29163.310	-2323880.000
32.327	0.000	410.048	616.890	26526.360	-2176764.000
32.564	0.000	410.048	658.940	24934.100	-2038841.000
32.818	0.000	410.048	703.857	23715.070	-1910027.000
32.998	0.000	410.048	751.834	22179.870	-1788491.000
33.409	0.000	410.048	803.083	21285.000	-1675060.000
33.678	0.000	410.048	857.824	19386.740	-1568470.000
33.887	0.000	410.048	916.297	18302.220	-1469867.000
34.208	0.000	410.048	978.756	17186.130	-1376786.000
34.737	0.000	410.048	1045.472	15925.440	-1289672.000
35.259	0.000	410.048	1116.736	14514.590	-1207900.000
35.835	0.000	410.048	1192.857	13888.020	-1131134.000
36.434	0.000	410.048	1274.167	13163.260	-1059693.000
36.871	0.000	410.048	1361.020	12138.540	-992536.400
37.417	0.000	410.048	1453.793	11576.960	-929583.400
37.924	0.000	410.048	1552.890	10637.790	-870723.000
38.285	0.000	410.048	1658.741	9984.185	-815530.400
38.716	0.000	410.048	1771.808	9233.661	-763864.100
39.133	0.000	410.048	1892.582	8900.394	-715494.600
39.612	0.000	410.048	2021.589	8181.067	-670205.800
39.968	0.000	410.048	2159.389	7667.912	-627814.300
40.338	0.000	410.048	2306.582	7312.190	-587951.100
40.800	0.000	410.048	2463.808	6807.343	-550732.300
41.177	0.000	410.048	2631.752	6487.291	-515871.700
41.676	0.000	410.048	2811.143	6030.153	-483152.500
41.984	0.000	410.048	3002.763	5639.539	-452486.200
42.326	0.000	410.048	3207.444	5296.895	-423870.700
42.635	0.000	410.048	3426.077	4969.726	-396997.800
43.022	0.000	410.048	3659.613	4653.883	-371904.900
43.402	0.000	410.048	3909.068	4396.926	-348324.800
43.946	0.000	410.048	4175.526	4120.036	-326283.300
44.348	0.000	410.048	4460.148	3938.349	-305547.000
44.724	0.000	410.048	4764.171	3609.928	-286267.300
45.090	0.000	410.048	5088.917	3379.173	-268110.900
45.387	0.000	410.048	5435.799	3192.030	-251130.900
45.825	0.000	410.048	5806.326	3005.764	-235244.500
46.112	0.000	410.048	6202.110	2821.686	-220320.800
46.497	0.000	410.048	6624.872	2662.838	-206314.300
46.780	0.000	410.048	7076.452	2468.502	-193292.100
47.039	0.000	410.048	7558.813	2309.198	-181021.200
47.387	0.000	410.048	8074.054	2190.859	-169541.400
47.756	0.000	410.048	8624.416	2033.602	-158831.900
48.040	0.000	410.048	9212.292	1948.310	-148795.100
48.401	0.000	410.048	9840.241	1798.572	-139347.300
48.773	0.000	410.048	10510.994	1728.551	-130537.100
49.095	0.000	410.048	11227.468	1609.642	-122273.200
49.541	0.000	410.048	11992.780	1513.076	-114539.200
49.963	0.000	410.048	12810.259	1434.159	-107293.400
50.220	0.000	410.048	13683.461	1344.897	-100492.300
50.638	0.000	410.048	14616.184	1278.089	-94136.350
51.010	0.000	410.048	15612.485	1215.123	-88195.360
51.259	0.000	410.048	16676.698	1130.939	-82604.740
51.788	0.000	410.048	17813.453	1063.481	-77378.050
52.159	0.000	410.048	19027.694	1004.537	-72485.940
52.466	0.000	410.048	20324.702	945.981	-67898.950
52.747	0.000	410.048	21710.121	890.357	-63593.520
53.102	0.000	410.048	23189.975	839.646	-59556.660
53.554	0.000	410.048	24770.702	794.194	-55797.340
53.812	0.000	410.048	26459.178	743.367	-52272.060
54.079	0.000	410.048	28262.749	697.541	-48962.220
54.457	0.000	410.047	30189.258	664.331	-45857.810
54.756	0.000	410.047	32247.086	624.585	-42950.280
55.081	0.000	410.047	34445.185	587.087	-40230.520
55.378	0.000	410.047	36793.115	555.941	-37687.740
55.640	0.000	410.047	39301.090	524.383	-35305.920
55.950	0.000	410.047	41980.020	493.617	-33069.970
56.439	0.000	410.047	44841.556	470.392	-30979.050
56.852	0.000	410.046	47898.147	442.229	-29017.460
57.369	0.000	410.046	51163.089	415.226	-27174.460
57.703	0.000	410.046	54650.583	397.516	-25464.100
58.150	0.000	410.046	58375.799	369.776	-23857.940
58.457	0.000	410.046	62354.942	341.203	-22331.830
59.007	0.000	410.046	66605.320	330.139	-20924.840
59.349	0.000	410.046	71145.421	319.459	-19612.430
59.629	0.000	410.046	75994.996	300.895	-18365.500
59.969	0.000	410.046	81175.138	288.673	-17200.320
60.368	0.000	410.045	86708.381	272.182	-16114.750
60.740	0.000	410.045	92618.793	252.732	-15095.340
61.109	0.000	410.045	98932.084	237.748	-14133.040
61.608	0.000	410.045	105675.715	230.719	-13236.160
62.091	0.000	410.044	112879.022	223.742	-12424.300
62.356	0.000	410.044	120573.336	208.934	-11624.210
62.730	0.000	410.044	128792.127	209.179	-10905.420
63.174	0.000	410.043	137571.146	189.036	-10201.470
63.768	0.000	410.044	146948.581	180.734	-9561.929
64.199	0.000	410.044	156965.221	168.113	-8959.994
64.460	0.000	410.044	167664.638	161.613	-8394.396
64.925	0.000	410.045	179093.373	152.321	-7858.816
65.358	0.000	410.045	191301.139	147.851	-7361.042
65.766	0.000	410.045	204341.039	140.123	-6892.726
66.078	0.000	410.046	218269.793	129.973	-6460.077
66.485	0.000	410.046	233147.990	134.548	-6037.647
66.903	0.000	410.046	249040.349	121.714	-5673.606
67.317	0.000	410.046	266015.998	115.615	-5312.118
67.636	0.000	410.046	284148.780	109.055	-4974.676
68.051	0.000	410.046	303517.570	103.960	-4656.771
68.537	0.000	410.046	324206.618	99.336	-4361.541
69.004	0.000	410.046	346305.920	95.347	-4085.087
69.360	0.000	410.046	369911.605	91.992	-3825.808
69.725	0.000	410.046	395126.353	86.146	-3582.404
70.084	0.000	410.046	422059.846	86.424	-3353.808
70.384	0.000	410.046	450829.241	82.013	-3141.655
70.795	0.000	410.046	481559.679	78.979	-2938.186
71.117	0.000	410.045	514384.835	75.866	-2753.825
71.500	0.000	410.045	549447.493	74.639	-2571.730
71.813	0.000	410.045	586900.171	76.271	-2403.837
72.254	0.000	410.045	626905.783	68.112	-2268.225
72.598	0.000	410.045	669638.348	65.052	-2117.057
72.839	0.000	410.045	715283.746	67.720	-1978.536
73.164	0.000	410.045	764040.529	57.611	-1854.438
73.593	0.000	410.045	816120.781	57.631	-1730.113
73.863	0.000	410.045	871751.044	63.015	-1619.193
74.277	0.000	410.045	931173.304	54.824	-1514.797
74.729	0.000	410.046	994646.037	56.781	-1409.077
75.038	0.000	410.046	1062445.341	11.493	-1329.824
75.293	0.000	410.046	1134866.134	19.768	-1234.904
75.800	0.000	410.046	1212223.437	25.736	-1137.286
76.065	0.000	410.046	1294853.743	1.683	-1087.279
76.406	0.000	410.046	1383116.481	16.467	-1007.770
76.874	0.000	410.046	1477395.584	1.024	-945.945
77.389	0.000	410.046	1578101.150	-6.069	-886.330
77.732	0.000	410.046	1685671.237	-5.090	-817.816
77.986	0.000	410.046	1800573.758	1.794	-752.587
78.429	0.000	410.046	1923308.524	-0.345	-718.594
78.857	0.000	410.046	2054409.414	-0.860	-662.859
79.258	0.000	410.046	2194446.698	-3.024	-610.374
79.630	0.000	410.046	2344029.518	-0.539	-578.538
80.129	0.000	410.046	2503808.540	-5.402	-528.706
80.561	0.000	410.046	2674478.780	-7.197	-484.445
81.180	0.000	410.046	2856782.629	-3.582	-448.026
81.734	0.000	410.046	3051513.084	-0.893	-413.219
82.044	0.000	410.046	3259517.196	3.368	-369.291
82.469	0.000	410.046	3481699.752	2.421	-337.060
82.772	0.000	410.046	3719027.216	17.829	-294.697
83.089	0.000	410.046	3972531.929	25.891	-291.844
83.354	0.000	410.046	4243316.602	30.739	-286.563
83.621	0.000	410.046	4532559.110	12.769	-261.142
83.947	0.000	410.046	4841517.618	15.225	-233.467
84.445	0.000	410.045	5171536.051	4.964	-210.765
84.996	0.000	410.045	5524049.945	2.828	-184.630
85.280	0.000	410.045	5900592.685	8.832	-163.122
85.790	0.000	410.045	6302802.180	1.002	-144.685
86.038	0.000	410.045	6732427.985	2.099	-120.518
86.448	0.000	410.045	7191338.911	4.698	-101.204
86.764	0.000	410.045	7681531.159	6.188	-84.384
87.244	0.000	410.045	8205136.995	6.285	-68.720
87.523	0.000	410.044	8764434.032	6.197	-50.887
88.061	0.000	410.044	9361855.135	8.583	-35.160
88.432	0.000	410.044	9999999.000	10.291	-21.663

File: Cryocon-22C_and_Wayne_Kerr/Data_370K_470K_Vacum_Heating_P-70_I-900_Soak-10/415K_100mV_17-24-26.dat
Time (s)	Light (A)	T (K)	f (Hz)	R (Ohm)	X (Ohm)
2.572	0.000	415.047	20.000	968763.300	-64995750.000
3.952	0.000	415.047	21.363	1400161.000	-60032460.000
5.248	0.000	415.047	22.819	1156662.000	-56464730.000
6.467	0.000	415.047	24.375	1164423.000	-52972970.000
7.614	0.000	415.047	26.036	1048047.000	-49421110.000
8.690	0.000	415.047	27.811	921346.900	-46237330.000
9.705	0.000	415.047	29.707	835864.200	-43290420.000
10.656	0.000	415.048	31.732	814223.300	-40594610.000
11.580	0.000	415.049	33.895	791974.200	-38044000.000
12.462	0.000	415.049	36.205	594795.900	-35578280.000
13.257	0.000	415.049	38.673	616594.200	-33490000.000
14.200	0.000	415.049	41.309	565222.000	-31265040.000
15.083	0.000	415.049	44.125	403897.900	-29227550.000
15.914	0.000	415.049	47.133	252616.600	-27392830.000
16.698	0.000	415.048	50.346	216083.400	-25705630.000
17.435	0.000	415.048	53.777	224683.000	-24050220.000
18.138	0.000	415.049	57.443	300432.100	-22535130.000
18.793	0.000	415.049	61.359	340094.300	-21131460.000
19.467	0.000	415.048	65.541	293383.000	-19802420.000
20.099	0.000	415.048	70.009	320260.300	-18562820.000
20.777	0.000	415.048	74.781	294066.700	-17370040.000
21.514	0.000	415.048	79.878	247115.100	-16290550.000
22.060	0.000	415.048	85.323	228791.400	-15244500.000
22.589	0.000	415.048	91.139	210293.100	-14288690.000
23.069	0.000	415.048	97.352	205377.200	-13379340.000
23.600	0.000	415.048	103.987	199014.900	-12535500.000
24.061	0.000	415.048	111.076	174550.200	-11744760.000
24.564	0.000	415.048	118.647	161924.900	-10994380.000
24.992	0.000	415.048	126.735	157008.200	-10304170.000
25.439	0.000	415.047	135.373	136850.900	-9645114.000
25.791	0.000	415.047	144.601	142848.000	-9030408.000
26.322	0.000	415.047	154.458	133003.800	-8478772.000
26.747	0.000	415.046	164.986	112781.800	-7930390.000
27.102	0.000	415.046	176.232	103097.300	-7434899.000
27.461	0.000	415.046	188.245	99870.680	-6957872.000
27.876	0.000	415.046	201.077	91344.290	-6516268.000
28.157	0.000	415.045	214.783	85356.400	-6104476.000
28.472	0.000	415.045	229.423	80625.630	-5719212.000
28.788	0.000	415.044	245.062	71855.060	-5359813.000
29.290	0.000	415.044	261.766	67336.050	-5018329.000
29.599	0.000	415.044	279.609	64003.900	-4699091.000
29.963	0.000	415.044	298.669	60131.750	-4401870.000
30.279	0.000	415.044	319.027	55431.830	-4123313.000
30.646	0.000	415.044	340.773	51753.260	-3861786.000
30.909	0.000	415.044	364.002	48550.060	-3617856.000
31.360	0.000	415.044	388.814	45119.420	-3388455.000
31.651	0.000	415.045	415.317	42544.130	-3173683.000
31.871	0.000	415.045	443.627	39976.620	-2972089.000
32.186	0.000	415.045	473.866	37248.530	-2783628.000
32.423	0.000	415.045	506.167	34326.810	-2607842.000
32.721	0.000	415.045	540.670	32669.770	-2442505.000
32.974	0.000	415.046	577.524	29389.510	-2288452.000
33.239	0.000	415.046	616.890	28148.410	-2143770.000
33.559	0.000	415.046	658.940	26182.810	-2007515.000
33.819	0.000	415.046	703.857	24396.900	-1880165.000
34.031	0.000	415.047	751.834	22927.140	-1760932.000
34.254	0.000	415.047	803.083	20864.050	-1649612.000
34.459	0.000	415.047	857.824	19856.380	-1545313.000
34.761	0.000	415.048	916.297	18637.440	-1447316.000
35.031	0.000	415.048	978.756	17150.280	-1355551.000
35.568	0.000	415.048	1045.472	16295.620	-1270089.000
36.092	0.000	415.048	1116.736	15178.840	-1189795.000
36.695	0.000	415.048	1192.857	14359.020	-1114404.000
37.165	0.000	415.048	1274.167	13189.020	-1043590.000
37.630	0.000	415.048	1361.020	12536.780	-977718.400
38.070	0.000	415.048	1453.793	11468.850	-915520.300
38.443	0.000	415.048	1552.890	10872.180	-857640.100
38.914	0.000	415.048	1658.741	10220.150	-803299.700
39.304	0.000	415.048	1771.808	9554.422	-752426.200
39.701	0.000	415.049	1892.582	8907.268	-704777.900
40.057	0.000	415.049	2021.589	8320.716	-660245.100
40.478	0.000	415.049	2159.389	7702.973	-618396.100
40.821	0.000	415.049	2306.582	7376.191	-579206.700
41.173	0.000	415.050	2463.808	6887.528	-542518.800
41.484	0.000	415.050	2631.752	6474.418	-508174.000
41.858	0.000	415.050	2811.143	6086.635	-475898.600
42.247	0.000	415.050	3002.763	5683.648	-445778.300
42.720	0.000	415.050	3207.444	5317.914	-417535.200
43.149	0.000	415.050	3426.077	4954.639	-391123.500
43.511	0.000	415.050	3659.613	4602.184	-366323.800
43.818	0.000	415.050	3909.068	4348.565	-343115.800
44.185	0.000	415.050	4175.526	4111.928	-321431.200
44.572	0.000	415.050	4460.148	3834.546	-301096.900
44.979	0.000	415.050	4764.171	3633.139	-281964.800
45.361	0.000	415.050	5088.917	3388.943	-264139.800
45.695	0.000	415.050	5435.799	3129.465	-247400.300
46.083	0.000	415.050	5806.326	2972.067	-231655.100
46.404	0.000	415.049	6202.110	2819.712	-217055.900
46.826	0.000	415.049	6624.872	2644.467	-203356.900
47.198	0.000	415.049	7076.452	2499.183	-190467.100
47.464	0.000	415.049	7558.813	2319.986	-178402.300
47.963	0.000	415.049	8074.054	2170.764	-167117.000
48.364	0.000	415.049	8624.416	2019.641	-156474.300
48.742	0.000	415.049	9212.292	1908.512	-146534.200
49.293	0.000	415.048	9840.241	1815.634	-137264.600
49.636	0.000	415.048	10510.994	1718.806	-128603.400
49.876	0.000	415.048	11227.468	1620.688	-120456.300
50.210	0.000	415.048	11992.780	1522.236	-112837.800
50.579	0.000	415.048	12810.259	1431.434	-105702.800
50.929	0.000	415.048	13683.461	1352.470	-99011.350
51.312	0.000	415.048	14616.184	1279.551	-92747.750
51.556	0.000	415.048	15612.485	1187.400	-86866.220
51.811	0.000	415.047	16676.698	1118.848	-81367.880
52.111	0.000	415.047	17813.453	1057.162	-76214.940
52.398	0.000	415.047	19027.694	1001.440	-71400.830
52.763	0.000	415.047	20324.702	939.781	-66879.240
53.079	0.000	415.047	21710.121	880.472	-62647.480
53.424	0.000	415.046	23189.975	839.583	-58693.830
53.784	0.000	415.046	24770.702	784.048	-54970.970
54.123	0.000	415.046	26459.178	735.829	-51497.790
54.444	0.000	415.045	28262.749	691.909	-48228.160
54.774	0.000	415.044	30189.258	659.220	-45175.260
55.035	0.000	415.043	32247.086	619.440	-42318.250
55.298	0.000	415.043	34445.185	583.882	-39637.020
55.687	0.000	415.043	36793.115	553.363	-37133.650
55.916	0.000	415.042	39301.090	520.536	-34785.570
56.370	0.000	415.042	41980.020	489.617	-32577.590
56.882	0.000	415.041	44841.556	463.247	-30521.130
57.330	0.000	415.041	47898.147	437.740	-28588.760
57.756	0.000	415.040	51163.089	413.666	-26782.050
58.245	0.000	415.040	54650.583	387.381	-25082.660
58.702	0.000	415.041	58375.799	364.201	-23490.980
59.145	0.000	415.041	62354.942	340.839	-22030.600
59.554	0.000	415.041	66605.320	333.173	-20628.480
59.885	0.000	415.041	71145.421	315.091	-19320.800
60.166	0.000	415.041	75994.996	298.675	-18090.130
60.553	0.000	415.041	81175.138	276.600	-16950.060
60.907	0.000	415.041	86708.381	268.907	-15876.020
61.198	0.000	415.041	92618.793	249.727	-14872.020
61.463	0.000	415.042	98932.084	242.954	-13929.040
61.802	0.000	415.042	105675.715	235.421	-13074.200
62.122	0.000	415.042	112879.022	204.020	-12225.930
62.442	0.000	415.043	120573.336	203.799	-11455.670
62.798	0.000	415.043	128792.127	171.682	-10735.180
63.094	0.000	415.043	137571.146	183.185	-10050.530
63.451	0.000	415.043	146948.581	178.968	-9419.752
63.799	0.000	415.043	156965.221	167.919	-8821.623
64.062	0.000	415.044	167664.638	156.447	-8264.536
64.352	0.000	415.044	179093.373	152.159	-7740.406
64.814	0.000	415.044	191301.139	140.935	-7253.850
65.252	0.000	415.044	204341.039	135.654	-6793.114
65.568	0.000	415.045	218269.793	128.773	-6364.447
65.954	0.000	415.045	233147.990	126.495	-5955.888
66.381	0.000	415.045	249040.349	118.506	-5590.376
66.898	0.000	415.045	266015.998	110.653	-5231.892
67.279	0.000	415.045	284148.780	105.338	-4900.761
67.559	0.000	415.045	303517.570	99.901	-4587.566
68.109	0.000	415.045	324206.618	96.844	-4295.884
68.516	0.000	415.045	346305.920	93.494	-4023.871
68.856	0.000	415.045	369911.605	88.715	-3769.460
69.147	0.000	415.045	395126.353	85.031	-3528.484
69.582	0.000	415.044	422059.846	85.166	-3305.187
69.975	0.000	415.044	450829.241	79.636	-3095.427
70.423	0.000	415.043	481559.679	77.082	-2896.307
70.772	0.000	415.043	514384.835	73.440	-2713.427
71.217	0.000	415.043	549447.493	70.432	-2536.517
71.536	0.000	415.042	586900.171	72.756	-2369.543
71.866	0.000	415.042	626905.783	65.995	-2235.041
72.162	0.000	415.042	669638.348	63.121	-2085.769
72.552	0.000	415.042	715283.746	62.417	-1949.498
72.840	0.000	415.042	764040.529	55.317	-1828.551
73.179	0.000	415.042	816120.781	55.635	-1706.183
73.557	0.000	415.042	871751.044	59.050	-1592.153
73.810	0.000	415.042	931173.304	56.151	-1490.650
74.119	0.000	415.042	994646.037	55.964	-1392.921
74.360	0.000	415.042	1062445.341	19.354	-1311.890
74.719	0.000	415.042	1134866.134	23.730	-1211.333
75.203	0.000	415.043	1212223.437	14.196	-1125.736
75.489	0.000	415.043	1294853.743	4.039	-1073.825
75.964	0.000	415.043	1383116.481	7.994	-992.407
76.452	0.000	415.043	1477395.584	-2.025	-931.298
76.964	0.000	415.043	1578101.150	-5.706	-873.824
77.313	0.000	415.044	1685671.237	-7.086	-806.335
77.621	0.000	415.044	1800573.758	-4.459	-743.181
78.193	0.000	415.044	1923308.524	2.989	-704.676
78.596	0.000	415.044	2054409.414	-1.356	-652.610
78.880	0.000	415.044	2194446.698	-5.817	-601.314
79.317	0.000	415.044	2344029.518	-0.953	-569.783
79.691	0.000	415.044	2503808.540	-6.676	-519.297
79.937	0.000	415.044	2674478.780	-8.054	-477.356
80.411	0.000	415.045	2856782.629	-3.693	-439.576
80.860	0.000	415.044	3051513.084	-1.193	-403.726
81.150	0.000	415.044	3259517.196	-0.893	-363.997
81.502	0.000	415.044	3481699.752	1.619	-329.843
81.920	0.000	415.044	3719027.216	18.985	-291.025
82.204	0.000	415.044	3972531.929	24.457	-288.405
82.678	0.000	415.044	4243316.602	27.420	-278.825
83.177	0.000	415.044	4532559.110	10.953	-256.971
83.418	0.000	415.044	4841517.618	13.147	-230.108
83.830	0.000	415.044	5171536.051	4.813	-206.114
84.363	0.000	415.044	5524049.945	1.812	-180.720
84.635	0.000	415.044	5900592.685	6.558	-157.844
84.974	0.000	415.044	6302802.180	1.136	-141.117
85.288	0.000	415.044	6732427.985	2.412	-117.623
85.615	0.000	415.044	7191338.911	4.017	-97.586
85.892	0.000	415.044	7681531.159	6.772	-81.332
86.251	0.000	415.045	8205136.995	6.016	-65.758
86.548	0.000	415.045	8764434.032	5.928	-48.184
86.953	0.000	415.045	9361855.135	9.138	-32.806
87.229	0.000	415.044	9999999.000	10.355	-19.763

File: Cryocon-22C_and_Wayne_Kerr/Data_370K_470K_Vacum_Heating_P-70_I-900_Soak-10/420K_100mV_17-41-56.dat
Time (s)	Light (A)	T (K)	f (Hz)	R (Ohm)	X (Ohm)
2.571	0.000	420.052	20.000	1479139.000	-62283440.000
3.952	0.000	420.051	21.363	1578550.000	-59195470.000
5.256	0.000	420.051	22.819	1385212.000	-55358470.000
6.477	0.000	420.050	24.375	1193344.000	-51752920.000
7.622	0.000	420.050	26.036	989776.800	-48482480.000
8.700	0.000	420.050	27.811	860650.400	-45419360.000
9.725	0.000	420.050	29.707	908352.500	-42448030.000
10.677	0.000	420.050	31.732	894896.900	-39804080.000
11.598	0.000	420.050	33.895	752900.600	-37242460.000
12.444	0.000	420.050	36.205	650100.200	-35072960.000
13.252	0.000	420.050	38.673	740005.000	-32838450.000
14.194	0.000	420.050	41.309	555603.700	-30690930.000
15.084	0.000	420.050	44.125	424711.500	-28740640.000
15.919	0.000	420.050	47.133	283717.100	-26884950.000
16.705	0.000	420.050	50.346	236028.400	-25070120.000
17.442	0.000	420.050	53.777	305511.500	-23634830.000
18.137	0.000	420.050	57.443	371843.100	-22104650.000
18.792	0.000	420.048	61.359	360389.800	-20739950.000
19.410	0.000	420.048	65.541	345652.900	-19443290.000
19.994	0.000	420.047	70.009	298532.500	-18195850.000
20.547	0.000	420.047	74.781	278439.100	-17067340.000
21.089	0.000	420.047	79.878	269591.100	-15978860.000
21.609	0.000	420.047	85.323	234826.500	-14982560.000
22.109	0.000	420.047	91.139	232201.600	-14029950.000
22.586	0.000	420.046	97.352	213292.600	-13126040.000
23.060	0.000	420.046	103.987	197872.400	-12296730.000
23.534	0.000	420.046	111.076	186042.400	-11516960.000
23.986	0.000	420.046	118.647	175165.900	-10794570.000
24.475	0.000	420.046	126.735	153656.600	-10114980.000
24.865	0.000	420.046	135.373	151603.200	-9471012.000
25.301	0.000	420.046	144.601	145360.800	-8858710.000
25.646	0.000	420.046	154.458	127338.100	-8329530.000
25.966	0.000	420.046	164.986	115169.300	-7785539.000
26.302	0.000	420.046	176.232	110676.100	-7293754.000
26.673	0.000	420.046	188.245	101727.600	-6833622.000
27.044	0.000	420.046	201.077	97846.920	-6399281.000
27.325	0.000	420.046	214.783	89290.820	-5998225.000
27.695	0.000	420.047	229.423	83709.230	-5617191.000
28.021	0.000	420.046	245.062	76425.090	-5266469.000
28.339	0.000	420.046	261.766	72835.130	-4925797.000
28.645	0.000	420.046	279.609	66461.930	-4616849.000
28.913	0.000	420.046	298.669	61485.830	-4323675.000
29.268	0.000	420.046	319.027	57136.610	-4049613.000
29.649	0.000	420.046	340.773	53889.330	-3792628.000
29.914	0.000	420.046	364.002	50112.490	-3553690.000
30.278	0.000	420.046	388.814	47051.000	-3328803.000
30.572	0.000	420.046	415.317	43661.010	-3118216.000
30.827	0.000	420.046	443.627	40875.760	-2919916.000
31.135	0.000	420.046	473.866	38188.870	-2737060.000
31.401	0.000	420.046	506.167	35621.750	-2563239.000
31.600	0.000	420.046	540.670	32628.050	-2400030.000
31.898	0.000	420.046	577.524	30564.220	-2248675.000
32.184	0.000	420.046	616.890	29368.290	-2105970.000
32.464	0.000	420.046	658.940	27283.810	-1973013.000
32.688	0.000	420.046	703.857	24707.020	-1847578.000
32.972	0.000	420.046	751.834	23194.040	-1730795.000
33.341	0.000	420.046	803.083	21947.510	-1621737.000
33.615	0.000	420.046	857.824	20497.410	-1518674.000
33.841	0.000	420.046	916.297	18748.570	-1422303.000
34.015	0.000	420.046	978.756	17797.080	-1332527.000
34.555	0.000	420.045	1045.472	16659.340	-1248456.000
35.130	0.000	420.045	1116.736	15422.970	-1169272.000
35.813	0.000	420.045	1192.857	14929.580	-1095029.000
36.265	0.000	420.045	1274.167	13587.780	-1025683.000
36.784	0.000	420.045	1361.020	12852.490	-961030.000
37.193	0.000	420.045	1453.793	11814.720	-900329.000
37.594	0.000	420.045	1552.890	11261.590	-843110.300
37.968	0.000	420.046	1658.741	10449.780	-789893.600
38.420	0.000	420.046	1771.808	9836.489	-739689.800
38.779	0.000	420.046	1892.582	9085.958	-692958.800
39.202	0.000	420.046	2021.589	8597.471	-649073.400
39.516	0.000	420.045	2159.389	8027.176	-607888.000
39.872	0.000	420.045	2306.582	7493.971	-569449.800
40.227	0.000	420.046	2463.808	7019.282	-533344.400
40.578	0.000	420.046	2631.752	6545.860	-499561.900
40.864	0.000	420.046	2811.143	6139.633	-467985.200
41.304	0.000	420.046	3002.763	5779.456	-438353.000
41.624	0.000	420.046	3207.444	5378.529	-410587.700
41.954	0.000	420.046	3426.077	5050.405	-384602.700
42.306	0.000	420.046	3659.613	4743.114	-360282.800
42.580	0.000	420.046	3909.068	4436.087	-337532.800
43.080	0.000	420.046	4175.526	4195.419	-316128.200
43.422	0.000	420.046	4460.148	3930.241	-296086.000
43.770	0.000	420.046	4764.171	3688.573	-277330.900
44.135	0.000	420.046	5088.917	3411.977	-259744.000
44.537	0.000	420.046	5435.799	3223.039	-243317.400
44.912	0.000	420.046	5806.326	3007.485	-227921.500
45.148	0.000	420.046	6202.110	2817.429	-213500.900
45.578	0.000	420.046	6624.872	2659.275	-199939.600
45.919	0.000	420.046	7076.452	2529.540	-187276.700
46.137	0.000	420.045	7558.813	2358.508	-175479.000
46.451	0.000	420.045	8074.054	2152.276	-164384.200
46.785	0.000	420.045	8624.416	2010.315	-153890.000
47.123	0.000	420.045	9212.292	1895.638	-144170.100
47.369	0.000	420.045	9840.241	1796.803	-135070.600
47.613	0.000	420.045	10510.994	1715.711	-126489.200
48.073	0.000	420.045	11227.468	1596.588	-118493.200
48.370	0.000	420.045	11992.780	1529.794	-111012.500
48.706	0.000	420.045	12810.259	1419.838	-103990.300
49.025	0.000	420.045	13683.461	1328.475	-97407.830
49.329	0.000	420.045	14616.184	1253.473	-91237.510
49.676	0.000	420.045	15612.485	1188.857	-85466.690
50.054	0.000	420.045	16676.698	1112.386	-80064.240
50.361	0.000	420.045	17813.453	1043.042	-74986.070
50.792	0.000	420.045	19027.694	991.123	-70245.540
51.237	0.000	420.045	20324.702	927.162	-65797.980
51.535	0.000	420.045	21710.121	876.365	-61628.090
51.834	0.000	420.044	23189.975	823.686	-57722.540
52.141	0.000	420.044	24770.702	775.207	-54080.900
52.637	0.000	420.044	26459.178	733.539	-50656.220
52.892	0.000	420.044	28262.749	687.225	-47467.500
53.334	0.000	420.044	30189.258	636.232	-44440.860
53.640	0.000	420.044	32247.086	612.986	-41628.790
53.904	0.000	420.044	34445.185	574.869	-38996.270
54.347	0.000	420.044	36793.115	543.624	-36528.590
54.682	0.000	420.045	39301.090	518.065	-34215.070
54.980	0.000	420.045	41980.020	482.389	-32051.320
55.563	0.000	420.045	44841.556	457.216	-30021.080
56.012	0.000	420.045	47898.147	429.969	-28122.960
56.458	0.000	420.045	51163.089	406.524	-26341.070
56.914	0.000	420.045	54650.583	378.805	-24682.000
57.435	0.000	420.045	58375.799	358.339	-23112.810
57.910	0.000	420.045	62354.942	357.385	-21635.400
58.318	0.000	420.045	66605.320	322.124	-20286.990
58.737	0.000	420.045	71145.421	309.259	-19003.320
59.063	0.000	420.045	75994.996	293.118	-17795.100
59.387	0.000	420.045	81175.138	276.973	-16677.170
59.748	0.000	420.045	86708.381	256.591	-15619.690
60.040	0.000	420.045	92618.793	242.269	-14630.710
60.336	0.000	420.045	98932.084	229.027	-13702.110
60.741	0.000	420.046	105675.715	212.363	-12847.460
61.033	0.000	420.046	112879.022	204.044	-12028.970
61.461	0.000	420.046	120573.336	199.140	-11272.520
61.819	0.000	420.046	128792.127	186.241	-10530.480
62.056	0.000	420.046	137571.146	179.119	-9888.533
62.551	0.000	420.046	146948.581	173.541	-9263.351
62.883	0.000	420.046	156965.221	162.317	-8676.847
63.226	0.000	420.047	167664.638	155.018	-8129.327
63.653	0.000	420.047	179093.373	147.538	-7614.531
64.043	0.000	420.047	191301.139	140.268	-7133.169
64.440	0.000	420.047	204341.039	134.404	-6681.331
64.811	0.000	420.047	218269.793	126.791	-6260.879
65.279	0.000	420.047	233147.990	120.612	-5856.709
65.635	0.000	420.047	249040.349	118.392	-5498.650
65.949	0.000	420.047	266015.998	108.748	-5146.034
66.281	0.000	420.047	284148.780	103.656	-4821.086
66.662	0.000	420.047	303517.570	98.957	-4512.775
67.182	0.000	420.048	324206.618	94.640	-4226.098
67.483	0.000	420.048	346305.920	90.755	-3957.630
67.898	0.000	420.048	369911.605	87.175	-3707.758
68.154	0.000	420.048	395126.353	83.629	-3470.586
68.578	0.000	420.048	422059.846	83.676	-3247.332
68.944	0.000	420.049	450829.241	78.999	-3045.223
69.323	0.000	420.050	481559.679	76.799	-2848.574
69.700	0.000	420.050	514384.835	73.139	-2667.705
70.162	0.000	420.050	549447.493	68.580	-2496.901
70.496	0.000	420.050	586900.171	72.782	-2328.631
70.785	0.000	420.051	626905.783	68.024	-2199.007
71.187	0.000	420.051	669638.348	61.833	-2052.658
71.574	0.000	420.051	715283.746	58.034	-1919.935
71.832	0.000	420.051	764040.529	62.150	-1794.665
72.290	0.000	420.051	816120.781	53.811	-1679.904
72.770	0.000	420.051	871751.044	54.284	-1565.725
73.059	0.000	420.052	931173.304	54.541	-1465.883
73.413	0.000	420.052	994646.037	53.407	-1370.816
73.705	0.000	420.052	1062445.341	13.332	-1263.755
74.009	0.000	420.052	1134866.134	18.625	-1188.366
74.509	0.000	420.052	1212223.437	11.030	-1115.187
74.868	0.000	420.052	1294853.743	7.131	-1055.562
75.184	0.000	420.053	1383116.481	-1.923	-981.808
75.735	0.000	420.053	1477395.584	-3.165	-919.435
76.234	0.000	420.053	1578101.150	-1.340	-857.509
76.566	0.000	420.053	1685671.237	-6.951	-793.556
76.870	0.000	420.053	1800573.758	-4.149	-733.012
77.315	0.000	420.053	1923308.524	0.412	-683.075
77.564	0.000	420.052	2054409.414	1.057	-640.927
77.896	0.000	420.052	2194446.698	-7.151	-591.913
78.213	0.000	420.052	2344029.518	-2.845	-558.274
78.602	0.000	420.052	2503808.540	-8.488	-511.366
78.861	0.000	420.052	2674478.780	-7.832	-468.995
79.388	0.000	420.052	2856782.629	-5.285	-431.525
79.832	0.000	420.052	3051513.084	-0.737	-394.594
80.097	0.000	420.052	3259517.196	-3.800	-360.583
80.563	0.000	420.052	3481699.752	0.961	-325.216
81.093	0.000	420.052	3719027.216	20.889	-294.586
81.372	0.000	420.052	3972531.929	29.211	-280.494
81.888	0.000	420.052	4243316.602	27.094	-269.507
82.329	0.000	420.052	4532559.110	8.662	-249.173
82.634	0.000	420.052	4841517.618	8.662	-223.006
83.077	0.000	420.052	5171536.051	4.349	-201.858
83.572	0.000	420.052	5524049.945	0.954	-175.766
83.924	0.000	420.052	5900592.685	3.658	-152.219
84.244	0.000	420.052	6302802.180	2.623	-135.544
84.756	0.000	420.052	6732427.985	1.516	-114.540
85.039	0.000	420.052	7191338.911	3.266	-93.932
85.441	0.000	420.052	7681531.159	6.597	-77.523
85.832	0.000	420.052	8205136.995	5.587	-62.567
86.092	0.000	420.052	8764434.032	6.069	-46.145
86.597	0.000	420.051	9361855.135	9.198	-30.443
86.976	0.000	420.051	9999999.000	10.416	-17.908

File: Cryocon-22C_and_Wayne_Kerr/Data_370K_470K_Vacum_Heating_P-70_I-900_Soak-10/425K_100mV_17-59-25.dat
Time (s)	Light (A)	T (K)	f (Hz)	R (Ohm)	X (Ohm)
2.579	0.000	425.053	20.000	1452035.000	-62473360.000
3.979	0.000	425.052	21.363	1400491.000	-57864090.000
5.291	0.000	425.052	22.819	1393646.000	-54181330.000
6.523	0.000	425.052	24.375	1240176.000	-50726290.000
7.681	0.000	425.052	26.036	1147524.000	-47514470.000
8.773	0.000	425.052	27.811	931212.100	-44553480.000
9.794	0.000	425.052	29.707	860367.600	-41626420.000
10.763	0.000	425.052	31.732	906998.800	-38964840.000
11.675	0.000	425.051	33.895	795967.500	-36414620.000
12.534	0.000	425.052	36.205	716915.700	-34147230.000
13.346	0.000	425.052	38.673	705043.100	-32012570.000
14.296	0.000	425.052	41.309	564720.000	-30043470.000
15.197	0.000	425.052	44.125	446711.800	-28057800.000
16.038	0.000	425.052	47.133	303930.300	-26339250.000
16.839	0.000	425.052	50.346	327861.800	-24610070.000
17.586	0.000	425.052	53.777	308851.200	-23130000.000
18.290	0.000	425.052	57.443	324205.600	-21660430.000
18.962	0.000	425.052	61.359	388522.700	-20308880.000
19.589	0.000	425.052	65.541	357144.900	-19034430.000
20.181	0.000	425.052	70.009	331732.300	-17830640.000
20.742	0.000	425.052	74.781	303050.500	-16686440.000
21.270	0.000	425.052	79.878	277661.500	-15618870.000
21.779	0.000	425.052	85.323	261060.700	-14637770.000
22.260	0.000	425.051	91.139	241563.600	-13727950.000
22.723	0.000	425.051	97.352	213146.000	-12850860.000
23.161	0.000	425.051	103.987	204667.500	-12052580.000
23.561	0.000	425.051	111.076	188870.700	-11281360.000
23.944	0.000	425.050	118.647	181139.600	-10571720.000
24.297	0.000	425.050	126.735	167736.800	-9897552.000
24.660	0.000	425.050	135.373	150180.700	-9275234.000
24.980	0.000	425.050	144.601	161223.900	-8678391.000
25.320	0.000	425.050	154.458	129863.800	-8155694.000
25.644	0.000	425.049	164.986	122510.200	-7621053.000
25.947	0.000	425.049	176.232	116155.100	-7140507.000
26.250	0.000	425.049	188.245	106635.300	-6692553.000
26.525	0.000	425.049	201.077	101354.300	-6265732.000
26.809	0.000	425.048	214.783	93354.930	-5872140.000
27.098	0.000	425.048	229.423	87271.430	-5499877.000
27.356	0.000	425.048	245.062	84799.480	-5152587.000
27.656	0.000	425.048	261.766	74664.950	-4827544.000
27.930	0.000	425.048	279.609	70869.050	-4519830.000
28.211	0.000	425.048	298.669	65629.040	-4234484.000
28.510	0.000	425.048	319.027	60486.470	-3966354.000
28.811	0.000	425.048	340.773	56177.900	-3715253.000
29.107	0.000	425.048	364.002	52427.050	-3480075.000
29.333	0.000	425.048	388.814	48333.430	-3259708.000
29.582	0.000	425.048	415.317	45845.970	-3053970.000
29.813	0.000	425.048	443.627	42435.520	-2859852.000
30.058	0.000	425.048	473.866	39341.200	-2680556.000
30.319	0.000	425.048	506.167	36805.330	-2509624.000
30.551	0.000	425.048	540.670	35135.370	-2351489.000
30.808	0.000	425.048	577.524	32534.080	-2202919.000
31.005	0.000	425.048	616.890	29725.800	-2063382.000
31.291	0.000	425.048	658.940	28374.150	-1932709.000
31.514	0.000	425.048	703.857	25977.190	-1810494.000
31.703	0.000	425.048	751.834	24584.330	-1695332.000
31.930	0.000	425.048	803.083	22588.260	-1588413.000
32.154	0.000	425.048	857.824	21458.760	-1488158.000
32.344	0.000	425.048	916.297	19850.120	-1393744.000
32.555	0.000	425.048	978.756	18659.850	-1305472.000
33.090	0.000	425.048	1045.472	17545.920	-1223116.000
33.593	0.000	425.048	1116.736	16429.840	-1145670.000
34.059	0.000	425.048	1192.857	15264.160	-1073293.000
34.500	0.000	425.048	1274.167	14357.310	-1005501.000
34.935	0.000	425.048	1361.020	13343.020	-941987.000
35.337	0.000	425.048	1453.793	12397.790	-882230.000
35.752	0.000	425.048	1552.890	11670.010	-826403.000
36.136	0.000	425.048	1658.741	10980.010	-774046.500
36.499	0.000	425.048	1771.808	10221.160	-725218.500
36.858	0.000	425.048	1892.582	9577.932	-679117.500
37.224	0.000	425.048	2021.589	8928.723	-636164.200
37.565	0.000	425.048	2159.389	8267.825	-595912.300
37.893	0.000	425.048	2306.582	7785.398	-558208.300
38.248	0.000	425.048	2463.808	7286.189	-522937.500
38.611	0.000	425.048	2631.752	6793.421	-489857.900
38.949	0.000	425.048	2811.143	6388.779	-458864.600
39.226	0.000	425.048	3002.763	5889.748	-429821.200
39.516	0.000	425.048	3207.444	5555.273	-402589.600
39.783	0.000	425.048	3426.077	5216.874	-377124.100
40.043	0.000	425.048	3659.613	4851.295	-353243.300
40.310	0.000	425.048	3909.068	4657.682	-330884.000
40.677	0.000	425.048	4175.526	4277.141	-309946.700
41.038	0.000	425.048	4460.148	3953.005	-290311.200
41.404	0.000	425.048	4764.171	3745.140	-271924.000
41.758	0.000	425.048	5088.917	3485.037	-254712.900
42.054	0.000	425.048	5435.799	3259.540	-238615.400
42.370	0.000	425.048	5806.326	3119.573	-223485.400
42.632	0.000	425.048	6202.110	2862.367	-209363.400
42.909	0.000	425.048	6624.872	2661.543	-196102.800
43.149	0.000	425.048	7076.452	2493.525	-183643.700
43.383	0.000	425.048	7558.813	2344.872	-172116.700
43.677	0.000	425.048	8074.054	2245.564	-161188.000
43.971	0.000	425.048	8624.416	2015.784	-150891.000
44.245	0.000	425.048	9212.292	1920.275	-141392.000
44.514	0.000	425.048	9840.241	1848.775	-132505.500
44.760	0.000	425.048	10510.994	1725.376	-124056.800
45.012	0.000	425.048	11227.468	1605.218	-116220.400
45.259	0.000	425.048	11992.780	1534.565	-108882.100
45.567	0.000	425.048	12810.259	1422.044	-101970.200
45.823	0.000	425.048	13683.461	1341.350	-95520.950
46.106	0.000	425.048	14616.184	1260.992	-89478.090
46.379	0.000	425.048	15612.485	1188.876	-83808.630
46.672	0.000	425.048	16676.698	1118.437	-78507.780
46.930	0.000	425.048	17813.453	1049.222	-73555.680
47.207	0.000	425.048	19027.694	993.208	-68901.080
47.488	0.000	425.048	20324.702	947.221	-64535.190
47.739	0.000	425.048	21710.121	891.488	-60448.760
47.992	0.000	425.048	23189.975	846.542	-56646.420
48.239	0.000	425.049	24770.702	777.298	-53045.450
48.532	0.000	425.049	26459.178	734.360	-49690.930
48.792	0.000	425.049	28262.749	682.948	-46540.210
49.025	0.000	425.049	30189.258	655.142	-43590.590
49.269	0.000	425.049	32247.086	613.356	-40834.340
49.497	0.000	425.050	34445.185	578.215	-38247.830
49.785	0.000	425.050	36793.115	541.702	-35833.550
50.103	0.000	425.050	39301.090	512.609	-33563.860
50.347	0.000	425.050	41980.020	486.669	-31440.100
50.734	0.000	425.050	44841.556	454.381	-29453.490
51.137	0.000	425.050	47898.147	433.197	-27588.830
51.575	0.000	425.050	51163.089	413.803	-25845.490
51.882	0.000	425.050	54650.583	381.921	-24203.880
52.257	0.000	425.050	58375.799	360.160	-22677.570
52.501	0.000	425.050	62354.942	356.671	-21259.410
52.900	0.000	425.050	66605.320	320.551	-19898.700
53.216	0.000	425.050	71145.421	307.115	-18644.910
53.538	0.000	425.050	75994.996	294.107	-17460.540
53.854	0.000	425.050	81175.138	266.254	-16349.840
54.157	0.000	425.050	86708.381	256.001	-15323.350
54.413	0.000	425.051	92618.793	239.886	-14357.570
54.725	0.000	425.051	98932.084	224.924	-13444.300
55.019	0.000	425.051	105675.715	220.516	-12584.390
55.333	0.000	425.051	112879.022	208.444	-11805.800
55.609	0.000	425.051	120573.336	200.688	-11056.600
55.928	0.000	425.051	128792.127	194.840	-10370.520
56.219	0.000	425.051	137571.146	177.955	-9698.197
56.625	0.000	425.051	146948.581	168.559	-9085.763
56.931	0.000	425.051	156965.221	160.715	-8510.423
57.233	0.000	425.051	167664.638	152.185	-7978.230
57.530	0.000	425.052	179093.373	145.732	-7470.722
57.846	0.000	425.052	191301.139	136.056	-7000.449
58.170	0.000	425.052	204341.039	132.923	-6559.019
58.411	0.000	425.052	218269.793	124.816	-6142.864
58.726	0.000	425.052	233147.990	126.042	-5753.044
58.996	0.000	425.052	249040.349	125.445	-5393.419
59.305	0.000	425.052	266015.998	107.168	-5049.351
59.608	0.000	425.052	284148.780	102.239	-4729.646
59.904	0.000	425.052	303517.570	98.298	-4428.520
60.343	0.000	425.052	324206.618	94.469	-4145.262
60.633	0.000	425.052	346305.920	89.347	-3883.226
60.948	0.000	425.052	369911.605	85.477	-3636.722
61.226	0.000	425.052	395126.353	81.989	-3406.452
61.529	0.000	425.052	422059.846	79.703	-3185.692
61.852	0.000	425.052	450829.241	76.608	-2987.267
62.164	0.000	425.052	481559.679	76.878	-2797.170
62.443	0.000	425.052	514384.835	73.587	-2616.770
62.705	0.000	425.052	549447.493	68.793	-2448.770
62.995	0.000	425.052	586900.171	70.017	-2288.593
63.242	0.000	425.052	626905.783	79.441	-2160.268
63.543	0.000	425.052	669638.348	62.474	-2019.748
63.802	0.000	425.052	715283.746	57.200	-1888.193
64.078	0.000	425.052	764040.529	54.965	-1762.489
64.354	0.000	425.052	816120.781	54.829	-1651.620
64.650	0.000	425.052	871751.044	51.741	-1541.019
64.914	0.000	425.052	931173.304	60.051	-1432.122
65.232	0.000	425.052	994646.037	50.575	-1351.704
65.490	0.000	425.052	1062445.341	4.455	-1252.397
65.787	0.000	425.052	1134866.134	10.564	-1167.245
66.225	0.000	425.052	1212223.437	18.636	-1109.178
66.492	0.000	425.052	1294853.743	12.636	-1032.135
66.808	0.000	425.052	1383116.481	-1.623	-966.717
67.280	0.000	425.052	1477395.584	-1.689	-898.880
67.718	0.000	425.052	1578101.150	-6.020	-839.061
68.001	0.000	425.052	1685671.237	-4.585	-780.461
68.302	0.000	425.052	1800573.758	-8.467	-724.385
68.687	0.000	425.052	1923308.524	-1.029	-673.691
69.025	0.000	425.052	2054409.414	-4.796	-627.833
69.315	0.000	425.052	2194446.698	-7.595	-582.416
69.603	0.000	425.052	2344029.518	-3.260	-542.875
69.890	0.000	425.052	2503808.540	-8.070	-499.382
70.182	0.000	425.051	2674478.780	-9.196	-461.805
70.537	0.000	425.051	2856782.629	-8.299	-424.374
70.826	0.000	425.051	3051513.084	-4.366	-382.470
71.092	0.000	425.051	3259517.196	-3.152	-350.698
71.387	0.000	425.050	3481699.752	2.850	-316.403
71.673	0.000	425.050	3719027.216	8.646	-289.417
71.990	0.000	425.050	3972531.929	30.877	-272.476
72.281	0.000	425.049	4243316.602	15.944	-261.573
72.580	0.000	425.049	4532559.110	8.846	-242.762
72.850	0.000	425.049	4841517.618	2.785	-218.380
73.179	0.000	425.049	5171536.051	1.917	-194.430
73.599	0.000	425.048	5524049.945	2.777	-172.057
73.889	0.000	425.048	5900592.685	1.672	-146.383
74.170	0.000	425.048	6302802.180	3.181	-130.070
74.485	0.000	425.048	6732427.985	2.080	-110.821
74.803	0.000	425.047	7191338.911	3.406	-89.429
75.113	0.000	425.047	7681531.159	7.058	-73.767
75.437	0.000	425.047	8205136.995	5.539	-60.122
75.733	0.000	425.047	8764434.032	5.458	-43.367
76.081	0.000	425.047	9361855.135	8.862	-27.707
76.412	0.000	425.047	9999999.000	10.415	-16.133
