Repository: sahgyan9/Cryocon_22C_Temperature_Controller_Python-File

## 🧪 Sample Under Test: PMN-0.3PT (0.70PMN-0.30PT)

- **Material:** $0.70\text{Pb}(\text{Mg}_{1/3}\text{Nb}_{2/3})\text{O}_3 - 0.30\text{PbTiO}_3$ ($x = 0.30$), a relaxor-based ferroelectric on the rhombohedral side of the Morphotropic Phase Boundary (MPB).
- **Latest Measurement Location:** [`Cryocon-22C_and_Wayne_Kerr/Data/`](Data/)
  - **Recorded Sweeps:** 57 full-spectrum impedance files from **300.0 K to 412.0 K** in 2.0 K steps (`300K_100mV_*.dat` to `412K_100mV_*.dat`).
  - **Sweep Parameters:** 200 logarithmic frequency points from **20 Hz to 10 MHz**, 100 mV AC excitation RMS.
- **Sample Geometry & Vacuum Capacitance:**

File: Cryocon-22C_and_Wayne_Kerr/Data/316K_100mV_12-34-12.dat
Time (s)	Light (A)	T (K)	f (Hz)	R (Ohm)	X (Ohm)
1.474	0.000	316.067	20.000	1516125.000	-60180640.000
2.858	0.000	316.068	21.363	2269501.000	-63912160.000
4.159	0.000	316.068	22.819	2028941.000	-59651110.000
5.382	0.000	316.068	24.375	1979508.000	-56010700.000
6.531	0.000	316.068	26.036	1604035.000	-52515680.000
7.612	0.000	316.068	27.811	1570432.000	-49145920.000
8.628	0.000	316.068	29.707	1354352.000	-45895050.000
9.582	0.000	316.067	31.732	1407595.000	-43027730.000
10.482	0.000	316.067	33.895	1248148.000	-40595760.000
11.355	0.000	316.067	36.205	1082126.000	-37818100.000
12.152	0.000	316.067	38.673	1108687.000	-35608070.000
13.097	0.000	316.067	41.309	933579.100	-33320340.000
14.020	0.000	316.067	44.125	701360.800	-31112450.000
14.857	0.000	316.067	47.133	604691.700	-29205610.000
15.644	0.000	316.066	50.346	539793.000	-27253460.000
16.403	0.000	316.066	53.777	562129.800	-25619650.000
17.102	0.000	316.066	57.443	593481.400	-24054670.000
17.759	0.000	316.066	61.359	621956.100	-22536300.000
18.380	0.000	316.066	65.541	585503.100	-21149330.000
18.966	0.000	316.065	70.009	544730.100	-19794060.000
19.520	0.000	316.065	74.781	502904.500	-18552830.000
20.048	0.000	316.065	79.878	460351.400	-17399260.000
20.556	0.000	316.065	85.323	431456.400	-16285610.000
21.050	0.000	316.065	91.139	405776.700	-15285570.000
21.496	0.000	316.065	97.352	375999.400	-14301250.000
21.947	0.000	316.065	103.987	337948.400	-13407720.000
22.394	0.000	316.065	111.076	320455.600	-12572390.000
22.841	0.000	316.065	118.647	294139.600	-11781840.000
23.370	0.000	316.065	126.735	273213.000	-11037290.000
23.830	0.000	316.065	135.373	263488.400	-10348160.000
24.213	0.000	316.065	144.601	238686.300	-9712073.000
24.616	0.000	316.065	154.458	222357.800	-9103020.000
24.944	0.000	316.064	164.986	208171.200	-8513940.000
25.268	0.000	316.064	176.232	198828.200	-7981294.000
25.592	0.000	316.064	188.245	185579.300	-7476757.000
25.888	0.000	316.064	201.077	176498.300	-7006931.000
26.292	0.000	316.064	214.783	159868.800	-6566854.000
26.600	0.000	316.064	229.423	151621.200	-6151928.000
26.870	0.000	316.064	245.062	137369.200	-5766222.000
27.123	0.000	316.064	261.766	128289.500	-5400688.000
27.416	0.000	316.064	279.609	122292.800	-5059717.000
27.695	0.000	316.064	298.669	113537.700	-4743320.000
27.935	0.000	316.064	319.027	107252.800	-4444288.000
28.200	0.000	316.064	340.773	100350.100	-4164160.000
28.460	0.000	316.064	364.002	92736.660	-3903785.000
28.727	0.000	316.064	388.814	86824.380	-3657801.000
28.982	0.000	316.064	415.317	82275.350	-3427759.000
29.259	0.000	316.064	443.627	75975.170	-3212241.000
29.531	0.000	316.064	473.866	71887.550	-3009974.000
29.792	0.000	316.064	506.167	66154.180	-2819583.000
30.057	0.000	316.064	540.670	62751.470	-2642147.000
30.385	0.000	316.064	577.524	59406.250	-2476136.000
30.599	0.000	316.064	616.890	55144.270	-2320879.000
30.823	0.000	316.064	658.940	50520.460	-2174337.000
31.028	0.000	316.064	703.857	48122.750	-2037978.000
31.245	0.000	316.064	751.834	44755.320	-1910104.000
31.463	0.000	316.064	803.083	42269.580	-1788696.000
31.719	0.000	316.064	857.824	39724.200	-1677086.000
31.956	0.000	316.064	916.297	37189.580	-1571195.000
32.177	0.000	316.065	978.756	34879.450	-1472506.000
32.756	0.000	316.065	1045.472	32957.780	-1379943.000
33.309	0.000	316.065	1116.736	30739.500	-1293125.000
33.816	0.000	316.065	1192.857	28684.900	-1211699.000
34.348	0.000	316.065	1274.167	27174.340	-1135212.000
34.829	0.000	316.065	1361.020	25303.750	-1064074.000
35.245	0.000	316.065	1453.793	23784.640	-997194.100
35.645	0.000	316.065	1552.890	22401.480	-934613.900
36.043	0.000	316.065	1658.741	21000.970	-875687.700
36.399	0.000	316.065	1771.808	19818.210	-820678.500
36.751	0.000	316.065	1892.582	18596.740	-768961.500
37.137	0.000	316.065	2021.589	17326.930	-720596.800
37.509	0.000	316.065	2159.389	16354.450	-675323.100
37.816	0.000	316.065	2306.582	15255.800	-632763.800
38.125	0.000	316.065	2463.808	14359.660	-592996.900
38.457	0.000	316.065	2631.752	13515.910	-555716.000
38.762	0.000	316.065	2811.143	12712.340	-520809.600
39.048	0.000	316.065	3002.763	11938.670	-488059.900
39.324	0.000	316.065	3207.444	11266.290	-457287.500
39.638	0.000	316.065	3426.077	10551.810	-428574.200
39.979	0.000	316.065	3659.613	9960.721	-401650.400
40.310	0.000	316.065	3909.068	9358.481	-376435.000
40.629	0.000	316.065	4175.526	8815.800	-352723.700
40.987	0.000	316.065	4460.148	8308.716	-330562.100
41.321	0.000	316.065	4764.171	7798.939	-309769.000
41.628	0.000	316.064	5088.917	7400.629	-290235.500
41.941	0.000	316.064	5435.799	6888.261	-272103.300
42.234	0.000	316.064	5806.326	6559.766	-254986.200
42.492	0.000	316.064	6202.110	6161.793	-238902.200
42.798	0.000	316.064	6624.872	5739.148	-223897.600
43.088	0.000	316.064	7076.452	5420.106	-209803.800
43.304	0.000	316.064	7558.813	5035.303	-196680.800
43.619	0.000	316.064	8074.054	4813.963	-184273.400
43.891	0.000	316.064	8624.416	4510.931	-172695.900
44.164	0.000	316.064	9212.292	4184.341	-161894.000
44.429	0.000	316.064	9840.241	4009.973	-151810.400
44.688	0.000	316.064	10510.994	3796.934	-142178.800
44.947	0.000	316.064	11227.468	3559.638	-133238.600
45.200	0.000	316.064	11992.780	3349.411	-124865.800
45.453	0.000	316.064	12810.259	3179.687	-117046.900
45.753	0.000	316.063	13683.461	2993.599	-109710.400
46.001	0.000	316.063	14616.184	2833.001	-102804.800
46.268	0.000	316.063	15612.485	2669.265	-96392.280
46.590	0.000	316.063	16676.698	2507.746	-90299.760
46.861	0.000	316.063	17813.453	2374.763	-84652.380
47.189	0.000	316.063	19027.694	2244.735	-79344.530
47.442	0.000	316.063	20324.702	2098.363	-74361.230
47.736	0.000	316.063	21710.121	1963.292	-69696.870
47.990	0.000	316.063	23189.975	1909.088	-65333.190
48.268	0.000	316.064	24770.702	1778.423	-61243.050
48.533	0.000	316.064	26459.178	1677.299	-57397.250
48.768	0.000	316.064	28262.749	1579.134	-53793.810
49.036	0.000	316.064	30189.258	1511.968	-50452.370
49.300	0.000	316.064	32247.086	1410.990	-47263.700
49.580	0.000	316.064	34445.185	1325.266	-44295.980
49.820	0.000	316.063	36793.115	1248.394	-41524.170
50.176	0.000	316.063	39301.090	1180.459	-38930.800
50.460	0.000	316.063	41980.020	1113.257	-36481.230
50.880	0.000	316.063	44841.556	1048.567	-34203.740
51.271	0.000	316.063	47898.147	986.655	-32055.290
51.711	0.000	316.063	51163.089	914.053	-30035.400
52.004	0.000	316.063	54650.583	865.871	-28187.660
52.411	0.000	316.063	58375.799	822.194	-26413.330
52.686	0.000	316.063	62354.942	766.523	-24780.780
53.111	0.000	316.063	66605.320	733.258	-23202.820
53.445	0.000	316.063	71145.421	696.116	-21748.720
53.745	0.000	316.063	75994.996	653.351	-20386.350
54.067	0.000	316.063	81175.138	606.824	-19103.540
54.460	0.000	316.063	86708.381	577.981	-17918.050
54.759	0.000	316.063	92618.793	555.557	-16795.950
54.999	0.000	316.063	98932.084	518.939	-15745.870
55.321	0.000	316.063	105675.715	498.793	-14753.170
55.617	0.000	316.063	112879.022	453.657	-13841.520
55.934	0.000	316.063	120573.336	416.429	-12990.550
56.307	0.000	316.064	128792.127	436.024	-12167.890
56.578	0.000	316.064	137571.146	385.717	-11405.070
56.941	0.000	316.064	146948.581	360.662	-10684.480
57.247	0.000	316.065	156965.221	343.978	-10012.810
57.611	0.000	316.065	167664.638	327.553	-9373.016
57.918	0.000	316.065	179093.373	357.736	-8795.789
58.207	0.000	316.065	191301.139	293.014	-8266.439
58.509	0.000	316.065	204341.039	278.313	-7731.859
58.800	0.000	316.065	218269.793	256.756	-7260.054
59.151	0.000	316.065	233147.990	246.780	-6808.202
59.465	0.000	316.066	249040.349	228.070	-6374.866
59.781	0.000	316.065	266015.998	216.947	-5976.806
60.184	0.000	316.065	284148.780	207.108	-5599.748
60.521	0.000	316.065	303517.570	194.214	-5249.082
60.968	0.000	316.065	324206.618	183.513	-4921.513
61.289	0.000	316.065	346305.920	175.340	-4609.342
61.686	0.000	316.065	369911.605	165.338	-4317.683
62.006	0.000	316.065	395126.353	158.595	-4045.493
62.273	0.000	316.065	422059.846	152.788	-3788.711
62.596	0.000	316.065	450829.241	143.043	-3552.855
62.910	0.000	316.065	481559.679	146.410	-3320.917
63.145	0.000	316.066	514384.835	138.947	-3113.778
63.475	0.000	316.065	549447.493	175.140	-2903.543
63.801	0.000	316.065	586900.171	123.476	-2766.905
64.125	0.000	316.065	626905.783	115.530	-2583.970
64.476	0.000	316.065	669638.348	108.572	-2415.206
64.791	0.000	316.065	715283.746	103.512	-2265.622
65.105	0.000	316.065	764040.529	91.451	-2114.647
65.358	0.000	316.065	816120.781	93.608	-1984.677
65.684	0.000	316.065	871751.044	89.562	-1857.841
66.004	0.000	316.066	931173.304	85.161	-1736.935
66.264	0.000	316.066	994646.037	84.146	-1629.821
66.643	0.000	316.066	1062445.341	-2.444	-1515.545
66.969	0.000	316.066	1134866.134	0.800	-1419.113
67.414	0.000	316.066	1212223.437	1.212	-1328.528
67.652	0.000	316.065	1294853.743	-4.570	-1239.640
67.991	0.000	316.065	1383116.481	-11.789	-1162.119
68.404	0.000	316.065	1477395.584	-12.995	-1083.778
68.865	0.000	316.065	1578101.150	-15.423	-1015.025
69.160	0.000	316.065	1685671.237	-18.500	-946.989
69.430	0.000	316.065	1800573.758	-20.202	-883.717
69.910	0.000	316.065	1923308.524	-22.308	-823.153
70.205	0.000	316.065	2054409.414	-23.640	-766.384
70.467	0.000	316.064	2194446.698	-23.683	-713.276
70.779	0.000	316.064	2344029.518	-26.078	-663.591
71.046	0.000	316.064	2503808.540	-26.915	-615.651
71.372	0.000	316.064	2674478.780	-27.221	-570.958
71.784	0.000	316.064	2856782.629	-28.342	-529.056
72.072	0.000	316.063	3051513.084	-28.368	-488.209
72.335	0.000	316.063	3259517.196	-28.791	-450.774
72.635	0.000	316.063	3481699.752	-29.302	-414.612
72.932	0.000	316.063	3719027.216	-28.991	-380.210
73.218	0.000	316.063	3972531.929	-28.527	-347.400
73.637	0.000	316.063	4243316.602	-27.425	-315.893
73.921	0.000	316.063	4532559.110	-26.766	-287.995
74.256	0.000	316.063	4841517.618	-26.031	-259.969
74.595	0.000	316.063	5171536.051	-25.104	-232.898
75.016	0.000	316.063	5524049.945	-23.875	-207.435
75.283	0.000	316.063	5900592.685	-22.077	-182.652
75.594	0.000	316.063	6302802.180	-20.136	-160.043
75.870	0.000	316.063	6732427.985	-18.224	-137.702
76.118	0.000	316.063	7191338.911	-15.681	-116.508
76.393	0.000	316.063	7681531.159	-12.810	-96.510
76.707	0.000	316.063	8205136.995	-9.660	-77.642
77.010	0.000	316.063	8764434.032	-6.112	-60.108
77.385	0.000	316.063	9361855.135	-2.335	-43.933
77.727	0.000	316.063	9999999.000	1.509	-29.178

File: Cryocon-22C_and_Wayne_Kerr/Data/318K_100mV_12-40-36.dat
Time (s)	Light (A)	T (K)	f (Hz)	R (Ohm)	X (Ohm)
1.475	0.000	318.059	20.000	7107514.000	-77017270.000
2.859	0.000	318.059	21.363	2131444.000	-63486140.000
4.161	0.000	318.060	22.819	1925902.000	-59744520.000
5.384	0.000	318.060	24.375	1787857.000	-55751430.000
6.545	0.000	318.061	26.036	1706491.000	-52278100.000
7.625	0.000	318.061	27.811	1473477.000	-48977680.000
8.640	0.000	318.061	29.707	1353649.000	-45878690.000
9.592	0.000	318.061	31.732	1224746.000	-42929140.000
10.490	0.000	318.061	33.895	1334378.000	-40123120.000
11.338	0.000	318.061	36.205	1034978.000	-37819190.000
12.136	0.000	318.061	38.673	1155068.000	-35327220.000
13.080	0.000	318.062	41.309	907414.400	-33034940.000
14.003	0.000	318.061	44.125	743271.600	-31000660.000
14.836	0.000	318.061	47.133	514526.500	-29037490.000
15.622	0.000	318.062	50.346	568400.900	-27193850.000
16.373	0.000	318.062	53.777	534994.100	-25497780.000
17.072	0.000	318.062	57.443	579048.000	-23907320.000
17.730	0.000	318.062	61.359	604853.400	-22423780.000
18.381	0.000	318.062	65.541	580913.000	-21049170.000
18.967	0.000	318.062	70.009	540823.300	-19678160.000
19.521	0.000	318.062	74.781	498172.800	-18455210.000
20.068	0.000	318.063	79.878	447759.000	-17325490.000
20.580	0.000	318.063	85.323	402782.200	-16214620.000
21.069	0.000	318.063	91.139	388322.500	-15192950.000
21.545	0.000	318.063	97.352	363539.400	-14240650.000
22.001	0.000	318.063	103.987	334713.700	-13338430.000
22.414	0.000	318.063	111.076	312807.000	-12500490.000
22.882	0.000	318.063	118.647	288641.500	-11711890.000
23.355	0.000	318.063	126.735	272968.100	-10974280.000
23.754	0.000	318.063	135.373	263161.600	-10283720.000
24.122	0.000	318.063	144.601	225435.000	-9627352.000
24.505	0.000	318.062	154.458	221911.900	-9011491.000
24.865	0.000	318.062	164.986	208343.200	-8464554.000
25.233	0.000	318.062	176.232	195302.400	-7933075.000
25.574	0.000	318.062	188.245	177020.500	-7434076.000
25.940	0.000	318.062	201.077	168806.100	-6967185.000
26.194	0.000	318.062	214.783	156981.700	-6528623.000
26.520	0.000	318.062	229.423	147118.400	-6116676.000
26.814	0.000	318.062	245.062	143319.900	-5733192.000
27.126	0.000	318.062	261.766	130351.100	-5373379.000
27.411	0.000	318.062	279.609	120169.900	-5032636.000
27.698	0.000	318.062	298.669	110630.100	-4714873.000
27.935	0.000	318.062	319.027	105605.300	-4416924.000
28.198	0.000	318.062	340.773	98925.120	-4139819.000
28.446	0.000	318.062	364.002	92056.730	-3879064.000
28.707	0.000	318.062	388.814	85379.780	-3634698.000
28.987	0.000	318.062	415.317	80549.020	-3406017.000
29.239	0.000	318.062	443.627	76172.420	-3191256.000
29.541	0.000	318.061	473.866	70212.400	-2990469.000
29.792	0.000	318.061	506.167	66945.900	-2803418.000
30.102	0.000	318.061	540.670	61119.890	-2626390.000
30.348	0.000	318.061	577.524	57693.380	-2460650.000
30.624	0.000	318.061	616.890	54340.080	-2306574.000
30.837	0.000	318.061	658.940	50802.120	-2161414.000
31.051	0.000	318.061	703.857	48042.940	-2025338.000
31.290	0.000	318.060	751.834	45162.190	-1897894.000
31.500	0.000	318.060	803.083	42150.210	-1777392.000
31.688	0.000	318.060	857.824	40139.830	-1666401.000
31.919	0.000	318.060	916.297	37749.010	-1561364.000
32.095	0.000	318.060	978.756	34553.880	-1462864.000
32.680	0.000	318.060	1045.472	32480.260	-1371275.000
33.183	0.000	318.060	1116.736	30603.220	-1285044.000
33.733	0.000	318.059	1192.857	28432.810	-1204246.000
34.243	0.000	318.059	1274.167	26927.250	-1128722.000
34.686	0.000	318.059	1361.020	25279.930	-1057644.000
35.123	0.000	318.059	1453.793	23536.550	-991003.300
35.509	0.000	318.059	1552.890	21998.860	-928881.900
35.965	0.000	318.059	1658.741	20733.260	-870340.100
36.354	0.000	318.059	1771.808	19288.420	-815511.900
36.740	0.000	318.059	1892.582	18353.120	-764296.900
37.134	0.000	318.059	2021.589	17106.420	-716324.700
37.446	0.000	318.059	2159.389	16081.120	-671159.600
37.786	0.000	318.058	2306.582	15166.730	-628946.000
38.120	0.000	318.058	2463.808	14188.370	-589425.700
38.425	0.000	318.058	2631.752	13308.360	-552287.100
38.726	0.000	318.058	2811.143	12515.570	-517569.800
39.027	0.000	318.058	3002.763	11762.060	-485030.200
39.316	0.000	318.058	3207.444	11108.430	-454477.500
39.636	0.000	318.057	3426.077	10444.610	-425838.400
39.941	0.000	318.057	3659.613	9819.925	-399159.900
40.210	0.000	318.057	3909.068	9158.490	-374045.300
40.584	0.000	318.057	4175.526	8714.952	-350505.000
40.926	0.000	318.057	4460.148	8157.288	-328462.000
41.266	0.000	318.057	4764.171	7635.125	-307802.500
41.649	0.000	318.057	5088.917	7272.132	-288375.700
41.951	0.000	318.057	5435.799	6832.542	-270290.400
42.262	0.000	318.058	5806.326	6325.333	-253377.600
42.611	0.000	318.058	6202.110	5967.591	-237564.800
42.900	0.000	318.058	6624.872	5609.411	-222550.800
43.218	0.000	318.058	7076.452	5304.468	-208546.300
43.463	0.000	318.058	7558.813	5013.786	-195524.200
43.774	0.000	318.058	8074.054	4654.962	-183125.500
44.064	0.000	318.058	8624.416	4434.521	-171604.400
44.383	0.000	318.058	9212.292	4193.870	-160779.600
44.654	0.000	318.058	9840.241	3866.167	-150718.700
44.899	0.000	318.058	10510.994	3697.430	-141290.100
45.191	0.000	318.058	11227.468	3511.333	-132369.900
45.461	0.000	318.058	11992.780	3297.395	-124094.100
45.715	0.000	318.058	12810.259	3138.160	-116269.800
46.013	0.000	318.058	13683.461	2961.975	-108996.200
46.324	0.000	318.058	14616.184	2804.132	-102162.800
46.614	0.000	318.058	15612.485	2633.778	-95739.840
46.897	0.000	318.058	16676.698	2469.409	-89739.180
47.167	0.000	318.058	17813.453	2332.770	-84115.740
47.453	0.000	318.058	19027.694	2205.469	-78838.890
47.728	0.000	318.058	20324.702	2075.176	-73886.600
47.943	0.000	318.058	21710.121	1949.610	-69256.320
48.212	0.000	318.058	23189.975	1861.593	-64927.740
48.498	0.000	318.058	24770.702	1744.485	-60832.810
48.738	0.000	318.058	26459.178	1645.569	-57027.110
49.039	0.000	318.058	28262.749	1540.816	-53436.110
49.367	0.000	318.058	30189.258	1432.915	-50105.600
49.676	0.000	318.057	32247.086	1368.345	-46947.390
49.952	0.000	318.057	34445.185	1300.919	-44002.230
50.221	0.000	318.057	36793.115	1230.506	-41253.370
50.533	0.000	318.058	39301.090	1154.290	-38660.700
50.823	0.000	318.058	41980.020	1098.834	-36249.010
51.267	0.000	318.058	44841.556	1025.740	-33973.520
51.678	0.000	318.058	47898.147	972.554	-31844.020
52.110	0.000	318.058	51163.089	928.966	-29871.990
52.435	0.000	318.058	54650.583	856.556	-27978.370
52.851	0.000	318.058	58375.799	804.947	-26242.340
53.195	0.000	318.058	62354.942	778.353	-24604.830
53.640	0.000	318.058	66605.320	714.319	-23043.950
53.957	0.000	318.058	71145.421	686.015	-21601.060
54.249	0.000	318.058	75994.996	641.295	-20251.860
54.562	0.000	318.059	81175.138	596.242	-18994.690
54.853	0.000	318.059	86708.381	567.904	-17793.570
55.150	0.000	318.059	92618.793	529.525	-16684.570
55.465	0.000	318.059	98932.084	509.257	-15638.260
55.760	0.000	318.059	105675.715	489.823	-14644.400
56.036	0.000	318.059	112879.022	445.826	-13749.200
56.358	0.000	318.059	120573.336	424.350	-12875.720
56.691	0.000	318.060	128792.127	412.618	-12074.510
57.011	0.000	318.060	137571.146	382.488	-11328.390
57.362	0.000	318.060	146948.581	356.034	-10614.150
57.655	0.000	318.060	156965.221	335.517	-9941.086
57.932	0.000	318.061	167664.638	319.553	-9307.139
58.174	0.000	318.061	179093.373	350.019	-8738.719
58.571	0.000	318.061	191301.139	294.397	-8208.296
58.969	0.000	318.061	204341.039	274.917	-7683.933
59.233	0.000	318.061	218269.793	255.718	-7211.162
59.557	0.000	318.061	233147.990	237.284	-6757.756
59.863	0.000	318.061	249040.349	225.739	-6333.581
60.190	0.000	318.061	266015.998	215.756	-5934.441
60.478	0.000	318.062	284148.780	203.202	-5562.857
60.718	0.000	318.062	303517.570	190.339	-5209.713
61.193	0.000	318.062	324206.618	182.650	-4887.684
61.461	0.000	318.062	346305.920	172.332	-4573.812
61.736	0.000	318.062	369911.605	162.567	-4288.517
62.044	0.000	318.062	395126.353	157.221	-4019.517
62.297	0.000	318.062	422059.846	150.983	-3762.444
62.626	0.000	318.062	450829.241	141.931	-3526.439
62.950	0.000	318.062	481559.679	145.545	-3298.336
63.209	0.000	318.062	514384.835	138.184	-3093.122
63.507	0.000	318.063	549447.493	172.131	-2887.505
63.807	0.000	318.063	586900.171	121.344	-2745.097
64.059	0.000	318.063	626905.783	113.953	-2566.848
64.364	0.000	318.063	669638.348	106.852	-2397.815
64.669	0.000	318.063	715283.746	101.516	-2249.101
64.928	0.000	318.063	764040.529	95.936	-2102.992
65.255	0.000	318.063	816120.781	92.360	-1969.790
65.591	0.000	318.063	871751.044	88.068	-1843.654
65.875	0.000	318.063	931173.304	83.681	-1723.948
66.135	0.000	318.063	994646.037	82.951	-1617.340
66.479	0.000	318.063	1062445.341	-2.734	-1504.170
66.791	0.000	318.063	1134866.134	0.860	-1408.590
67.227	0.000	318.063	1212223.437	0.616	-1319.346
67.539	0.000	318.063	1294853.743	-4.385	-1231.243
67.862	0.000	318.064	1383116.481	-11.405	-1153.821
68.301	0.000	318.064	1477395.584	-12.824	-1075.917
68.688	0.000	318.064	1578101.150	-15.428	-1007.721
69.096	0.000	318.064	1685671.237	-18.297	-939.851
69.424	0.000	318.064	1800573.758	-20.180	-877.092
69.863	0.000	318.064	1923308.524	-22.313	-816.947
70.192	0.000	318.065	2054409.414	-23.687	-760.874
70.445	0.000	318.065	2194446.698	-23.744	-708.052
70.711	0.000	318.065	2344029.518	-26.186	-658.886
71.017	0.000	318.065	2503808.540	-26.821	-611.337
71.264	0.000	318.065	2674478.780	-26.877	-566.703
71.653	0.000	318.065	2856782.629	-28.214	-524.942
72.010	0.000	318.065	3051513.084	-28.258	-484.458
72.318	0.000	318.065	3259517.196	-28.475	-447.240
72.619	0.000	318.065	3481699.752	-28.907	-411.305
72.902	0.000	318.066	3719027.216	-28.855	-377.174
73.194	0.000	318.066	3972531.929	-28.249	-344.555
73.526	0.000	318.065	4243316.602	-27.122	-313.343
73.788	0.000	318.065	4532559.110	-26.533	-285.518
74.161	0.000	318.065	4841517.618	-25.795	-257.752
74.407	0.000	318.065	5171536.051	-24.858	-230.796
74.831	0.000	318.065	5524049.945	-23.636	-205.523
75.160	0.000	318.065	5900592.685	-21.726	-180.942
75.415	0.000	318.065	6302802.180	-19.848	-158.417
75.702	0.000	318.065	6732427.985	-17.971	-136.244
76.071	0.000	318.065	7191338.911	-15.423	-115.193
76.343	0.000	318.064	7681531.159	-12.585	-95.326
76.634	0.000	318.064	8205136.995	-9.411	-76.582
76.984	0.000	318.064	8764434.032	-5.882	-59.189
77.330	0.000	318.064	9361855.135	-2.113	-43.125
77.678	0.000	318.064	9999999.000	1.722	-28.474

File: Cryocon-22C_and_Wayne_Kerr/Data/320K_100mV_12-47-00.dat
Time (s)	Light (A)	T (K)	f (Hz)	R (Ohm)	X (Ohm)
1.474	0.000	320.055	20.000	-4301047.000	-62803990.000
2.857	0.000	320.056	21.363	2327567.000	-63331280.000
4.156	0.000	320.057	22.819	1931774.000	-59136620.000
5.378	0.000	320.057	24.375	1846767.000	-55472020.000
6.526	0.000	320.057	26.036	1754236.000	-51932820.000
7.604	0.000	320.058	27.811	1496650.000	-48737720.000
8.619	0.000	320.059	29.707	1309601.000	-45557420.000
9.572	0.000	320.060	31.732	1204651.000	-42723660.000
10.470	0.000	320.060	33.895	1240841.000	-39907340.000
11.316	0.000	320.060	36.205	1172661.000	-37580830.000
12.113	0.000	320.060	38.673	1166279.000	-35030700.000
13.058	0.000	320.061	41.309	862638.300	-32831520.000
13.946	0.000	320.060	44.125	718293.700	-30778460.000
14.781	0.000	320.060	47.133	625053.400	-28752520.000
15.568	0.000	320.061	50.346	346791.100	-27058700.000
16.308	0.000	320.061	53.777	566263.800	-25311090.000
17.007	0.000	320.061	57.443	590809.100	-23763530.000
17.667	0.000	320.061	61.359	614695.800	-22318160.000
18.285	0.000	320.062	65.541	559959.900	-20944950.000
18.871	0.000	320.062	70.009	531377.800	-19578680.000
19.425	0.000	320.062	74.781	502870.700	-18358900.000
19.947	0.000	320.062	79.878	441066.200	-17210700.000
20.482	0.000	320.062	85.323	408717.800	-16123250.000
20.973	0.000	320.062	91.139	391998.000	-15102420.000
21.445	0.000	320.062	97.352	363404.500	-14149540.000
21.914	0.000	320.062	103.987	329393.800	-13275070.000
22.411	0.000	320.062	111.076	317324.700	-12425430.000
22.889	0.000	320.062	118.647	299642.700	-11650230.000
23.305	0.000	320.062	126.735	275709.300	-10918260.000
23.735	0.000	320.062	135.373	257248.400	-10226140.000
24.128	0.000	320.062	144.601	229352.300	-9607400.000
24.520	0.000	320.062	154.458	206948.300	-8999604.000
24.858	0.000	320.062	164.986	205529.900	-8418642.000
25.246	0.000	320.061	176.232	190903.300	-7890318.000
25.584	0.000	320.061	188.245	181796.500	-7395909.000
25.863	0.000	320.061	201.077	168891.200	-6924937.000
26.126	0.000	320.061	214.783	159268.400	-6491577.000
26.398	0.000	320.061	229.423	146363.900	-6082954.000
26.647	0.000	320.061	245.062	144363.000	-5696553.000
26.918	0.000	320.061	261.766	132765.500	-5338199.000
27.170	0.000	320.061	279.609	121438.600	-5002049.000
27.436	0.000	320.061	298.669	111554.100	-4690004.000
27.700	0.000	320.061	319.027	104982.900	-4394045.000
27.973	0.000	320.061	340.773	97380.230	-4116966.000
28.226	0.000	320.060	364.002	91882.680	-3857318.000
28.494	0.000	320.060	388.814	84090.110	-3615188.000
28.746	0.000	320.060	415.317	80342.730	-3388004.000
29.000	0.000	320.060	443.627	74799.060	-3173964.000
29.219	0.000	320.060	473.866	70303.090	-2975147.000
29.512	0.000	320.060	506.167	65576.470	-2785937.000
29.754	0.000	320.060	540.670	61922.690	-2612119.000
29.961	0.000	320.060	577.524	57041.750	-2447507.000
30.193	0.000	320.060	616.890	54380.490	-2294126.000
30.463	0.000	320.060	658.940	50392.330	-2148899.000
30.675	0.000	320.060	703.857	47694.220	-2014164.000
30.906	0.000	320.060	751.834	44223.390	-1887231.000
31.113	0.000	320.060	803.083	41274.380	-1768272.000
31.314	0.000	320.059	857.824	38993.760	-1656561.000
31.559	0.000	320.059	916.297	36392.080	-1552866.000
31.761	0.000	320.059	978.756	34004.940	-1454699.000
32.379	0.000	320.059	1045.472	31733.470	-1363884.000
32.921	0.000	320.059	1116.736	29452.320	-1278260.000
33.450	0.000	320.059	1192.857	27665.460	-1197647.000
33.909	0.000	320.059	1274.167	26229.810	-1122342.000
34.438	0.000	320.058	1361.020	24435.680	-1051724.000
34.866	0.000	320.058	1453.793	22764.280	-985542.400
35.310	0.000	320.058	1552.890	21543.130	-923411.400
35.713	0.000	320.058	1658.741	20189.960	-865249.800
36.100	0.000	320.058	1771.808	19034.960	-810856.400
36.487	0.000	320.057	1892.582	17826.090	-759789.600
36.882	0.000	320.057	2021.589	16694.210	-712061.000
37.197	0.000	320.057	2159.389	15624.410	-667128.600
37.520	0.000	320.057	2306.582	14755.590	-625275.400
37.849	0.000	320.057	2463.808	13928.220	-585884.000
38.197	0.000	320.057	2631.752	13058.940	-549058.900
38.532	0.000	320.057	2811.143	12284.110	-514502.100
38.879	0.000	320.057	3002.763	11445.270	-482158.600
39.190	0.000	320.057	3207.444	10773.150	-451754.800
39.481	0.000	320.057	3426.077	10183.380	-423406.900
39.760	0.000	320.057	3659.613	9528.468	-396722.800
40.051	0.000	320.057	3909.068	8927.291	-371766.300
40.434	0.000	320.057	4175.526	8533.504	-348370.100
40.758	0.000	320.057	4460.148	7978.079	-326473.400
41.117	0.000	320.057	4764.171	7455.080	-306061.500
41.454	0.000	320.057	5088.917	7039.851	-286644.000
41.769	0.000	320.057	5435.799	6700.408	-268675.900
42.035	0.000	320.057	5806.326	6263.280	-251849.800
42.390	0.000	320.057	6202.110	5877.017	-235965.600
42.698	0.000	320.057	6624.872	5595.789	-221117.000
42.976	0.000	320.057	7076.452	5236.346	-207229.300
43.222	0.000	320.057	7558.813	4921.328	-194228.700
43.493	0.000	320.057	8074.054	4609.139	-182043.900
43.828	0.000	320.057	8624.416	4354.613	-170548.700
44.098	0.000	320.057	9212.292	4105.417	-159866.200
44.372	0.000	320.056	9840.241	3869.863	-149762.400
44.639	0.000	320.056	10510.994	3651.639	-140362.400
44.902	0.000	320.056	11227.468	3440.594	-131545.800
45.173	0.000	320.056	11992.780	3245.270	-123272.900
45.565	0.000	320.056	12810.259	3053.543	-115553.100
45.853	0.000	320.056	13683.461	2914.734	-108314.600
46.113	0.000	320.056	14616.184	2741.140	-101498.600
46.386	0.000	320.056	15612.485	2587.449	-95126.920
46.657	0.000	320.056	16676.698	2432.758	-89164.870
46.879	0.000	320.056	17813.453	2320.979	-83555.560
47.138	0.000	320.056	19027.694	2162.854	-78326.410
47.448	0.000	320.056	20324.702	2055.421	-73399.970
47.732	0.000	320.056	21710.121	1923.564	-68804.020
47.982	0.000	320.056	23189.975	1803.367	-64505.600
48.283	0.000	320.056	24770.702	1720.472	-60431.170
48.541	0.000	320.056	26459.178	1618.115	-56655.570
48.837	0.000	320.056	28262.749	1530.306	-53088.260
49.126	0.000	320.056	30189.258	1406.161	-49755.330
49.399	0.000	320.056	32247.086	1355.282	-46639.200
49.701	0.000	320.056	34445.185	1280.304	-43717.330
49.977	0.000	320.055	36793.115	1215.674	-40984.580
50.222	0.000	320.055	39301.090	1146.021	-38409.490
50.508	0.000	320.055	41980.020	1088.712	-36002.240
50.924	0.000	320.055	44841.556	1013.386	-33744.650
51.286	0.000	320.055	47898.147	965.247	-31634.070
51.684	0.000	320.055	51163.089	917.609	-29643.260
51.973	0.000	320.055	54650.583	849.147	-27787.250
52.399	0.000	320.055	58375.799	795.725	-26060.040
52.725	0.000	320.054	62354.942	787.528	-24429.350
53.140	0.000	320.055	66605.320	714.761	-22890.520
53.439	0.000	320.055	71145.421	674.480	-21458.280
53.749	0.000	320.055	75994.996	634.492	-20109.260
54.098	0.000	320.055	81175.138	610.776	-18841.030
54.469	0.000	320.055	86708.381	563.830	-17672.400
54.784	0.000	320.054	92618.793	534.949	-16560.980
55.076	0.000	320.055	98932.084	493.115	-15532.420
55.376	0.000	320.055	105675.715	472.887	-14559.940
55.692	0.000	320.055	112879.022	444.728	-13643.810
56.009	0.000	320.055	120573.336	425.664	-12796.600
56.388	0.000	320.055	128792.127	412.881	-12002.980
56.678	0.000	320.055	137571.146	377.621	-11255.770
57.035	0.000	320.055	146948.581	355.824	-10542.530
57.351	0.000	320.055	156965.221	326.327	-9871.773
57.694	0.000	320.055	167664.638	316.387	-9241.851
57.938	0.000	320.055	179093.373	348.100	-8682.229
58.262	0.000	320.056	191301.139	288.189	-8153.166
58.563	0.000	320.056	204341.039	271.788	-7630.734
58.852	0.000	320.056	218269.793	252.209	-7161.404
59.248	0.000	320.057	233147.990	243.114	-6713.412
59.572	0.000	320.057	249040.349	223.248	-6287.876
59.903	0.000	320.057	266015.998	211.425	-5893.315
60.224	0.000	320.057	284148.780	200.660	-5521.701
60.549	0.000	320.058	303517.570	190.773	-5175.997
61.004	0.000	320.057	324206.618	180.386	-4850.765
61.336	0.000	320.057	346305.920	169.072	-4546.316
61.637	0.000	320.057	369911.605	161.441	-4259.301
61.950	0.000	320.057	395126.353	152.891	-3990.765
62.300	0.000	320.057	422059.846	147.572	-3735.356
62.639	0.000	320.057	450829.241	138.791	-3502.864
62.946	0.000	320.057	481559.679	143.574	-3277.583
63.270	0.000	320.057	514384.835	136.425	-3071.923
63.618	0.000	320.057	549447.493	171.050	-2869.607
63.851	0.000	320.057	586900.171	119.730	-2725.444
64.146	0.000	320.057	626905.783	111.886	-2548.761
64.477	0.000	320.057	669638.348	105.859	-2379.830
64.750	0.000	320.057	715283.746	100.252	-2233.620
65.062	0.000	320.057	764040.529	88.438	-2079.739
65.346	0.000	320.057	816120.781	91.362	-1955.834
65.596	0.000	320.057	871751.044	88.282	-1831.160
65.948	0.000	320.057	931173.304	82.918	-1711.411
66.229	0.000	320.057	994646.037	81.994	-1605.640
66.523	0.000	320.057	1062445.341	-2.807	-1493.663
66.845	0.000	320.057	1134866.134	-0.118	-1399.432
67.236	0.000	320.057	1212223.437	0.590	-1309.816
67.553	0.000	320.056	1294853.743	-4.899	-1221.989
67.980	0.000	320.056	1383116.481	-11.398	-1145.375
68.481	0.000	320.057	1477395.584	-12.997	-1067.955
68.896	0.000	320.057	1578101.150	-15.419	-999.965
69.210	0.000	320.057	1685671.237	-18.205	-932.563
69.459	0.000	320.057	1800573.758	-20.106	-870.784
69.798	0.000	320.057	1923308.524	-22.468	-810.912
70.097	0.000	320.057	2054409.414	-23.749	-755.095
70.429	0.000	320.058	2194446.698	-23.791	-702.407
70.678	0.000	320.058	2344029.518	-26.140	-653.813
71.054	0.000	320.058	2503808.540	-26.830	-606.545
71.306	0.000	320.058	2674478.780	-26.591	-562.172
71.690	0.000	320.058	2856782.629	-28.080	-520.974
71.987	0.000	320.058	3051513.084	-28.027	-480.673
72.243	0.000	320.059	3259517.196	-28.402	-443.642
72.548	0.000	320.059	3481699.752	-28.804	-408.096
72.884	0.000	320.059	3719027.216	-28.554	-374.025
73.200	0.000	320.059	3972531.929	-28.098	-341.790
73.493	0.000	320.059	4243316.602	-26.843	-310.694
73.754	0.000	320.059	4532559.110	-26.272	-283.050
74.076	0.000	320.059	4841517.618	-25.489	-255.553
74.333	0.000	320.060	5171536.051	-24.588	-228.710
74.737	0.000	320.060	5524049.945	-23.342	-203.617
75.025	0.000	320.060	5900592.685	-21.483	-179.199
75.354	0.000	320.060	6302802.180	-19.613	-156.839
75.609	0.000	320.059	6732427.985	-17.720	-134.797
75.916	0.000	320.059	7191338.911	-15.162	-113.889
76.200	0.000	320.059	7681531.159	-12.288	-94.169
76.479	0.000	320.059	8205136.995	-9.141	-75.548
76.791	0.000	320.059	8764434.032	-5.634	-58.250
77.150	0.000	320.059	9361855.135	-1.888	-42.311
77.397	0.000	320.059	9999999.000	1.940	-27.773

File: Cryocon-22C_and_Wayne_Kerr/Data/322K_100mV_12-53-23.dat
Time (s)	Light (A)	T (K)	f (Hz)	R (Ohm)	X (Ohm)
1.490	0.000	322.054	20.000	-4402329.000	-62763360.000
2.889	0.000	322.055	21.363	2154866.000	-62798280.000
4.187	0.000	322.055	22.819	1999967.000	-58895310.000
5.409	0.000	322.056	24.375	1913941.000	-55059640.000
6.556	0.000	322.056	26.036	1798863.000	-51643660.000
7.635	0.000	322.057	27.811	1589471.000	-48369060.000
8.684	0.000	322.057	29.707	1432351.000	-45369360.000
9.646	0.000	322.057	31.732	1416774.000	-42523520.000
10.544	0.000	322.058	33.895	1195638.000	-39735640.000
11.389	0.000	322.057	36.205	1172105.000	-37307600.000
12.189	0.000	322.057	38.673	1057797.000	-34858530.000
13.132	0.000	322.057	41.309	894314.400	-32724160.000
14.019	0.000	322.057	44.125	660361.800	-30698310.000
14.855	0.000	322.058	47.133	564324.200	-28610200.000
15.643	0.000	322.058	50.346	405897.900	-27007640.000
16.386	0.000	322.058	53.777	536498.000	-25181260.000
17.084	0.000	322.057	57.443	585069.800	-23625350.000
17.802	0.000	322.057	61.359	602852.300	-22188750.000
18.421	0.000	322.057	65.541	540453.100	-20774340.000
19.006	0.000	322.057	70.009	504752.800	-19502100.000
19.560	0.000	322.057	74.781	465920.500	-18272960.000
20.080	0.000	322.057	79.878	446793.700	-17104370.000
20.588	0.000	322.057	85.323	410039.000	-16060640.000
21.089	0.000	322.057	91.139	389518.600	-15020370.000
21.584	0.000	322.058	97.352	350164.400	-14092540.000
22.046	0.000	322.058	103.987	322977.700	-13209130.000
22.484	0.000	322.058	111.076	309365.900	-12373150.000
22.979	0.000	322.058	118.647	293427.200	-11595220.000
23.396	0.000	322.058	126.735	269712.300	-10856970.000
23.767	0.000	322.058	135.373	245953.100	-10181440.000
24.173	0.000	322.058	144.601	224579.300	-9524139.000
24.495	0.000	322.058	154.458	197243.000	-8942317.000
24.890	0.000	322.058	164.986	201295.200	-8372442.000
25.233	0.000	322.058	176.232	193401.500	-7848403.000
25.533	0.000	322.058	188.245	177016.900	-7351833.000
25.930	0.000	322.058	201.077	168101.300	-6893747.000
26.198	0.000	322.058	214.783	154405.900	-6456448.000
26.470	0.000	322.058	229.423	143859.600	-6052508.000
26.779	0.000	322.058	245.062	138106.100	-5667678.000
27.065	0.000	322.058	261.766	123816.400	-5309359.000
27.428	0.000	322.059	279.609	117836.400	-4977520.000
27.689	0.000	322.059	298.669	110686.100	-4664581.000
27.958	0.000	322.059	319.027	102239.300	-4371220.000
28.222	0.000	322.059	340.773	96489.000	-4095998.000
28.491	0.000	322.059	364.002	90680.820	-3838450.000
28.744	0.000	322.060	388.814	83782.020	-3595513.000
29.005	0.000	322.060	415.317	77934.270	-3368967.000
29.279	0.000	322.060	443.627	73211.410	-3157318.000
29.572	0.000	322.060	473.866	67983.530	-2957082.000
29.870	0.000	322.060	506.167	64231.320	-2771442.000
30.146	0.000	322.060	540.670	60081.450	-2597249.000
30.411	0.000	322.060	577.524	56033.110	-2434211.000
30.700	0.000	322.060	616.890	52113.300	-2280672.000
30.969	0.000	322.060	658.940	48934.050	-2136947.000
31.180	0.000	322.060	703.857	45804.830	-2001906.000
31.378	0.000	322.060	751.834	43412.670	-1876886.000
31.625	0.000	322.060	803.083	40613.520	-1758019.000
31.837	0.000	322.060	857.824	38386.000	-1647966.000
32.144	0.000	322.060	916.297	36073.310	-1544262.000
32.316	0.000	322.060	978.756	33470.700	-1446711.000
32.926	0.000	322.060	1045.472	31633.110	-1356002.000
33.468	0.000	322.060	1116.736	29788.580	-1270877.000
34.015	0.000	322.060	1192.857	27635.000	-1190573.000
34.488	0.000	322.060	1274.167	25892.420	-1115889.000
34.938	0.000	322.060	1361.020	24539.990	-1045837.000
35.390	0.000	322.060	1453.793	22847.280	-980119.800
35.797	0.000	322.060	1552.890	21601.610	-918215.100
36.178	0.000	322.060	1658.741	20281.240	-860436.100
36.544	0.000	322.060	1771.808	19125.970	-806317.500
36.910	0.000	322.060	1892.582	17874.370	-755696.900
37.258	0.000	322.060	2021.589	16715.320	-708040.000
37.611	0.000	322.060	2159.389	15761.190	-663517.100
37.986	0.000	322.060	2306.582	14769.260	-621777.100
38.303	0.000	322.060	2463.808	13816.580	-582656.000
38.653	0.000	322.060	2631.752	12955.370	-546032.800
38.915	0.000	322.060	2811.143	12264.420	-511656.700
39.263	0.000	322.060	3002.763	11541.960	-479406.800
39.597	0.000	322.060	3207.444	10853.250	-449307.100
39.920	0.000	322.059	3426.077	10169.730	-421028.800
40.231	0.000	322.059	3659.613	9633.415	-394610.100
40.487	0.000	322.059	3909.068	9098.690	-369813.000
40.846	0.000	322.059	4175.526	8506.782	-346531.800
41.176	0.000	322.059	4460.148	8055.945	-324827.900
41.505	0.000	322.059	4764.171	7507.424	-304386.100
41.870	0.000	322.059	5088.917	7089.394	-285221.300
42.138	0.000	322.059	5435.799	6733.641	-267253.700
42.444	0.000	322.059	5806.326	6221.463	-250532.700
42.780	0.000	322.059	6202.110	5922.841	-234728.000
43.054	0.000	322.058	6624.872	5538.540	-220003.200
43.296	0.000	322.058	7076.452	5277.829	-206151.000
43.537	0.000	322.058	7558.813	4916.092	-193170.400
43.851	0.000	322.058	8074.054	4611.025	-181081.700
44.134	0.000	322.058	8624.416	4300.519	-169694.400
44.448	0.000	322.058	9212.292	4124.241	-158979.900
44.706	0.000	322.058	9840.241	3800.264	-149026.200
44.961	0.000	322.058	10510.994	3668.937	-139620.300
45.243	0.000	322.058	11227.468	3425.588	-130893.700
45.509	0.000	322.058	11992.780	3232.999	-122663.600
45.760	0.000	322.058	12810.259	3054.414	-114981.900
46.046	0.000	322.058	13683.461	2891.539	-107767.100
46.356	0.000	322.058	14616.184	2717.235	-100987.900
46.661	0.000	322.058	15612.485	2570.549	-94655.420
46.922	0.000	322.058	16676.698	2405.963	-88707.770
47.194	0.000	322.058	17813.453	2292.076	-83160.770
47.475	0.000	322.058	19027.694	2168.496	-77928.170
47.747	0.000	322.058	20324.702	2035.350	-73033.360
47.993	0.000	322.058	21710.121	1925.060	-68454.810
48.273	0.000	322.058	23189.975	1807.178	-64163.450
48.556	0.000	322.058	24770.702	1708.500	-60134.720
48.853	0.000	322.058	26459.178	1605.850	-56365.650
49.116	0.000	322.058	28262.749	1518.084	-52833.880
49.394	0.000	322.058	30189.258	1420.555	-49504.300
49.751	0.000	322.058	32247.086	1344.527	-46407.300
50.042	0.000	322.057	34445.185	1269.257	-43498.570
50.280	0.000	322.057	36793.115	1195.172	-40765.490
50.588	0.000	322.057	39301.090	1131.690	-38215.470
50.868	0.000	322.058	41980.020	1064.198	-35824.670
51.296	0.000	322.058	44841.556	999.613	-33568.450
51.629	0.000	322.058	47898.147	953.298	-31472.130
52.056	0.000	322.058	51163.089	891.513	-29494.360
52.342	0.000	322.058	54650.583	844.842	-27660.550
52.719	0.000	322.057	58375.799	800.620	-25917.950
53.049	0.000	322.057	62354.942	762.791	-24315.100
53.491	0.000	322.057	66605.320	717.990	-22773.020
53.809	0.000	322.057	71145.421	672.730	-21343.120
54.076	0.000	322.057	75994.996	626.394	-20012.600
54.369	0.000	322.057	81175.138	586.568	-18762.350
54.670	0.000	322.056	86708.381	561.059	-17577.090
54.988	0.000	322.056	92618.793	519.434	-16487.100
55.237	0.000	322.056	98932.084	500.344	-15454.870
55.537	0.000	322.055	105675.715	470.528	-14475.300
55.878	0.000	322.055	112879.022	433.276	-13579.170
56.199	0.000	322.055	120573.336	425.833	-12741.630
56.569	0.000	322.055	128792.127	386.297	-11948.370
56.867	0.000	322.055	137571.146	368.662	-11197.440
57.235	0.000	322.054	146948.581	349.726	-10481.300
57.550	0.000	322.054	156965.221	333.773	-9818.855
57.842	0.000	322.054	167664.638	317.726	-9193.675
58.164	0.000	322.054	179093.373	343.302	-8636.389
58.478	0.000	322.054	191301.139	288.302	-8107.790
58.776	0.000	322.054	204341.039	267.825	-7594.071
59.063	0.000	322.054	218269.793	251.014	-7121.052
59.389	0.000	322.054	233147.990	217.754	-6674.970
59.652	0.000	322.054	249040.349	221.233	-6255.480
59.987	0.000	322.054	266015.998	208.306	-5859.890
60.236	0.000	322.054	284148.780	200.278	-5493.409
60.560	0.000	322.054	303517.570	188.689	-5146.580
60.969	0.000	322.054	324206.618	178.575	-4827.021
61.261	0.000	322.054	346305.920	167.898	-4522.143
61.645	0.000	322.053	369911.605	159.529	-4235.533
61.897	0.000	322.053	395126.353	154.288	-3969.794
62.202	0.000	322.053	422059.846	146.866	-3714.822
62.570	0.000	322.053	450829.241	137.744	-3482.401
62.909	0.000	322.053	481559.679	142.368	-3260.879
63.147	0.000	322.053	514384.835	132.942	-3055.912
63.491	0.000	322.053	549447.493	167.528	-2854.167
63.739	0.000	322.053	586900.171	117.752	-2710.443
64.050	0.000	322.053	626905.783	110.188	-2534.322
64.363	0.000	322.053	669638.348	105.331	-2367.060
64.618	0.000	322.053	715283.746	98.415	-2220.988
64.947	0.000	322.052	764040.529	94.245	-2072.424
65.297	0.000	322.052	816120.781	90.610	-1944.090
65.560	0.000	322.052	871751.044	87.152	-1821.310
65.892	0.000	322.052	931173.304	82.810	-1701.993
66.201	0.000	322.053	994646.037	80.570	-1596.451
66.461	0.000	322.053	1062445.341	-3.202	-1484.417
66.828	0.000	322.052	1134866.134	-0.431	-1390.180
67.252	0.000	322.052	1212223.437	0.156	-1302.296
67.613	0.000	322.052	1294853.743	-3.966	-1215.359
68.073	0.000	322.052	1383116.481	-11.435	-1139.226
68.518	0.000	322.052	1477395.584	-12.682	-1061.841
68.936	0.000	322.052	1578101.150	-15.985	-994.158
69.186	0.000	322.052	1685671.237	-18.531	-927.396
69.548	0.000	322.052	1800573.758	-20.188	-865.574
69.936	0.000	322.051	1923308.524	-22.386	-806.336
70.180	0.000	322.051	2054409.414	-23.790	-750.623
70.454	0.000	322.051	2194446.698	-23.659	-698.451
70.792	0.000	322.051	2344029.518	-25.549	-649.668
71.041	0.000	322.051	2503808.540	-26.669	-602.953
71.306	0.000	322.051	2674478.780	-26.736	-559.009
71.672	0.000	322.051	2856782.629	-28.154	-517.741
71.955	0.000	322.051	3051513.084	-27.829	-477.678
72.216	0.000	322.051	3259517.196	-28.221	-440.814
72.543	0.000	322.051	3481699.752	-28.647	-405.419
72.869	0.000	322.051	3719027.216	-28.395	-371.682
73.171	0.000	322.051	3972531.929	-27.956	-339.485
73.453	0.000	322.051	4243316.602	-26.720	-308.679
73.756	0.000	322.051	4532559.110	-26.161	-281.045
74.072	0.000	322.052	4841517.618	-25.308	-253.774
74.385	0.000	322.052	5171536.051	-24.470	-227.114
74.892	0.000	322.052	5524049.945	-23.211	-202.125
75.145	0.000	322.052	5900592.685	-21.379	-177.805
75.472	0.000	322.052	6302802.180	-19.421	-155.580
75.769	0.000	322.052	6732427.985	-17.518	-133.635
76.115	0.000	322.052	7191338.911	-14.969	-112.843
76.421	0.000	322.052	7681531.159	-12.115	-93.228
76.697	0.000	322.052	8205136.995	-8.967	-74.720
77.044	0.000	322.052	8764434.032	-5.446	-57.519
77.408	0.000	322.053	9361855.135	-1.706	-41.668
77.699	0.000	322.053	9999999.000	2.112	-27.212
