Repository: sahgyan9/Cryocon_22C_Temperature_Controller_Python-File

## 🧪 Sample Under Test: PMN-0.3PT (0.70PMN-0.30PT)

- **Material:** $0.70\text{Pb}(\text{Mg}_{1/3}\text{Nb}_{2/3})\text{O}_3 - 0.30\text{PbTiO}_3$ ($x = 0.30$), a relaxor-based ferroelectric on the rhombohedral side of the Morphotropic Phase Boundary (MPB).
- **Latest Measurement Location:** [`Cryocon-22C_and_Wayne_Kerr/Data/`](Data/)
  - **Recorded Sweeps:** 57 full-spectrum impedance files from **300.0 K to 412.0 K** in 2.0 K steps (`300K_100mV_*.dat` to `412K_100mV_*.dat`).
  - **Sweep Parameters:** 200 logarithmic frequency points from **20 Hz to 10 MHz**, 100 mV AC excitation RMS.
- **Sample Geometry & Vacuum Capacitance:**

File: Cryocon-22C_and_Wayne_Kerr/Data/324K_100mV_12-59-49.dat
Time (s)	Light (A)	T (K)	f (Hz)	R (Ohm)	X (Ohm)
1.476	0.000	324.050	20.000	8200524.000	-61098170.000
2.876	0.000	324.051	21.363	2103515.000	-62167430.000
4.180	0.000	324.051	22.819	2018316.000	-58393790.000
5.399	0.000	324.051	24.375	1911548.000	-54918810.000
6.547	0.000	324.051	26.036	1675277.000	-51343000.000
7.624	0.000	324.051	27.811	1582830.000	-48047260.000
8.641	0.000	324.051	29.707	1450886.000	-45089000.000
9.594	0.000	324.051	31.732	1341807.000	-42321100.000
10.492	0.000	324.052	33.895	1068142.000	-39580180.000
11.338	0.000	324.052	36.205	1207874.000	-37058640.000
12.137	0.000	324.052	38.673	1014053.000	-34654090.000
13.079	0.000	324.052	41.309	891872.900	-32545900.000
13.968	0.000	324.052	44.125	696555.700	-30485410.000
14.827	0.000	324.052	47.133	544049.200	-28468270.000
15.616	0.000	324.051	50.346	494698.400	-26863500.000
16.390	0.000	324.051	53.777	511406.100	-25098530.000
17.089	0.000	324.051	57.443	552451.400	-23575300.000
17.748	0.000	324.051	61.359	580671.100	-22077000.000
18.400	0.000	324.051	65.541	559970.600	-20668080.000
18.987	0.000	324.052	70.009	507078.100	-19369030.000
19.550	0.000	324.051	74.781	467998.000	-18155790.000
20.072	0.000	324.051	79.878	444654.100	-17010600.000
20.602	0.000	324.051	85.323	404137.200	-15955940.000
21.078	0.000	324.050	91.139	375286.800	-14948790.000
21.559	0.000	324.050	97.352	374157.400	-14010510.000
22.026	0.000	324.050	103.987	330455.800	-13120740.000
22.490	0.000	324.050	111.076	304399.900	-12298990.000
22.954	0.000	324.051	118.647	283674.600	-11523990.000
23.316	0.000	324.050	126.735	273930.600	-10803310.000
23.709	0.000	324.050	135.373	258242.300	-10118730.000
24.075	0.000	324.050	144.601	236819.600	-9465111.000
24.435	0.000	324.050	154.458	218796.400	-8868476.000
24.768	0.000	324.050	164.986	202970.400	-8330018.000
25.104	0.000	324.050	176.232	186331.200	-7801221.000
25.422	0.000	324.050	188.245	175926.100	-7314893.000
25.698	0.000	324.050	201.077	162558.900	-6849133.000
25.984	0.000	324.050	214.783	156227.000	-6420624.000
26.264	0.000	324.050	229.423	143117.600	-6015902.000
26.551	0.000	324.050	245.062	139673.900	-5640394.000
26.861	0.000	324.050	261.766	127311.000	-5277223.000
27.136	0.000	324.050	279.609	115781.400	-4947534.000
27.444	0.000	324.050	298.669	109407.400	-4637858.000
27.729	0.000	324.050	319.027	101829.000	-4345649.000
27.994	0.000	324.050	340.773	96146.500	-4072198.000
28.271	0.000	324.049	364.002	89889.430	-3815693.000
28.558	0.000	324.049	388.814	83168.010	-3576238.000
28.862	0.000	324.049	415.317	77604.390	-3350655.000
29.128	0.000	324.049	443.627	72288.780	-3140426.000
29.396	0.000	324.049	473.866	67804.650	-2943526.000
29.655	0.000	324.049	506.167	63540.580	-2756496.000
29.991	0.000	324.049	540.670	60609.610	-2583598.000
30.196	0.000	324.049	577.524	55663.190	-2421111.000
30.390	0.000	324.049	616.890	52887.030	-2268864.000
30.651	0.000	324.049	658.940	49590.990	-2125650.000
30.877	0.000	324.049	703.857	45449.520	-1991252.000
31.115	0.000	324.049	751.834	42777.750	-1866454.000
31.333	0.000	324.049	803.083	41213.210	-1748639.000
31.520	0.000	324.049	857.824	38390.650	-1639075.000
31.781	0.000	324.049	916.297	35838.290	-1535712.000
31.969	0.000	324.049	978.756	33187.790	-1439308.000
32.551	0.000	324.049	1045.472	31366.540	-1348410.000
33.114	0.000	324.049	1116.736	29448.440	-1263916.000
33.623	0.000	324.049	1192.857	27642.900	-1184351.000
34.119	0.000	324.049	1274.167	25771.370	-1109806.000
34.554	0.000	324.049	1361.020	24272.840	-1039822.000
35.043	0.000	324.049	1453.793	22952.060	-974279.800
35.483	0.000	324.050	1552.890	21405.400	-913115.900
35.940	0.000	324.050	1658.741	20240.570	-855651.100
36.311	0.000	324.050	1771.808	19066.740	-801826.300
36.694	0.000	324.050	1892.582	17876.650	-751416.600
37.138	0.000	324.050	2021.589	16734.140	-704134.700
37.487	0.000	324.050	2159.389	15803.630	-659917.700
37.778	0.000	324.050	2306.582	14829.050	-618242.600
38.085	0.000	324.050	2463.808	13835.040	-579415.300
38.381	0.000	324.050	2631.752	12916.140	-543129.500
38.699	0.000	324.049	2811.143	12168.100	-508730.200
38.993	0.000	324.049	3002.763	11446.790	-476809.700
39.259	0.000	324.049	3207.444	10730.170	-446872.300
39.522	0.000	324.049	3426.077	10103.580	-418790.900
39.814	0.000	324.049	3659.613	9512.735	-392364.700
40.050	0.000	324.049	3909.068	8896.831	-367682.600
40.407	0.000	324.049	4175.526	8420.588	-344592.200
40.726	0.000	324.049	4460.148	7903.914	-322924.900
41.040	0.000	324.049	4764.171	7393.825	-302635.900
41.358	0.000	324.049	5088.917	6945.405	-283579.000
41.669	0.000	324.049	5435.799	6512.755	-265814.500
41.984	0.000	324.049	5806.326	6206.164	-249123.000
42.263	0.000	324.049	6202.110	5765.966	-233287.200
42.545	0.000	324.049	6624.872	5448.067	-218710.700
42.840	0.000	324.049	7076.452	5099.115	-205077.500
43.213	0.000	324.049	7558.813	4811.787	-192135.300
43.540	0.000	324.049	8074.054	4521.459	-180058.300
43.867	0.000	324.049	8624.416	4243.369	-168695.200
44.183	0.000	324.050	9212.292	4052.898	-158105.100
44.468	0.000	324.049	9840.241	3760.556	-148191.200
44.719	0.000	324.049	10510.994	3553.723	-138830.600
44.987	0.000	324.049	11227.468	3360.187	-130102.700
45.210	0.000	324.049	11992.780	3167.861	-121966.500
45.452	0.000	324.049	12810.259	2989.272	-114273.500
45.795	0.000	324.049	13683.461	2800.392	-107122.000
46.071	0.000	324.049	14616.184	2639.999	-100384.900
46.363	0.000	324.049	15612.485	2510.832	-94076.110
46.679	0.000	324.049	16676.698	2379.426	-88178.990
46.949	0.000	324.049	17813.453	2237.325	-82650.560
47.213	0.000	324.049	19027.694	2106.239	-77453.440
47.550	0.000	324.049	20324.702	1988.331	-72606.530
47.834	0.000	324.049	21710.121	1864.340	-68038.670
48.104	0.000	324.049	23189.975	1760.483	-63788.050
48.363	0.000	324.050	24770.702	1673.822	-59780.910
48.639	0.000	324.050	26459.178	1586.222	-56030.150
48.916	0.000	324.050	28262.749	1493.195	-52522.040
49.167	0.000	324.050	30189.258	1423.094	-49193.270
49.474	0.000	324.050	32247.086	1321.855	-46117.620
49.768	0.000	324.050	34445.185	1250.004	-43226.940
50.000	0.000	324.050	36793.115	1176.109	-40514.650
50.312	0.000	324.050	39301.090	1110.666	-37978.440
50.579	0.000	324.050	41980.020	1044.309	-35595.050
51.012	0.000	324.050	44841.556	994.437	-33368.360
51.409	0.000	324.050	47898.147	930.174	-31273.910
51.848	0.000	324.050	51163.089	888.480	-29322.760
52.149	0.000	324.050	54650.583	817.543	-27491.190
52.491	0.000	324.050	58375.799	780.826	-25765.250
52.763	0.000	324.050	62354.942	721.981	-24149.830
53.179	0.000	324.050	66605.320	692.907	-22636.220
53.514	0.000	324.050	71145.421	658.606	-21215.190
53.886	0.000	324.050	75994.996	610.934	-19890.230
54.136	0.000	324.050	81175.138	571.771	-18640.520
54.425	0.000	324.050	86708.381	549.528	-17473.740
54.732	0.000	324.050	92618.793	514.882	-16373.960
54.992	0.000	324.050	98932.084	489.350	-15338.970
55.281	0.000	324.050	105675.715	446.340	-14377.110
55.572	0.000	324.050	112879.022	430.857	-13490.220
55.828	0.000	324.050	120573.336	423.500	-12645.330
56.124	0.000	324.050	128792.127	405.059	-11872.980
56.439	0.000	324.050	137571.146	362.221	-11121.080
56.864	0.000	324.050	146948.581	345.973	-10412.230
57.231	0.000	324.050	156965.221	319.339	-9759.615
57.480	0.000	324.050	167664.638	312.385	-9133.876
57.776	0.000	324.050	179093.373	341.197	-8576.019
58.126	0.000	324.050	191301.139	287.282	-8053.862
58.437	0.000	324.050	204341.039	262.914	-7551.977
58.752	0.000	324.051	218269.793	244.412	-7076.440
59.068	0.000	324.051	233147.990	224.823	-6628.317
59.373	0.000	324.051	249040.349	217.044	-6212.111
59.727	0.000	324.051	266015.998	203.171	-5822.715
59.971	0.000	324.051	284148.780	196.610	-5455.354
60.269	0.000	324.052	303517.570	187.789	-5111.129
60.673	0.000	324.052	324206.618	175.956	-4792.422
60.968	0.000	324.052	346305.920	166.192	-4488.889
61.283	0.000	324.052	369911.605	156.328	-4206.269
61.581	0.000	324.052	395126.353	151.843	-3942.650
61.829	0.000	324.052	422059.846	146.175	-3690.766
62.227	0.000	324.052	450829.241	135.857	-3458.673
62.560	0.000	324.052	481559.679	141.088	-3240.147
62.844	0.000	324.052	514384.835	131.370	-3033.569
63.206	0.000	324.053	549447.493	164.379	-2834.017
63.544	0.000	324.053	586900.171	115.844	-2690.658
63.779	0.000	324.053	626905.783	108.224	-2516.375
64.121	0.000	324.053	669638.348	104.628	-2350.398
64.404	0.000	324.052	715283.746	96.098	-2205.054
64.691	0.000	324.053	764040.529	96.073	-2056.116
65.031	0.000	324.053	816120.781	89.629	-1929.666
65.350	0.000	324.053	871751.044	85.702	-1807.675
65.613	0.000	324.052	931173.304	81.461	-1689.772
65.976	0.000	324.052	994646.037	79.859	-1584.871
66.259	0.000	324.052	1062445.341	-3.347	-1473.677
66.564	0.000	324.052	1134866.134	-0.451	-1380.442
66.991	0.000	324.051	1212223.437	-0.714	-1293.213
67.258	0.000	324.051	1294853.743	-3.917	-1206.705
67.621	0.000	324.051	1383116.481	-11.861	-1130.998
68.011	0.000	324.051	1477395.584	-12.747	-1053.962
68.493	0.000	324.050	1578101.150	-16.235	-986.527
68.763	0.000	324.050	1685671.237	-18.137	-920.493
69.127	0.000	324.050	1800573.758	-20.269	-859.174
69.481	0.000	324.050	1923308.524	-22.594	-800.257
69.754	0.000	324.050	2054409.414	-23.679	-744.916
70.117	0.000	324.050	2194446.698	-23.830	-692.815
70.384	0.000	324.050	2344029.518	-25.682	-644.850
70.717	0.000	324.049	2503808.540	-26.505	-598.234
70.976	0.000	324.049	2674478.780	-26.633	-554.644
71.348	0.000	324.049	2856782.629	-27.884	-513.571
71.644	0.000	324.049	3051513.084	-27.784	-474.009
71.983	0.000	324.049	3259517.196	-28.077	-437.453
72.236	0.000	324.049	3481699.752	-28.496	-402.117
72.602	0.000	324.048	3719027.216	-28.317	-368.636
72.919	0.000	324.048	3972531.929	-27.715	-336.740
73.380	0.000	324.048	4243316.602	-26.464	-306.127
73.719	0.000	324.048	4532559.110	-25.972	-278.676
73.968	0.000	324.047	4841517.618	-25.170	-251.548
74.253	0.000	324.047	5171536.051	-24.236	-225.058
74.660	0.000	324.047	5524049.945	-22.970	-200.223
75.054	0.000	324.047	5900592.685	-21.143	-176.060
75.334	0.000	324.047	6302802.180	-19.161	-153.954
75.622	0.000	324.047	6732427.985	-17.239	-132.190
75.969	0.000	324.046	7191338.911	-14.690	-111.503
76.334	0.000	324.046	7681531.159	-11.854	-92.067
76.607	0.000	324.046	8205136.995	-8.705	-73.657
76.903	0.000	324.046	8764434.032	-5.199	-56.573
77.304	0.000	324.046	9361855.135	-1.475	-40.857
77.556	0.000	324.046	9999999.000	2.332	-26.509

File: Cryocon-22C_and_Wayne_Kerr/Data/326K_100mV_13-06-13.dat
Time (s)	Light (A)	T (K)	f (Hz)	R (Ohm)	X (Ohm)
1.474	0.000	326.053	20.000	-4574376.000	-72520490.000
2.858	0.000	326.053	21.363	2132697.000	-62122760.000
4.188	0.000	326.053	22.819	2060578.000	-58261650.000
5.410	0.000	326.053	24.375	1936947.000	-54562700.000
6.559	0.000	326.053	26.036	1751840.000	-51090470.000
7.683	0.000	326.053	27.811	1628350.000	-47911100.000
8.698	0.000	326.053	29.707	1474897.000	-44897530.000
9.651	0.000	326.053	31.732	1361005.000	-42034110.000
10.558	0.000	326.053	33.895	1082379.000	-39404910.000
11.444	0.000	326.053	36.205	1048781.000	-36862490.000
12.242	0.000	326.054	38.673	1023182.000	-34672310.000
13.186	0.000	326.054	41.309	945148.500	-32363110.000
14.075	0.000	326.053	44.125	763100.400	-30392050.000
14.910	0.000	326.053	47.133	589816.100	-28372740.000
15.734	0.000	326.053	50.346	376600.400	-26688470.000
16.475	0.000	326.053	53.777	554021.000	-24980930.000
17.173	0.000	326.052	57.443	621045.500	-23415710.000
17.832	0.000	326.052	61.359	629899.900	-21988140.000
18.452	0.000	326.051	65.541	542821.700	-20607130.000
19.038	0.000	326.051	70.009	529170.100	-19302500.000
19.632	0.000	326.051	74.781	485529.000	-18087030.000
20.169	0.000	326.051	79.878	432050.700	-16954590.000
20.706	0.000	326.051	85.323	410235.600	-15894270.000
21.184	0.000	326.051	91.139	379201.800	-14879460.000
21.628	0.000	326.051	97.352	367898.800	-13952980.000
22.066	0.000	326.051	103.987	342726.200	-13058520.000
22.528	0.000	326.051	111.076	309989.500	-12242850.000
22.999	0.000	326.051	118.647	289314.700	-11469940.000
23.372	0.000	326.051	126.735	259549.000	-10753600.000
23.810	0.000	326.051	135.373	246537.300	-10078660.000
24.174	0.000	326.052	144.601	252553.000	-9433958.000
24.543	0.000	326.052	154.458	233741.800	-8849543.000
24.909	0.000	326.052	164.986	205765.700	-8289480.000
25.241	0.000	326.052	176.232	188702.000	-7768772.000
25.541	0.000	326.052	188.245	173521.400	-7278864.000
25.870	0.000	326.052	201.077	163837.600	-6820998.000
26.121	0.000	326.052	214.783	154438.100	-6391506.000
26.393	0.000	326.052	229.423	142534.300	-5989425.000
26.631	0.000	326.052	245.062	129381.400	-5614152.000
26.952	0.000	326.052	261.766	122002.000	-5255861.000
27.239	0.000	326.052	279.609	117118.200	-4927189.000
27.534	0.000	326.052	298.669	107576.500	-4616565.000
27.840	0.000	326.052	319.027	101612.500	-4326325.000
28.106	0.000	326.052	340.773	94185.290	-4053389.000
28.368	0.000	326.052	364.002	89146.720	-3798396.000
28.632	0.000	326.052	388.814	83133.250	-3559154.000
28.913	0.000	326.052	415.317	76907.560	-3335424.000
29.174	0.000	326.052	443.627	71495.560	-3125156.000
29.440	0.000	326.052	473.866	67765.880	-2927077.000
29.644	0.000	326.052	506.167	63284.100	-2743927.000
29.901	0.000	326.052	540.670	59634.320	-2570547.000
30.109	0.000	326.053	577.524	55988.380	-2408006.000
30.339	0.000	326.053	616.890	50757.060	-2257830.000
30.595	0.000	326.053	658.940	48437.520	-2114562.000
30.828	0.000	326.053	703.857	46050.380	-1981848.000
31.083	0.000	326.053	751.834	42171.370	-1856971.000
31.333	0.000	326.053	803.083	39941.050	-1740230.000
31.525	0.000	326.053	857.824	37125.830	-1630277.000
31.733	0.000	326.053	916.297	34744.740	-1527299.000
31.997	0.000	326.053	978.756	32233.830	-1431612.000
32.548	0.000	326.053	1045.472	30391.430	-1341608.000
33.126	0.000	326.053	1116.736	28170.740	-1257351.000
33.663	0.000	326.053	1192.857	26534.410	-1177976.000
34.212	0.000	326.053	1274.167	25173.520	-1103784.000
34.660	0.000	326.053	1361.020	23327.610	-1034784.000
35.133	0.000	326.053	1453.793	21770.380	-969447.800
35.551	0.000	326.053	1552.890	20856.650	-908374.100
35.922	0.000	326.054	1658.741	19293.990	-851200.600
36.295	0.000	326.054	1771.808	18174.310	-797542.500
36.653	0.000	326.054	1892.582	17112.670	-747425.200
36.973	0.000	326.054	2021.589	16143.600	-700433.700
37.277	0.000	326.054	2159.389	15156.010	-656469.100
37.567	0.000	326.054	2306.582	14196.980	-615078.800
37.880	0.000	326.054	2463.808	13299.220	-576287.900
38.187	0.000	326.054	2631.752	12478.850	-540089.800
38.489	0.000	326.054	2811.143	11766.670	-506029.400
38.764	0.000	326.054	3002.763	11057.510	-474218.800
39.021	0.000	326.054	3207.444	10451.110	-444299.500
39.309	0.000	326.054	3426.077	9739.486	-416350.700
39.598	0.000	326.054	3659.613	9139.186	-390251.900
39.866	0.000	326.054	3909.068	8688.206	-365587.200
40.244	0.000	326.054	4175.526	8010.564	-342696.200
40.664	0.000	326.054	4460.148	7694.931	-321090.200
40.979	0.000	326.054	4764.171	7035.671	-300883.800
41.328	0.000	326.054	5088.917	6626.209	-281958.900
41.605	0.000	326.054	5435.799	6318.965	-264222.400
41.954	0.000	326.054	5806.326	5827.264	-247571.000
42.218	0.000	326.054	6202.110	5581.816	-231984.000
42.538	0.000	326.054	6624.872	5213.905	-217397.600
42.839	0.000	326.054	7076.452	5057.720	-203726.700
43.162	0.000	326.054	7558.813	4589.557	-190932.400
43.471	0.000	326.054	8074.054	4319.136	-178979.600
43.788	0.000	326.054	8624.416	4077.659	-167662.300
44.090	0.000	326.054	9212.292	3910.123	-157208.800
44.346	0.000	326.054	9840.241	3640.236	-147258.300
44.620	0.000	326.054	10510.994	3453.337	-137983.800
44.896	0.000	326.054	11227.468	3269.462	-129315.100
45.223	0.000	326.054	11992.780	3062.878	-121169.900
45.575	0.000	326.053	12810.259	2897.015	-113589.700
45.875	0.000	326.053	13683.461	2732.046	-106412.800
46.139	0.000	326.053	14616.184	2590.596	-99749.260
46.415	0.000	326.053	15612.485	2421.141	-93479.080
46.693	0.000	326.053	16676.698	2303.011	-87619.340
47.026	0.000	326.053	17813.453	2168.364	-82102.590
47.267	0.000	326.053	19027.694	2044.936	-76965.330
47.571	0.000	326.053	20324.702	1931.423	-72122.890
47.831	0.000	326.053	21710.121	1837.394	-67597.170
48.184	0.000	326.053	23189.975	1719.688	-63344.180
48.474	0.000	326.053	24770.702	1625.708	-59378.910
48.727	0.000	326.053	26459.178	1530.763	-55643.400
49.018	0.000	326.053	28262.749	1440.918	-52146.470
49.309	0.000	326.053	30189.258	1348.705	-48879.560
49.605	0.000	326.053	32247.086	1289.863	-45823.510
49.866	0.000	326.053	34445.185	1214.401	-42938.150
50.148	0.000	326.053	36793.115	1143.294	-40262.700
50.425	0.000	326.053	39301.090	1086.252	-37723.880
50.690	0.000	326.053	41980.020	1020.339	-35352.400
51.034	0.000	326.053	44841.556	966.912	-33141.800
51.441	0.000	326.053	47898.147	906.994	-31059.290
51.813	0.000	326.053	51163.089	858.393	-29108.790
52.153	0.000	326.053	54650.583	801.664	-27295.760
52.529	0.000	326.053	58375.799	773.110	-25584.670
52.796	0.000	326.053	62354.942	727.588	-23965.880
53.201	0.000	326.053	66605.320	680.492	-22469.640
53.506	0.000	326.053	71145.421	637.145	-21064.690
53.793	0.000	326.053	75994.996	605.208	-19736.930
54.040	0.000	326.054	81175.138	574.086	-18516.700
54.346	0.000	326.054	86708.381	543.611	-17355.170
54.649	0.000	326.054	92618.793	508.474	-16264.940
54.945	0.000	326.054	98932.084	482.840	-15238.620
55.308	0.000	326.054	105675.715	434.506	-14301.250
55.551	0.000	326.054	112879.022	428.298	-13401.510
55.901	0.000	326.054	120573.336	404.922	-12549.340
56.228	0.000	326.054	128792.127	375.926	-11763.280
56.551	0.000	326.054	137571.146	358.976	-11034.520
56.935	0.000	326.053	146948.581	336.349	-10341.700
57.265	0.000	326.053	156965.221	327.649	-9693.032
57.582	0.000	326.053	167664.638	305.446	-9071.715
57.895	0.000	326.053	179093.373	336.095	-8526.064
58.276	0.000	326.053	191301.139	280.887	-7995.402
58.594	0.000	326.053	204341.039	260.378	-7499.654
58.854	0.000	326.053	218269.793	241.311	-7027.743
59.189	0.000	326.052	233147.990	228.688	-6590.330
59.482	0.000	326.052	249040.349	212.143	-6167.990
59.804	0.000	326.052	266015.998	203.873	-5780.814
60.094	0.000	326.052	284148.780	193.336	-5417.567
60.392	0.000	326.053	303517.570	183.501	-5076.306
60.839	0.000	326.053	324206.618	172.807	-4759.311
61.155	0.000	326.053	346305.920	164.291	-4458.615
61.500	0.000	326.053	369911.605	155.554	-4175.739
61.800	0.000	326.053	395126.353	149.094	-3914.113
62.107	0.000	326.053	422059.846	146.212	-3665.901
62.431	0.000	326.053	450829.241	133.216	-3433.796
62.811	0.000	326.053	481559.679	136.924	-3218.609
63.141	0.000	326.053	514384.835	129.170	-3012.751
63.453	0.000	326.053	549447.493	159.380	-2816.142
63.808	0.000	326.053	586900.171	114.307	-2670.072
64.122	0.000	326.053	626905.783	106.746	-2497.990
64.515	0.000	326.054	669638.348	103.662	-2333.435
64.796	0.000	326.054	715283.746	95.144	-2189.566
65.194	0.000	326.053	764040.529	95.533	-2045.290
65.460	0.000	326.053	816120.781	89.053	-1916.601
65.737	0.000	326.053	871751.044	85.058	-1794.649
66.064	0.000	326.053	931173.304	80.302	-1677.696
66.414	0.000	326.053	994646.037	78.681	-1572.953
66.738	0.000	326.053	1062445.341	-4.070	-1462.565
66.989	0.000	326.053	1134866.134	-1.535	-1370.645
67.390	0.000	326.053	1212223.437	-1.224	-1283.444
67.692	0.000	326.053	1294853.743	-3.803	-1197.939
67.988	0.000	326.053	1383116.481	-12.157	-1122.593
68.396	0.000	326.053	1477395.584	-12.580	-1045.963
68.876	0.000	326.053	1578101.150	-16.309	-978.988
69.144	0.000	326.053	1685671.237	-18.182	-913.912
69.425	0.000	326.053	1800573.758	-20.316	-852.677
69.791	0.000	326.053	1923308.524	-22.382	-793.806
70.123	0.000	326.053	2054409.414	-23.709	-739.385
70.505	0.000	326.053	2194446.698	-23.459	-687.340
70.778	0.000	326.052	2344029.518	-25.870	-639.895
71.028	0.000	326.052	2503808.540	-26.365	-593.607
71.351	0.000	326.052	2674478.780	-26.316	-550.507
71.757	0.000	326.052	2856782.629	-27.810	-509.562
72.011	0.000	326.052	3051513.084	-27.548	-470.186
72.347	0.000	326.052	3259517.196	-28.007	-433.862
72.688	0.000	326.052	3481699.752	-28.247	-398.963
73.056	0.000	326.052	3719027.216	-28.082	-365.500
73.387	0.000	326.052	3972531.929	-27.474	-333.859
73.683	0.000	326.052	4243316.602	-26.216	-303.353
73.973	0.000	326.052	4532559.110	-25.698	-276.295
74.303	0.000	326.052	4841517.618	-24.978	-249.298
74.644	0.000	326.052	5171536.051	-23.946	-222.941
75.031	0.000	326.052	5524049.945	-22.690	-198.334
75.334	0.000	326.052	5900592.685	-20.856	-174.367
75.632	0.000	326.053	6302802.180	-18.882	-152.351
75.895	0.000	326.053	6732427.985	-16.984	-130.715
76.193	0.000	326.053	7191338.911	-14.407	-110.221
76.560	0.000	326.053	7681531.159	-11.582	-90.874
76.979	0.000	326.053	8205136.995	-8.441	-72.594
77.245	0.000	326.053	8764434.032	-4.957	-55.660
77.585	0.000	326.053	9361855.135	-1.242	-40.035
77.820	0.000	326.053	9999999.000	2.554	-25.801

File: Cryocon-22C_and_Wayne_Kerr/Data/328K_100mV_13-12-38.dat
Time (s)	Light (A)	T (K)	f (Hz)	R (Ohm)	X (Ohm)
1.471	0.000	328.053	20.000	-3171378.000	-60556070.000
2.855	0.000	328.053	21.363	2111528.000	-61944310.000
4.154	0.000	328.054	22.819	2020094.000	-57711580.000
5.377	0.000	328.054	24.375	1658329.000	-54235800.000
6.525	0.000	328.055	26.036	1655389.000	-50813010.000
7.641	0.000	328.055	27.811	1423462.000	-47596720.000
8.655	0.000	328.055	29.707	1310223.000	-44570770.000
9.611	0.000	328.054	31.732	1227404.000	-41732790.000
10.510	0.000	328.054	33.895	1255457.000	-39086380.000
11.356	0.000	328.054	36.205	1017263.000	-36743800.000
12.155	0.000	328.054	38.673	1129902.000	-34458800.000
13.097	0.000	328.054	41.309	900244.600	-32159110.000
13.984	0.000	328.053	44.125	719371.000	-30144810.000
14.820	0.000	328.053	47.133	671571.900	-28203270.000
15.605	0.000	328.052	50.346	369773.100	-26356680.000
16.352	0.000	328.052	53.777	538730.000	-24786840.000
17.080	0.000	328.051	57.443	591124.300	-23263820.000
17.739	0.000	328.051	61.359	585913.600	-21801900.000
18.362	0.000	328.051	65.541	533048.600	-20474150.000
18.948	0.000	328.051	70.009	512291.400	-19177460.000
19.501	0.000	328.050	74.781	474181.000	-17975150.000
20.024	0.000	328.050	79.878	425481.900	-16819800.000
20.532	0.000	328.050	85.323	395250.300	-15774440.000
21.021	0.000	328.051	91.139	370933.900	-14769310.000
21.512	0.000	328.051	97.352	360501.100	-13842610.000
21.978	0.000	328.051	103.987	321438.800	-12970730.000
22.435	0.000	328.051	111.076	302329.100	-12152510.000
22.828	0.000	328.051	118.647	277044.500	-11387480.000
23.240	0.000	328.052	126.735	258358.900	-10682510.000
23.694	0.000	328.052	135.373	241025.900	-9998285.000
24.090	0.000	328.052	144.601	224631.700	-9352958.000
24.403	0.000	328.052	154.458	204802.800	-8766180.000
24.803	0.000	328.053	164.986	197243.000	-8235894.000
25.156	0.000	328.053	176.232	180695.600	-7715586.000
25.500	0.000	328.053	188.245	173671.500	-7227538.000
25.817	0.000	328.053	201.077	161145.800	-6772449.000
26.103	0.000	328.053	214.783	149563.800	-6348736.000
26.378	0.000	328.053	229.423	139224.900	-5945879.000
26.674	0.000	328.053	245.062	133930.600	-5571981.000
26.940	0.000	328.053	261.766	122718.100	-5216414.000
27.255	0.000	328.053	279.609	112016.900	-4890320.000
27.506	0.000	328.052	298.669	104133.900	-4582360.000
27.794	0.000	328.052	319.027	98674.510	-4294269.000
28.029	0.000	328.052	340.773	91729.440	-4024589.000
28.334	0.000	328.052	364.002	85259.150	-3770016.000
28.567	0.000	328.052	388.814	79509.470	-3533161.000
28.796	0.000	328.052	415.317	74509.450	-3309900.000
29.051	0.000	328.052	443.627	70092.130	-3102259.000
29.333	0.000	328.052	473.866	64426.880	-2907353.000
29.533	0.000	328.052	506.167	60681.660	-2724647.000
29.820	0.000	328.052	540.670	57021.700	-2551717.000
30.012	0.000	328.052	577.524	52712.090	-2390453.000
30.240	0.000	328.052	616.890	49969.080	-2240872.000
30.457	0.000	328.052	658.940	46799.710	-2099062.000
30.694	0.000	328.052	703.857	44004.290	-1967068.000
30.953	0.000	328.052	751.834	41248.230	-1843384.000
31.182	0.000	328.052	803.083	38195.790	-1727399.000
31.392	0.000	328.052	857.824	36324.780	-1618130.000
31.653	0.000	328.052	916.297	33828.820	-1516539.000
31.879	0.000	328.052	978.756	31155.260	-1420597.000
32.413	0.000	328.052	1045.472	29490.860	-1331653.000
32.945	0.000	328.052	1116.736	27899.680	-1247958.000
33.439	0.000	328.052	1192.857	26130.730	-1169107.000
33.956	0.000	328.052	1274.167	24309.520	-1095529.000
34.438	0.000	328.052	1361.020	23162.630	-1026940.000
34.865	0.000	328.052	1453.793	21854.580	-962096.100
35.317	0.000	328.052	1552.890	20665.460	-901633.400
35.672	0.000	328.052	1658.741	19382.460	-845161.000
36.040	0.000	328.052	1771.808	18316.890	-791739.100
36.399	0.000	328.052	1892.582	17066.490	-741738.600
36.771	0.000	328.052	2021.589	15838.530	-695090.800
37.137	0.000	328.052	2159.389	14955.340	-651354.300
37.492	0.000	328.052	2306.582	14094.240	-610339.100
37.807	0.000	328.053	2463.808	13216.250	-571943.100
38.124	0.000	328.053	2631.752	12483.250	-535999.100
38.437	0.000	328.052	2811.143	11574.990	-502179.700
38.732	0.000	328.052	3002.763	10920.410	-470438.600
38.992	0.000	328.052	3207.444	10254.290	-440847.800
39.300	0.000	328.052	3426.077	9558.377	-412961.900
39.597	0.000	328.052	3659.613	9212.218	-387326.300
39.818	0.000	328.052	3909.068	8550.411	-362784.400
40.193	0.000	328.052	4175.526	8013.938	-339785.500
40.529	0.000	328.052	4460.148	7646.834	-318795.400
40.900	0.000	328.052	4764.171	7137.084	-298734.300
41.221	0.000	328.052	5088.917	6764.293	-279706.900
41.552	0.000	328.052	5435.799	6244.043	-262041.900
41.902	0.000	328.052	5806.326	5817.468	-245564.100
42.201	0.000	328.052	6202.110	5595.670	-230108.200
42.488	0.000	328.052	6624.872	5163.533	-215589.000
42.733	0.000	328.052	7076.452	4883.613	-201986.500
42.979	0.000	328.052	7558.813	4610.808	-189239.000
43.370	0.000	328.052	8074.054	4301.374	-177482.000
43.643	0.000	328.052	8624.416	4104.195	-166249.800
43.916	0.000	328.052	9212.292	3887.530	-155817.800
44.180	0.000	328.052	9840.241	3616.206	-145984.300
44.421	0.000	328.053	10510.994	3446.488	-136877.600
44.691	0.000	328.053	11227.468	3236.003	-128244.300
44.963	0.000	328.053	11992.780	3082.557	-120205.100
45.219	0.000	328.053	12810.259	2915.097	-112658.500
45.500	0.000	328.053	13683.461	2728.547	-105560.200
45.788	0.000	328.053	14616.184	2602.272	-98978.320
46.063	0.000	328.053	15612.485	2463.828	-92817.570
46.315	0.000	328.053	16676.698	2301.000	-86996.110
46.547	0.000	328.053	17813.453	2170.790	-81435.670
46.877	0.000	328.053	19027.694	2063.959	-76357.900
47.148	0.000	328.054	20324.702	1927.670	-71603.530
47.426	0.000	328.054	21710.121	1816.691	-67114.570
47.693	0.000	328.054	23189.975	1713.788	-62921.500
47.967	0.000	328.053	24770.702	1594.221	-58970.270
48.222	0.000	328.053	26459.178	1525.037	-55259.520
48.499	0.000	328.053	28262.749	1458.077	-51775.750
48.771	0.000	328.053	30189.258	1382.392	-48542.190
49.074	0.000	328.053	32247.086	1284.849	-45466.830
49.343	0.000	328.053	34445.185	1221.482	-42638.340
49.621	0.000	328.053	36793.115	1142.676	-39963.780
49.900	0.000	328.053	39301.090	1078.548	-37464.470
50.146	0.000	328.053	41980.020	1017.753	-35112.690
50.590	0.000	328.053	44841.556	965.792	-32910.170
51.011	0.000	328.054	47898.147	914.862	-30844.850
51.430	0.000	328.054	51163.089	864.479	-28906.820
51.731	0.000	328.054	54650.583	805.721	-27105.730
52.115	0.000	328.054	58375.799	755.937	-25397.200
52.409	0.000	328.054	62354.942	715.525	-23783.290
52.838	0.000	328.054	66605.320	674.991	-22314.420
53.191	0.000	328.054	71145.421	630.459	-20920.830
53.447	0.000	328.054	75994.996	601.365	-19612.580
53.752	0.000	328.054	81175.138	568.525	-18373.040
54.080	0.000	328.054	86708.381	538.675	-17218.740
54.446	0.000	328.054	92618.793	507.340	-16154.190
54.749	0.000	328.053	98932.084	478.253	-15135.050
55.034	0.000	328.053	105675.715	418.666	-14206.360
55.336	0.000	328.053	112879.022	411.348	-13295.970
55.653	0.000	328.053	120573.336	392.740	-12463.710
56.014	0.000	328.053	128792.127	405.528	-11721.490
56.327	0.000	328.053	137571.146	351.322	-10959.700
56.668	0.000	328.053	146948.581	335.975	-10271.210
56.956	0.000	328.053	156965.221	312.696	-9622.859
57.288	0.000	328.053	167664.638	304.789	-9003.776
57.636	0.000	328.053	179093.373	328.895	-8461.660
57.945	0.000	328.053	191301.139	287.448	-7932.313
58.250	0.000	328.053	204341.039	255.364	-7446.937
58.536	0.000	328.053	218269.793	240.232	-6976.204
58.913	0.000	328.053	233147.990	219.701	-6539.587
59.226	0.000	328.053	249040.349	210.452	-6123.804
59.539	0.000	328.053	266015.998	199.752	-5737.145
59.860	0.000	328.053	284148.780	193.152	-5377.647
60.198	0.000	328.053	303517.570	181.518	-5038.391
60.616	0.000	328.053	324206.618	170.037	-4725.665
60.991	0.000	328.054	346305.920	162.306	-4427.130
61.299	0.000	328.054	369911.605	151.975	-4147.498
61.552	0.000	328.054	395126.353	147.420	-3885.392
61.901	0.000	328.054	422059.846	144.845	-3638.797
62.238	0.000	328.054	450829.241	131.469	-3409.695
62.501	0.000	328.054	481559.679	134.865	-3196.624
62.823	0.000	328.054	514384.835	128.429	-2990.327
63.162	0.000	328.054	549447.493	156.524	-2794.931
63.413	0.000	328.054	586900.171	112.614	-2651.001
63.687	0.000	328.054	626905.783	103.948	-2478.353
64.020	0.000	328.055	669638.348	102.634	-2317.024
64.278	0.000	328.055	715283.746	94.157	-2172.394
64.636	0.000	328.055	764040.529	89.160	-2026.154
64.972	0.000	328.055	816120.781	88.177	-1902.252
65.229	0.000	328.055	871751.044	83.366	-1781.063
65.530	0.000	328.055	931173.304	79.762	-1665.089
65.817	0.000	328.055	994646.037	77.994	-1560.691
66.085	0.000	328.055	1062445.341	-3.722	-1451.261
66.377	0.000	328.055	1134866.134	-2.048	-1359.392
66.800	0.000	328.055	1212223.437	-1.733	-1273.695
67.067	0.000	328.055	1294853.743	-3.318	-1189.295
67.444	0.000	328.055	1383116.481	-12.565	-1114.112
67.865	0.000	328.055	1477395.584	-12.561	-1038.222
68.322	0.000	328.055	1578101.150	-16.227	-971.443
68.593	0.000	328.055	1685671.237	-18.123	-906.586
68.939	0.000	328.055	1800573.758	-20.420	-846.205
69.359	0.000	328.055	1923308.524	-22.281	-787.909
69.668	0.000	328.055	2054409.414	-23.503	-733.446
69.988	0.000	328.055	2194446.698	-22.995	-682.136
70.343	0.000	328.055	2344029.518	-25.469	-634.749
70.619	0.000	328.055	2503808.540	-26.329	-588.966
70.869	0.000	328.055	2674478.780	-26.360	-546.152
71.293	0.000	328.055	2856782.629	-27.731	-505.495
71.569	0.000	328.055	3051513.084	-27.470	-466.460
71.825	0.000	328.055	3259517.196	-27.740	-430.328
72.162	0.000	328.055	3481699.752	-28.174	-395.547
72.524	0.000	328.055	3719027.216	-27.830	-362.386
72.778	0.000	328.055	3972531.929	-27.178	-330.944
73.155	0.000	328.055	4243316.602	-25.869	-300.678
73.448	0.000	328.055	4532559.110	-25.426	-273.790
73.747	0.000	328.055	4841517.618	-24.608	-247.019
73.989	0.000	328.055	5171536.051	-23.727	-220.843
74.397	0.000	328.055	5524049.945	-22.414	-196.377
74.749	0.000	328.055	5900592.685	-20.678	-172.593
75.002	0.000	328.055	6302802.180	-18.660	-150.748
75.323	0.000	328.055	6732427.985	-16.697	-129.243
75.646	0.000	328.055	7191338.911	-14.169	-108.872
75.933	0.000	328.055	7681531.159	-11.309	-89.673
76.241	0.000	328.055	8205136.995	-8.189	-71.530
76.585	0.000	328.055	8764434.032	-4.702	-54.707
76.965	0.000	328.055	9361855.135	-1.002	-39.209
77.297	0.000	328.055	9999999.000	2.784	-25.087

File: Cryocon-22C_and_Wayne_Kerr/Data/330K_100mV_13-19-02.dat
Time (s)	Light (A)	T (K)	f (Hz)	R (Ohm)	X (Ohm)
1.474	0.000	330.054	20.000	464795.100	-74967160.000
2.864	0.000	330.054	21.363	2179588.000	-61339450.000
4.163	0.000	330.053	22.819	1743272.000	-57715630.000
5.385	0.000	330.053	24.375	1673649.000	-53972430.000
6.531	0.000	330.053	26.036	1583830.000	-50581740.000
7.618	0.000	330.053	27.811	1505363.000	-47376840.000
8.634	0.000	330.053	29.707	1251600.000	-44408240.000
9.646	0.000	330.053	31.732	1234915.000	-41680950.000
10.546	0.000	330.053	33.895	1071175.000	-38860260.000
11.393	0.000	330.053	36.205	1184583.000	-36504610.000
12.191	0.000	330.053	38.673	1046489.000	-34047580.000
13.136	0.000	330.053	41.309	864961.700	-32004730.000
14.025	0.000	330.052	44.125	676160.800	-29913630.000
14.859	0.000	330.052	47.133	612295.900	-28077560.000
15.674	0.000	330.052	50.346	437690.400	-26192560.000
16.416	0.000	330.053	53.777	551868.000	-24679060.000
17.113	0.000	330.053	57.443	607020.200	-23152310.000
17.805	0.000	330.053	61.359	602108.500	-21701650.000
18.424	0.000	330.052	65.541	522292.500	-20361200.000
19.048	0.000	330.052	70.009	482757.200	-19065890.000
19.601	0.000	330.053	74.781	462128.000	-17836900.000
20.128	0.000	330.053	79.878	446502.200	-16734130.000
20.622	0.000	330.053	85.323	410625.700	-15686150.000
21.106	0.000	330.053	91.139	377615.600	-14690390.000
21.566	0.000	330.053	97.352	343913.000	-13778080.000
21.995	0.000	330.053	103.987	325764.700	-12914160.000
22.502	0.000	330.053	111.076	299731.000	-12094570.000
22.980	0.000	330.053	118.647	279089.400	-11330480.000
23.500	0.000	330.053	126.735	264308.100	-10621310.000
23.913	0.000	330.053	135.373	240120.100	-9946187.000
24.323	0.000	330.053	144.601	238853.400	-9333982.000
24.720	0.000	330.054	154.458	221885.100	-8717146.000
25.022	0.000	330.054	164.986	194616.800	-8187846.000
25.384	0.000	330.054	176.232	182709.400	-7673012.000
25.722	0.000	330.053	188.245	169729.300	-7185497.000
26.010	0.000	330.053	201.077	163183.600	-6736263.000
26.340	0.000	330.053	214.783	147534.500	-6311273.000
26.594	0.000	330.054	229.423	139591.600	-5913284.000
26.868	0.000	330.054	245.062	127120.600	-5538319.000
27.150	0.000	330.054	261.766	116717.700	-5188638.000
27.476	0.000	330.054	279.609	112281.100	-4863885.000
27.794	0.000	330.053	298.669	102931.900	-4558336.000
28.066	0.000	330.053	319.027	97733.890	-4271297.000
28.317	0.000	330.053	340.773	91001.490	-4002233.000
28.573	0.000	330.053	364.002	85159.740	-3749792.000
28.834	0.000	330.053	388.814	79408.790	-3513394.000
29.034	0.000	330.053	415.317	74432.360	-3292857.000
29.320	0.000	330.053	443.627	69322.660	-3085060.000
29.549	0.000	330.053	473.866	65564.330	-2890384.000
29.830	0.000	330.053	506.167	61328.150	-2709316.000
30.068	0.000	330.053	540.670	57118.900	-2538141.000
30.264	0.000	330.053	577.524	53568.980	-2377563.000
30.523	0.000	330.053	616.890	49597.850	-2228569.000
30.790	0.000	330.053	658.940	46464.000	-2088047.000
31.010	0.000	330.053	703.857	43897.650	-1956299.000
31.256	0.000	330.054	751.834	40494.380	-1832900.000
31.488	0.000	330.054	803.083	37733.740	-1718189.000
31.693	0.000	330.054	857.824	35341.920	-1609457.000
31.888	0.000	330.054	916.297	33138.920	-1507885.000
32.136	0.000	330.054	978.756	31105.750	-1412783.000
32.740	0.000	330.054	1045.472	28967.290	-1324356.000
33.268	0.000	330.054	1116.736	27055.840	-1241135.000
33.795	0.000	330.054	1192.857	25543.780	-1162608.000
34.298	0.000	330.054	1274.167	23837.190	-1089682.000
34.737	0.000	330.054	1361.020	22517.170	-1020934.000
35.189	0.000	330.055	1453.793	20949.410	-956693.400
35.597	0.000	330.055	1552.890	19756.030	-896566.200
35.999	0.000	330.054	1658.741	18321.120	-839908.300
36.361	0.000	330.054	1771.808	17255.320	-787105.200
36.723	0.000	330.054	1892.582	16246.060	-737465.500
37.074	0.000	330.054	2021.589	15135.640	-691065.900
37.452	0.000	330.054	2159.389	14343.990	-647386.200
37.796	0.000	330.054	2306.582	13440.370	-606674.800
38.109	0.000	330.054	2463.808	12585.200	-568424.200
38.478	0.000	330.054	2631.752	11747.280	-532741.500
38.735	0.000	330.054	2811.143	11087.460	-499138.600
39.089	0.000	330.054	3002.763	10507.590	-467682.800
39.342	0.000	330.054	3207.444	9810.502	-438247.900
39.669	0.000	330.054	3426.077	9192.176	-410661.000
39.994	0.000	330.054	3659.613	8676.834	-384775.400
40.316	0.000	330.054	3909.068	8169.188	-360597.800
40.704	0.000	330.054	4175.526	7695.067	-337926.300
41.017	0.000	330.054	4460.148	7167.504	-316651.500
41.331	0.000	330.054	4764.171	6811.002	-296627.700
41.628	0.000	330.054	5088.917	6475.333	-277939.900
41.954	0.000	330.054	5435.799	6054.528	-260478.900
42.251	0.000	330.054	5806.326	5580.128	-244125.100
42.551	0.000	330.054	6202.110	5322.498	-228785.400
42.851	0.000	330.054	6624.872	5000.194	-214321.600
43.160	0.000	330.054	7076.452	4745.168	-200841.600
43.474	0.000	330.054	7558.813	4456.073	-188211.300
43.835	0.000	330.054	8074.054	4227.512	-176381.600
44.180	0.000	330.054	8624.416	3926.551	-165282.200
44.502	0.000	330.054	9212.292	3773.652	-154909.600
44.794	0.000	330.054	9840.241	3501.781	-145164.100
45.057	0.000	330.054	10510.994	3283.535	-135985.000
45.323	0.000	330.054	11227.468	3099.171	-127431.800
45.598	0.000	330.054	11992.780	2911.778	-119422.800
45.948	0.000	330.054	12810.259	2774.288	-111934.400
46.231	0.000	330.054	13683.461	2626.756	-104878.300
46.508	0.000	330.054	14616.184	2469.604	-98293.030
46.720	0.000	330.054	15612.485	2323.557	-92120.040
47.084	0.000	330.054	16676.698	2202.887	-86327.740
47.354	0.000	330.054	17813.453	2072.472	-80894.330
47.594	0.000	330.054	19027.694	1963.377	-75827.400
47.882	0.000	330.054	20324.702	1868.460	-71064.800
48.184	0.000	330.054	21710.121	1759.875	-66581.890
48.484	0.000	330.054	23189.975	1630.980	-62416.770
48.796	0.000	330.054	24770.702	1552.636	-58483.190
49.085	0.000	330.054	26459.178	1466.651	-54830.850
49.374	0.000	330.054	28262.749	1373.836	-51365.200
49.705	0.000	330.054	30189.258	1272.705	-48150.900
50.070	0.000	330.054	32247.086	1229.923	-45123.520
50.358	0.000	330.054	34445.185	1171.147	-42290.720
50.608	0.000	330.054	36793.115	1110.030	-39637.460
50.911	0.000	330.054	39301.090	1032.901	-37152.110
51.193	0.000	330.054	41980.020	983.738	-34827.360
51.614	0.000	330.054	44841.556	926.711	-32636.460
52.023	0.000	330.053	47898.147	874.549	-30589.300
52.453	0.000	330.053	51163.089	846.375	-28672.390
52.762	0.000	330.053	54650.583	778.264	-26888.240
53.113	0.000	330.053	58375.799	739.945	-25191.450
53.388	0.000	330.053	62354.942	671.379	-23606.580
53.793	0.000	330.053	66605.320	649.445	-22131.790
54.130	0.000	330.053	71145.421	616.157	-20743.740
54.501	0.000	330.053	75994.996	585.993	-19451.670
54.812	0.000	330.053	81175.138	552.139	-18223.220
55.089	0.000	330.053	86708.381	518.340	-17082.780
55.413	0.000	330.053	92618.793	490.943	-16010.980
55.708	0.000	330.053	98932.084	448.111	-15006.350
56.067	0.000	330.054	105675.715	435.559	-14055.080
56.341	0.000	330.054	112879.022	405.941	-13185.940
56.640	0.000	330.054	120573.336	387.565	-12350.010
57.019	0.000	330.054	128792.127	378.979	-11575.880
57.334	0.000	330.054	137571.146	350.791	-10864.260
57.722	0.000	330.054	146948.581	326.604	-10180.060
58.044	0.000	330.054	156965.221	310.460	-9539.434
58.309	0.000	330.054	167664.638	293.538	-8928.068
58.631	0.000	330.054	179093.373	320.627	-8395.396
58.980	0.000	330.054	191301.139	270.431	-7865.976
59.300	0.000	330.054	204341.039	252.703	-7385.112
59.599	0.000	330.054	218269.793	235.137	-6917.313
59.946	0.000	330.054	233147.990	216.860	-6484.597
60.252	0.000	330.054	249040.349	208.343	-6069.485
60.636	0.000	330.054	266015.998	195.350	-5685.672
60.951	0.000	330.054	284148.780	186.135	-5331.665
61.240	0.000	330.054	303517.570	177.903	-4997.871
61.680	0.000	330.054	324206.618	168.123	-4685.371
61.967	0.000	330.054	346305.920	158.118	-4386.339
62.259	0.000	330.054	369911.605	149.564	-4110.842
62.561	0.000	330.054	395126.353	143.291	-3851.910
62.867	0.000	330.054	422059.846	142.367	-3608.933
63.217	0.000	330.054	450829.241	130.603	-3379.581
63.528	0.000	330.054	481559.679	130.975	-3169.131
63.776	0.000	330.054	514384.835	124.474	-2965.878
64.110	0.000	330.054	549447.493	154.075	-2770.368
64.427	0.000	330.054	586900.171	110.781	-2626.401
64.677	0.000	330.053	626905.783	102.662	-2456.896
65.004	0.000	330.053	669638.348	101.830	-2295.287
65.376	0.000	330.053	715283.746	92.814	-2152.770
65.716	0.000	330.053	764040.529	92.142	-2013.749
65.961	0.000	330.053	816120.781	87.226	-1885.331
66.311	0.000	330.053	871751.044	82.342	-1765.880
66.589	0.000	330.053	931173.304	78.673	-1649.750
66.852	0.000	330.053	994646.037	76.766	-1546.725
67.205	0.000	330.053	1062445.341	-4.549	-1437.891
67.555	0.000	330.053	1134866.134	-2.851	-1347.640
67.978	0.000	330.053	1212223.437	-2.047	-1261.652
68.245	0.000	330.053	1294853.743	-2.940	-1179.050
68.604	0.000	330.053	1383116.481	-12.476	-1103.788
69.020	0.000	330.053	1477395.584	-12.260	-1028.667
69.453	0.000	330.053	1578101.150	-16.029	-962.090
69.792	0.000	330.053	1685671.237	-17.979	-898.164
70.138	0.000	330.053	1800573.758	-20.646	-838.097
70.516	0.000	330.053	1923308.524	-22.442	-780.592
70.825	0.000	330.053	2054409.414	-23.655	-726.544
71.095	0.000	330.053	2194446.698	-22.959	-675.590
71.428	0.000	330.053	2344029.518	-25.443	-628.839
71.758	0.000	330.054	2503808.540	-26.265	-583.313
72.024	0.000	330.054	2674478.780	-26.125	-540.823
72.386	0.000	330.054	2856782.629	-27.561	-500.586
72.692	0.000	330.054	3051513.084	-27.192	-461.881
73.010	0.000	330.054	3259517.196	-27.518	-425.944
73.260	0.000	330.054	3481699.752	-27.761	-391.485
73.600	0.000	330.054	3719027.216	-27.617	-358.825
73.929	0.000	330.054	3972531.929	-26.998	-327.446
74.226	0.000	330.054	4243316.602	-25.601	-297.591
74.582	0.000	330.054	4532559.110	-25.122	-270.848
74.905	0.000	330.054	4841517.618	-24.361	-244.309
75.187	0.000	330.054	5171536.051	-23.388	-218.372
75.602	0.000	330.054	5524049.945	-22.148	-194.097
75.874	0.000	330.054	5900592.685	-20.274	-170.394
76.270	0.000	330.053	6302802.180	-18.342	-148.786
76.605	0.000	330.053	6732427.985	-16.396	-127.452
76.900	0.000	330.053	7191338.911	-13.827	-107.285
77.172	0.000	330.053	7681531.159	-11.024	-88.233
77.517	0.000	330.053	8205136.995	-7.907	-70.263
77.854	0.000	330.053	8764434.032	-4.429	-53.598
78.157	0.000	330.053	9361855.135	-0.738	-38.217
78.499	0.000	330.053	9999999.000	3.038	-24.230
