Repository: sahgyan9/Cryocon_22C_Temperature_Controller_Python-File

## 🧪 Sample Under Test: PMN-0.3PT (0.70PMN-0.30PT)

- **Material:** $0.70\text{Pb}(\text{Mg}_{1/3}\text{Nb}_{2/3})\text{O}_3 - 0.30\text{PbTiO}_3$ ($x = 0.30$), a relaxor-based ferroelectric on the rhombohedral side of the Morphotropic Phase Boundary (MPB).
- **Latest Measurement Location:** [`Cryocon-22C_and_Wayne_Kerr/Data/`](Data/)
  - **Recorded Sweeps:** 57 full-spectrum impedance files from **300.0 K to 412.0 K** in 2.0 K steps (`300K_100mV_*.dat` to `412K_100mV_*.dat`).
  - **Sweep Parameters:** 200 logarithmic frequency points from **20 Hz to 10 MHz**, 100 mV AC excitation RMS.
- **Sample Geometry & Vacuum Capacitance:**

File: Cryocon-22C_and_Wayne_Kerr/Data/332K_100mV_13-25-28.dat
Time (s)	Light (A)	T (K)	f (Hz)	R (Ohm)	X (Ohm)
1.474	0.000	332.055	20.000	8646142.000	-60776720.000
2.856	0.000	332.055	21.363	1855519.000	-61111460.000
4.157	0.000	332.055	22.819	2101342.000	-57150700.000
5.378	0.000	332.054	24.375	1706418.000	-53429060.000
6.540	0.000	332.054	26.036	1589521.000	-50187190.000
7.618	0.000	332.054	27.811	1474169.000	-46958250.000
8.633	0.000	332.054	29.707	1461187.000	-44025630.000
9.588	0.000	332.055	31.732	1258037.000	-41335300.000
10.486	0.000	332.054	33.895	1087095.000	-38717530.000
11.332	0.000	332.054	36.205	1201329.000	-36269820.000
12.132	0.000	332.055	38.673	996069.400	-33865340.000
13.078	0.000	332.055	41.309	810042.800	-31793470.000
13.965	0.000	332.055	44.125	703219.400	-29803150.000
14.801	0.000	332.054	47.133	517310.900	-27848610.000
15.632	0.000	332.054	50.346	540540.500	-26186840.000
16.370	0.000	332.055	53.777	531519.300	-24499510.000
17.067	0.000	332.055	57.443	533193.200	-23005340.000
17.723	0.000	332.055	61.359	541142.300	-21580080.000
18.346	0.000	332.055	65.541	550006.900	-20191930.000
18.958	0.000	332.055	70.009	479165.000	-18949310.000
19.512	0.000	332.054	74.781	458450.500	-17742070.000
20.034	0.000	332.054	79.878	447098.400	-16626190.000
20.537	0.000	332.054	85.323	388129.100	-15583120.000
21.036	0.000	332.054	91.139	359523.200	-14611990.000
21.535	0.000	332.054	97.352	357163.300	-13693670.000
21.999	0.000	332.055	103.987	314566.500	-12813120.000
22.446	0.000	332.054	111.076	291016.300	-12008980.000
22.906	0.000	332.054	118.647	279736.600	-11259330.000
23.338	0.000	332.054	126.735	256865.100	-10550370.000
23.728	0.000	332.054	135.373	237715.300	-9882095.000
24.114	0.000	332.054	144.601	205983.300	-9259979.000
24.493	0.000	332.054	154.458	191599.000	-8677737.000
24.911	0.000	332.055	164.986	195593.600	-8134284.000
25.263	0.000	332.055	176.232	182397.800	-7625959.000
25.584	0.000	332.055	188.245	169989.500	-7141981.000
25.952	0.000	332.055	201.077	158579.300	-6690421.000
26.232	0.000	332.055	214.783	148199.200	-6272041.000
26.608	0.000	332.055	229.423	138332.400	-5874828.000
26.891	0.000	332.055	245.062	130516.200	-5510951.000
27.180	0.000	332.055	261.766	121596.000	-5160660.000
27.452	0.000	332.055	279.609	112718.400	-4833701.000
27.746	0.000	332.055	298.669	102992.000	-4530595.000
28.060	0.000	332.054	319.027	97673.640	-4246846.000
28.348	0.000	332.054	340.773	90986.910	-3979265.000
28.637	0.000	332.055	364.002	84830.260	-3727247.000
28.905	0.000	332.055	388.814	78745.050	-3493685.000
29.183	0.000	332.055	415.317	73283.220	-3272689.000
29.449	0.000	332.054	443.627	69047.780	-3066601.000
29.725	0.000	332.055	473.866	64674.760	-2874135.000
29.984	0.000	332.055	506.167	61075.820	-2691537.000
30.215	0.000	332.055	540.670	56974.720	-2522709.000
30.442	0.000	332.055	577.524	52249.530	-2363525.000
30.726	0.000	332.055	616.890	48451.960	-2215216.000
30.947	0.000	332.055	658.940	45500.540	-2076290.000
31.138	0.000	332.055	703.857	43001.440	-1944793.000
31.396	0.000	332.054	751.834	40392.750	-1822119.000
31.596	0.000	332.054	803.083	36983.640	-1707816.000
31.793	0.000	332.054	857.824	34951.950	-1600067.000
31.999	0.000	332.054	916.297	32914.850	-1499346.000
32.231	0.000	332.054	978.756	31177.520	-1405046.000
32.775	0.000	332.054	1045.472	28547.160	-1316602.000
33.338	0.000	332.055	1116.736	27057.870	-1233938.000
33.853	0.000	332.054	1192.857	25338.590	-1155982.000
34.329	0.000	332.055	1274.167	23561.200	-1083391.000
34.776	0.000	332.054	1361.020	22091.140	-1015057.000
35.166	0.000	332.054	1453.793	20738.500	-950870.500
35.595	0.000	332.054	1552.890	19444.280	-891075.100
35.970	0.000	332.054	1658.741	18263.480	-834991.900
36.377	0.000	332.053	1771.808	17139.410	-782392.600
36.752	0.000	332.053	1892.582	16033.750	-733130.700
37.087	0.000	332.053	2021.589	15130.880	-686885.000
37.461	0.000	332.053	2159.389	14080.820	-643683.100
37.788	0.000	332.053	2306.582	13207.830	-603120.000
38.121	0.000	332.053	2463.808	12478.220	-565096.800
38.488	0.000	332.053	2631.752	11660.360	-529503.100
38.750	0.000	332.053	2811.143	11016.730	-496148.000
39.020	0.000	332.053	3002.763	10336.040	-465014.500
39.303	0.000	332.053	3207.444	9687.536	-435665.900
39.559	0.000	332.053	3426.077	9083.958	-408181.900
39.852	0.000	332.053	3659.613	8600.432	-382460.300
40.169	0.000	332.053	3909.068	8024.185	-358413.800
40.548	0.000	332.053	4175.526	7513.414	-335845.900
40.883	0.000	332.052	4460.148	7075.738	-314726.900
41.198	0.000	332.052	4764.171	6664.596	-294876.300
41.483	0.000	332.052	5088.917	6244.106	-276350.900
41.857	0.000	332.052	5435.799	5883.241	-258922.000
42.121	0.000	332.053	5806.326	5578.827	-242684.700
42.426	0.000	332.053	6202.110	5308.627	-227320.500
42.727	0.000	332.053	6624.872	4983.270	-213059.500
43.001	0.000	332.053	7076.452	4700.479	-199590.800
43.292	0.000	332.053	7558.813	4418.622	-187015.700
43.566	0.000	332.052	8074.054	4127.047	-175275.100
43.875	0.000	332.052	8624.416	3881.967	-164217.200
44.150	0.000	332.052	9212.292	3567.019	-153927.700
44.436	0.000	332.052	9840.241	3361.594	-144242.800
44.740	0.000	332.053	10510.994	3214.422	-135187.300
45.013	0.000	332.053	11227.468	3041.304	-126665.000
45.283	0.000	332.053	11992.780	2839.759	-118690.100
45.628	0.000	332.053	12810.259	2712.560	-111206.100
45.991	0.000	332.053	13683.461	2547.928	-104242.500
46.264	0.000	332.053	14616.184	2411.068	-97689.470
46.493	0.000	332.053	15612.485	2273.243	-91533.780
46.804	0.000	332.053	16676.698	2153.457	-85783.380
47.064	0.000	332.052	17813.453	2024.026	-80399.310
47.344	0.000	332.052	19027.694	1912.655	-75341.300
47.621	0.000	332.052	20324.702	1796.346	-70616.580
47.879	0.000	332.052	21710.121	1698.397	-66190.750
48.208	0.000	332.053	23189.975	1610.214	-62021.020
48.450	0.000	332.053	24770.702	1515.756	-58125.600
48.727	0.000	332.053	26459.178	1434.588	-54471.550
49.010	0.000	332.053	28262.749	1353.924	-51037.490
49.297	0.000	332.053	30189.258	1281.335	-47829.330
49.538	0.000	332.053	32247.086	1215.385	-44850.610
49.837	0.000	332.053	34445.185	1135.946	-42018.390
50.125	0.000	332.053	36793.115	1076.068	-39397.810
50.414	0.000	332.053	39301.090	1026.974	-36916.590
50.692	0.000	332.053	41980.020	953.911	-34585.710
51.067	0.000	332.054	44841.556	909.870	-32423.840
51.497	0.000	332.054	47898.147	855.953	-30388.830
51.946	0.000	332.054	51163.089	808.492	-28489.170
52.296	0.000	332.054	54650.583	763.278	-26705.540
52.723	0.000	332.054	58375.799	723.180	-25019.590
53.006	0.000	332.054	62354.942	651.634	-23437.130
53.451	0.000	332.053	66605.320	640.245	-21976.740
53.781	0.000	332.053	71145.421	606.741	-20602.490
54.083	0.000	332.053	75994.996	575.942	-19309.810
54.397	0.000	332.054	81175.138	536.001	-18100.760
54.729	0.000	332.054	86708.381	508.917	-16972.950
55.039	0.000	332.054	92618.793	472.378	-15894.260
55.282	0.000	332.054	98932.084	447.416	-14906.130
55.579	0.000	332.054	105675.715	419.361	-13978.880
55.859	0.000	332.054	112879.022	404.841	-13088.980
56.182	0.000	332.054	120573.336	390.739	-12271.870
56.559	0.000	332.054	128792.127	388.305	-11507.500
56.846	0.000	332.054	137571.146	343.283	-10787.440
57.194	0.000	332.054	146948.581	322.751	-10105.360
57.509	0.000	332.054	156965.221	300.156	-9466.939
57.823	0.000	332.055	167664.638	291.646	-8862.692
58.081	0.000	332.055	179093.373	313.346	-8339.205
58.404	0.000	332.055	191301.139	260.785	-7812.410
58.748	0.000	332.055	204341.039	242.870	-7330.895
59.050	0.000	332.055	218269.793	231.768	-6866.376
59.364	0.000	332.055	233147.990	223.224	-6437.737
59.675	0.000	332.055	249040.349	202.929	-6027.990
60.022	0.000	332.055	266015.998	193.469	-5647.549
60.349	0.000	332.055	284148.780	184.675	-5293.946
60.672	0.000	332.055	303517.570	176.282	-4959.476
61.141	0.000	332.055	324206.618	163.035	-4648.437
61.402	0.000	332.056	346305.920	156.993	-4356.840
61.716	0.000	332.056	369911.605	147.579	-4078.843
62.047	0.000	332.056	395126.353	141.621	-3822.640
62.368	0.000	332.056	422059.846	141.143	-3582.399
62.688	0.000	332.056	450829.241	127.025	-3354.169
63.010	0.000	332.056	481559.679	127.063	-3145.983
63.376	0.000	332.056	514384.835	122.869	-2943.104
63.651	0.000	332.056	549447.493	149.366	-2748.963
63.906	0.000	332.056	586900.171	109.294	-2606.569
64.214	0.000	332.056	626905.783	100.680	-2435.866
64.560	0.000	332.055	669638.348	99.720	-2279.166
64.844	0.000	332.055	715283.746	91.202	-2135.829
65.142	0.000	332.055	764040.529	89.941	-1992.971
65.410	0.000	332.055	816120.781	86.006	-1871.424
65.730	0.000	332.055	871751.044	81.012	-1751.796
66.053	0.000	332.055	931173.304	77.264	-1637.206
66.317	0.000	332.055	994646.037	75.857	-1534.325
66.561	0.000	332.055	1062445.341	-5.069	-1426.261
66.899	0.000	332.055	1134866.134	-2.903	-1336.058
67.359	0.000	332.055	1212223.437	-2.908	-1252.160
67.621	0.000	332.055	1294853.743	-3.023	-1171.113
68.043	0.000	332.055	1383116.481	-13.165	-1094.828
68.432	0.000	332.055	1477395.584	-12.524	-1020.667
68.925	0.000	332.055	1578101.150	-15.918	-954.178
69.165	0.000	332.055	1685671.237	-17.705	-891.202
69.420	0.000	332.055	1800573.758	-20.474	-831.752
69.837	0.000	332.055	1923308.524	-22.379	-774.030
70.108	0.000	332.055	2054409.414	-23.670	-720.640
70.368	0.000	332.055	2194446.698	-22.710	-670.187
70.709	0.000	332.055	2344029.518	-25.006	-623.409
71.048	0.000	332.055	2503808.540	-25.818	-578.326
71.340	0.000	332.055	2674478.780	-25.940	-536.217
71.795	0.000	332.055	2856782.629	-27.354	-496.340
72.068	0.000	332.055	3051513.084	-26.859	-457.914
72.319	0.000	332.055	3259517.196	-27.335	-422.302
72.649	0.000	332.055	3481699.752	-27.562	-388.039
72.989	0.000	332.055	3719027.216	-27.305	-355.644
73.272	0.000	332.055	3972531.929	-26.635	-324.476
73.604	0.000	332.055	4243316.602	-25.221	-294.749
73.943	0.000	332.055	4532559.110	-24.895	-268.318
74.220	0.000	332.055	4841517.618	-24.083	-241.929
74.593	0.000	332.055	5171536.051	-23.055	-216.174
74.992	0.000	332.055	5524049.945	-21.870	-192.069
75.249	0.000	332.055	5900592.685	-20.048	-168.593
75.643	0.000	332.055	6302802.180	-18.028	-147.069
76.003	0.000	332.055	6732427.985	-16.086	-125.933
76.263	0.000	332.055	7191338.911	-13.530	-105.904
76.653	0.000	332.055	7681531.159	-10.702	-87.005
77.006	0.000	332.055	8205136.995	-7.592	-69.180
77.268	0.000	332.055	8764434.032	-4.139	-52.628
77.672	0.000	332.055	9361855.135	-0.462	-37.367
77.971	0.000	332.055	9999999.000	3.290	-23.500

File: Cryocon-22C_and_Wayne_Kerr/Data/334K_100mV_13-31-53.dat
Time (s)	Light (A)	T (K)	f (Hz)	R (Ohm)	X (Ohm)
1.475	0.000	334.055	20.000	8912438.000	-70720850.000
2.861	0.000	334.054	21.363	2152590.000	-60593950.000
4.159	0.000	334.053	22.819	1843132.000	-56938240.000
5.382	0.000	334.053	24.375	1698027.000	-53321740.000
6.529	0.000	334.053	26.036	1616301.000	-49914790.000
7.653	0.000	334.054	27.811	1493243.000	-46854760.000
8.668	0.000	334.055	29.707	1466197.000	-43862460.000
9.652	0.000	334.055	31.732	1243128.000	-41100270.000
10.549	0.000	334.055	33.895	1059693.000	-38440170.000
11.395	0.000	334.056	36.205	1203039.000	-35989490.000
12.195	0.000	334.056	38.673	906850.800	-33722680.000
13.137	0.000	334.057	41.309	850477.600	-31640140.000
14.024	0.000	334.057	44.125	704696.400	-29631390.000
14.862	0.000	334.057	47.133	540287.900	-27755410.000
15.714	0.000	334.058	50.346	392348.700	-25926710.000
16.453	0.000	334.058	53.777	505815.800	-24313580.000
17.160	0.000	334.058	57.443	596553.700	-22862980.000
17.817	0.000	334.059	61.359	596967.900	-21474040.000
18.436	0.000	334.059	65.541	524352.300	-20128180.000
19.023	0.000	334.060	70.009	503747.700	-18837120.000
19.575	0.000	334.060	74.781	461001.800	-17662320.000
20.103	0.000	334.060	79.878	401183.700	-16532580.000
20.628	0.000	334.060	85.323	380533.700	-15492500.000
21.134	0.000	334.060	91.139	363859.200	-14518670.000
21.617	0.000	334.061	97.352	346633.600	-13612080.000
22.059	0.000	334.061	103.987	310521.500	-12746420.000
22.582	0.000	334.061	111.076	293754.500	-11936480.000
23.009	0.000	334.062	118.647	270695.700	-11193690.000
23.390	0.000	334.062	126.735	256999.700	-10495710.000
23.874	0.000	334.062	135.373	241144.700	-9835988.000
24.206	0.000	334.062	144.601	232419.600	-9196020.000
24.597	0.000	334.062	154.458	220953.400	-8618722.000
24.984	0.000	334.062	164.986	191256.500	-8083518.000
25.329	0.000	334.062	176.232	176963.800	-7576059.000
25.643	0.000	334.062	188.245	163226.600	-7102401.000
25.982	0.000	334.062	201.077	156633.900	-6651895.000
26.245	0.000	334.062	214.783	145566.500	-6237366.000
26.529	0.000	334.062	229.423	135032.200	-5843195.000
26.810	0.000	334.062	245.062	126398.000	-5479210.000
27.163	0.000	334.062	261.766	118421.300	-5129768.000
27.490	0.000	334.062	279.609	110053.800	-4806143.000
27.725	0.000	334.062	298.669	102595.000	-4502868.000
27.989	0.000	334.062	319.027	95368.140	-4219452.000
28.309	0.000	334.062	340.773	88494.830	-3954103.000
28.574	0.000	334.062	364.002	84560.380	-3705025.000
28.815	0.000	334.063	388.814	78810.870	-3470604.000
29.098	0.000	334.062	415.317	73631.210	-3251941.000
29.356	0.000	334.062	443.627	68544.060	-3047435.000
29.638	0.000	334.062	473.866	63893.620	-2855195.000
29.890	0.000	334.062	506.167	59071.000	-2675868.000
30.132	0.000	334.062	540.670	55790.280	-2506692.000
30.345	0.000	334.062	577.524	52139.630	-2348556.000
30.584	0.000	334.062	616.890	49378.160	-2199846.000
30.847	0.000	334.062	658.940	45840.520	-2062351.000
31.094	0.000	334.061	703.857	43377.160	-1932677.000
31.261	0.000	334.061	751.834	39958.600	-1811258.000
31.521	0.000	334.061	803.083	36933.470	-1696115.000
31.724	0.000	334.061	857.824	34956.310	-1589446.000
31.896	0.000	334.061	916.297	32648.100	-1489368.000
32.149	0.000	334.061	978.756	30853.770	-1395837.000
32.734	0.000	334.060	1045.472	28377.880	-1308431.000
33.271	0.000	334.059	1116.736	26703.210	-1225850.000
33.802	0.000	334.059	1192.857	24961.630	-1148546.000
34.250	0.000	334.059	1274.167	23367.820	-1076123.000
34.728	0.000	334.059	1361.020	22017.790	-1008729.000
35.150	0.000	334.058	1453.793	20589.080	-945074.400
35.607	0.000	334.058	1552.890	19372.860	-885456.000
35.967	0.000	334.058	1658.741	18057.340	-829663.900
36.409	0.000	334.058	1771.808	16875.900	-777396.900
36.794	0.000	334.058	1892.582	15867.830	-728451.400
37.150	0.000	334.058	2021.589	14849.550	-682616.200
37.458	0.000	334.057	2159.389	13961.100	-639696.500
37.766	0.000	334.057	2306.582	13093.030	-599360.500
38.085	0.000	334.057	2463.808	12248.600	-561462.700
38.393	0.000	334.057	2631.752	11562.470	-526223.600
38.699	0.000	334.057	2811.143	10858.250	-493103.600
39.002	0.000	334.056	3002.763	10169.890	-462017.100
39.283	0.000	334.056	3207.444	9566.756	-432902.300
39.586	0.000	334.056	3426.077	8935.749	-405631.800
39.923	0.000	334.056	3659.613	8457.692	-380103.600
40.216	0.000	334.056	3909.068	7919.913	-356197.500
40.613	0.000	334.056	4175.526	7495.750	-333798.100
40.941	0.000	334.055	4460.148	6986.274	-312698.000
41.320	0.000	334.055	4764.171	6505.420	-293030.400
41.654	0.000	334.055	5088.917	6171.541	-274568.900
41.957	0.000	334.054	5435.799	5740.436	-257214.000
42.218	0.000	334.054	5806.326	5459.147	-241131.200
42.525	0.000	334.054	6202.110	5067.950	-225903.100
42.827	0.000	334.053	6624.872	4809.332	-211660.500
43.169	0.000	334.053	7076.452	4529.960	-198359.000
43.471	0.000	334.053	7558.813	4258.737	-185830.300
43.852	0.000	334.053	8074.054	3893.388	-174125.400
44.174	0.000	334.053	8624.416	3703.833	-163217.600
44.413	0.000	334.053	9212.292	3548.780	-152926.800
44.695	0.000	334.053	9840.241	3344.547	-143331.000
44.949	0.000	334.053	10510.994	3143.598	-134277.500
45.241	0.000	334.052	11227.468	2956.099	-125803.500
45.506	0.000	334.052	11992.780	2775.898	-117892.100
45.789	0.000	334.052	12810.259	2635.577	-110482.900
46.109	0.000	334.052	13683.461	2505.598	-103542.700
46.392	0.000	334.052	14616.184	2338.938	-97049.670
46.687	0.000	334.052	15612.485	2195.457	-90926.190
46.955	0.000	334.052	16676.698	2075.286	-85197.770
47.182	0.000	334.051	17813.453	1972.997	-79848.330
47.491	0.000	334.051	19027.694	1862.979	-74826.000
47.758	0.000	334.051	20324.702	1746.067	-70138.930
48.038	0.000	334.051	21710.121	1659.901	-65745.780
48.359	0.000	334.051	23189.975	1575.959	-61595.270
48.651	0.000	334.051	24770.702	1475.200	-57718.940
48.897	0.000	334.051	26459.178	1403.446	-54095.670
49.197	0.000	334.051	28262.749	1331.777	-50703.540
49.523	0.000	334.051	30189.258	1263.762	-47515.340
49.836	0.000	334.050	32247.086	1171.199	-44523.070
50.118	0.000	334.050	34445.185	1115.206	-41713.950
50.462	0.000	334.050	36793.115	1049.872	-39105.400
50.752	0.000	334.050	39301.090	990.025	-36655.800
51.040	0.000	334.050	41980.020	934.333	-34353.850
51.427	0.000	334.050	44841.556	887.190	-32198.920
51.840	0.000	334.051	47898.147	835.605	-30168.390
52.287	0.000	334.051	51163.089	787.694	-28301.170
52.605	0.000	334.051	54650.583	734.693	-26511.000
53.023	0.000	334.051	58375.799	695.855	-24840.620
53.309	0.000	334.051	62354.942	635.788	-23288.810
53.761	0.000	334.051	66605.320	619.613	-21818.880
54.107	0.000	334.051	71145.421	591.954	-20454.310
54.416	0.000	334.051	75994.996	550.698	-19168.570
54.729	0.000	334.051	81175.138	521.647	-17954.570
55.042	0.000	334.051	86708.381	493.291	-16838.250
55.348	0.000	334.051	92618.793	458.693	-15782.800
55.656	0.000	334.051	98932.084	445.213	-14786.450
55.946	0.000	334.051	105675.715	399.242	-13880.500
56.247	0.000	334.052	112879.022	378.834	-13012.950
56.568	0.000	334.052	120573.336	367.917	-12173.310
56.968	0.000	334.052	128792.127	366.129	-11413.300
57.243	0.000	334.053	137571.146	333.852	-10702.610
57.576	0.000	334.053	146948.581	316.445	-10034.420
57.848	0.000	334.053	156965.221	296.809	-9401.223
58.160	0.000	334.053	167664.638	284.686	-8794.309
58.409	0.000	334.053	179093.373	307.642	-8276.343
58.749	0.000	334.053	191301.139	256.908	-7753.837
59.062	0.000	334.053	204341.039	241.976	-7274.675
59.295	0.000	334.053	218269.793	227.348	-6814.721
59.644	0.000	334.053	233147.990	212.991	-6393.365
59.933	0.000	334.053	249040.349	199.662	-5979.833
60.341	0.000	334.053	266015.998	188.003	-5604.524
60.624	0.000	334.053	284148.780	181.271	-5252.592
60.925	0.000	334.053	303517.570	174.265	-4922.650
61.342	0.000	334.053	324206.618	161.636	-4613.134
61.656	0.000	334.053	346305.920	153.444	-4323.237
61.977	0.000	334.053	369911.605	145.245	-4048.114
62.280	0.000	334.053	395126.353	141.034	-3792.549
62.599	0.000	334.053	422059.846	138.694	-3555.107
62.919	0.000	334.053	450829.241	126.094	-3328.808
63.245	0.000	334.053	481559.679	124.764	-3121.751
63.497	0.000	334.053	514384.835	119.853	-2919.045
63.820	0.000	334.053	549447.493	146.599	-2726.955
64.101	0.000	334.053	586900.171	108.162	-2584.705
64.390	0.000	334.053	626905.783	98.847	-2417.851
64.703	0.000	334.053	669638.348	98.756	-2261.448
65.028	0.000	334.053	715283.746	90.449	-2118.096
65.330	0.000	334.053	764040.529	86.436	-1978.923
65.631	0.000	334.053	816120.781	84.295	-1857.523
65.897	0.000	334.053	871751.044	79.310	-1738.836
66.222	0.000	334.053	931173.304	76.390	-1623.802
66.553	0.000	334.053	994646.037	74.940	-1522.870
66.812	0.000	334.053	1062445.341	-4.526	-1415.467
67.074	0.000	334.053	1134866.134	-3.386	-1325.389
67.536	0.000	334.053	1212223.437	-2.990	-1241.298
67.811	0.000	334.053	1294853.743	-3.210	-1162.132
68.147	0.000	334.053	1383116.481	-13.319	-1086.058
68.581	0.000	334.053	1477395.584	-12.510	-1012.454
68.987	0.000	334.053	1578101.150	-15.871	-946.652
69.272	0.000	334.053	1685671.237	-18.157	-883.792
69.612	0.000	334.052	1800573.758	-20.098	-824.655
69.993	0.000	334.052	1923308.524	-22.408	-767.877
70.356	0.000	334.052	2054409.414	-23.523	-714.634
70.655	0.000	334.052	2194446.698	-22.878	-665.005
70.996	0.000	334.052	2344029.518	-24.958	-618.830
71.327	0.000	334.052	2503808.540	-25.742	-573.482
71.606	0.000	334.051	2674478.780	-25.794	-531.913
71.971	0.000	334.051	2856782.629	-27.214	-491.948
72.280	0.000	334.051	3051513.084	-26.821	-453.904
72.557	0.000	334.051	3259517.196	-27.263	-418.528
72.852	0.000	334.051	3481699.752	-27.264	-384.689
73.235	0.000	334.051	3719027.216	-27.229	-352.359
73.512	0.000	334.051	3972531.929	-26.397	-321.498
73.814	0.000	334.051	4243316.602	-24.885	-292.073
74.162	0.000	334.051	4532559.110	-24.612	-265.707
74.503	0.000	334.051	4841517.618	-23.916	-239.590
74.784	0.000	334.051	5171536.051	-22.806	-214.001
75.220	0.000	334.051	5524049.945	-21.591	-190.082
75.488	0.000	334.051	5900592.685	-19.774	-166.779
75.791	0.000	334.051	6302802.180	-17.778	-145.382
76.141	0.000	334.052	6732427.985	-15.805	-124.393
76.503	0.000	334.052	7191338.911	-13.262	-104.525
76.755	0.000	334.052	7681531.159	-10.464	-85.784
77.007	0.000	334.051	8205136.995	-7.335	-68.056
77.348	0.000	334.051	8764434.032	-3.898	-51.638
77.659	0.000	334.051	9361855.135	-0.236	-36.529
77.922	0.000	334.052	9999999.000	3.513	-22.761

File: Cryocon-22C_and_Wayne_Kerr/Data/336K_100mV_13-38-17.dat
Time (s)	Light (A)	T (K)	f (Hz)	R (Ohm)	X (Ohm)
1.475	0.000	336.050	20.000	-4271409.000	-70075740.000
2.858	0.000	336.050	21.363	2207933.000	-60324860.000
4.157	0.000	336.050	22.819	1843571.000	-56594200.000
5.380	0.000	336.050	24.375	1689267.000	-52985280.000
6.533	0.000	336.051	26.036	1497572.000	-49665380.000
7.612	0.000	336.052	27.811	1463821.000	-46451380.000
8.625	0.000	336.053	29.707	1295412.000	-43605920.000
9.576	0.000	336.053	31.732	1202697.000	-40799960.000
10.471	0.000	336.054	33.895	1076445.000	-38153780.000
11.315	0.000	336.054	36.205	1172307.000	-35725290.000
12.117	0.000	336.054	38.673	931657.200	-33453220.000
13.062	0.000	336.054	41.309	840356.300	-31443460.000
13.948	0.000	336.054	44.125	667773.300	-29380070.000
14.785	0.000	336.053	47.133	557285.800	-27560630.000
15.572	0.000	336.053	50.346	542809.700	-25762830.000
16.350	0.000	336.054	53.777	520648.500	-24213910.000
17.050	0.000	336.054	57.443	539742.300	-22734860.000
17.710	0.000	336.054	61.359	571731.600	-21299070.000
18.331	0.000	336.055	65.541	523498.800	-19982690.000
18.918	0.000	336.055	70.009	495584.300	-18701170.000
19.473	0.000	336.055	74.781	440314.000	-17561020.000
19.995	0.000	336.056	79.878	410759.100	-16420910.000
20.492	0.000	336.056	85.323	380979.500	-15394610.000
20.973	0.000	336.056	91.139	356209.400	-14422280.000
21.462	0.000	336.056	97.352	339297.100	-13535530.000
21.960	0.000	336.056	103.987	308211.000	-12660680.000
22.433	0.000	336.056	111.076	284813.400	-11874650.000
22.852	0.000	336.056	118.647	271183.800	-11129510.000
23.255	0.000	336.056	126.735	249094.100	-10425890.000
23.654	0.000	336.056	135.373	227041.000	-9771020.000
24.065	0.000	336.057	144.601	232504.000	-9153331.000
24.425	0.000	336.057	154.458	205951.300	-8560216.000
24.835	0.000	336.057	164.986	187767.600	-8037654.000
25.134	0.000	336.057	176.232	173892.200	-7527788.000
25.430	0.000	336.057	188.245	164669.100	-7056160.000
25.720	0.000	336.057	201.077	155554.500	-6609635.000
26.006	0.000	336.057	214.783	143185.800	-6196381.000
26.300	0.000	336.057	229.423	132219.400	-5805643.000
26.613	0.000	336.057	245.062	121234.700	-5439608.000
26.905	0.000	336.057	261.766	114253.200	-5098235.000
27.193	0.000	336.057	279.609	107407.700	-4775356.000
27.465	0.000	336.056	298.669	99175.300	-4473936.000
27.722	0.000	336.056	319.027	92805.840	-4192557.000
27.978	0.000	336.057	340.773	87392.030	-3928411.000
28.229	0.000	336.057	364.002	81810.890	-3680754.000
28.501	0.000	336.057	388.814	75877.860	-3449195.000
28.763	0.000	336.057	415.317	70614.180	-3231128.000
29.017	0.000	336.057	443.627	65547.670	-3027782.000
29.279	0.000	336.057	473.866	62459.480	-2836909.000
29.531	0.000	336.057	506.167	58607.220	-2658411.000
29.755	0.000	336.057	540.670	54671.110	-2491351.000
30.038	0.000	336.057	577.524	50599.750	-2334871.000
30.244	0.000	336.057	616.890	47401.700	-2187645.000
30.514	0.000	336.057	658.940	44722.560	-2049434.000
30.725	0.000	336.058	703.857	41477.660	-1919746.000
30.947	0.000	336.058	751.834	38959.930	-1799113.000
31.151	0.000	336.058	803.083	35777.380	-1686093.000
31.362	0.000	336.058	857.824	34289.850	-1579296.000
31.611	0.000	336.058	916.297	31599.180	-1479995.000
31.836	0.000	336.058	978.756	29964.660	-1386872.000
32.380	0.000	336.059	1045.472	27889.090	-1299381.000
32.897	0.000	336.059	1116.736	26092.540	-1217701.000
33.418	0.000	336.059	1192.857	24407.790	-1140996.000
33.917	0.000	336.059	1274.167	22895.280	-1069432.000
34.394	0.000	336.059	1361.020	21378.930	-1001828.000
34.813	0.000	336.059	1453.793	20042.280	-938481.000
35.244	0.000	336.059	1552.890	18913.220	-879197.900
35.639	0.000	336.060	1658.741	17677.260	-823891.700
35.997	0.000	336.060	1771.808	16575.900	-772054.400
36.375	0.000	336.060	1892.582	15534.640	-723423.500
36.785	0.000	336.060	2021.589	14545.590	-677754.300
37.127	0.000	336.060	2159.389	13611.160	-635078.800
37.417	0.000	336.060	2306.582	12806.870	-595087.200
37.720	0.000	336.060	2463.808	11981.160	-557590.600
38.022	0.000	336.060	2631.752	11336.060	-522501.700
38.335	0.000	336.060	2811.143	10694.850	-489513.800
38.627	0.000	336.060	3002.763	9933.987	-458857.300
38.903	0.000	336.060	3207.444	9357.574	-429834.900
39.228	0.000	336.060	3426.077	8818.416	-402805.100
39.523	0.000	336.061	3659.613	8198.897	-377485.000
39.812	0.000	336.061	3909.068	7740.321	-353571.200
40.230	0.000	336.061	4175.526	7310.694	-331381.400
40.619	0.000	336.061	4460.148	6813.620	-310532.700
40.957	0.000	336.060	4764.171	6406.924	-291036.700
41.267	0.000	336.060	5088.917	5983.756	-272662.500
41.587	0.000	336.060	5435.799	5651.507	-255531.200
41.873	0.000	336.060	5806.326	5285.585	-239308.900
42.131	0.000	336.060	6202.110	5058.031	-224241.600
42.452	0.000	336.059	6624.872	4729.023	-210183.800
42.759	0.000	336.059	7076.452	4473.455	-196895.700
43.024	0.000	336.059	7558.813	4184.093	-184555.600
43.434	0.000	336.059	8074.054	3980.933	-172943.200
43.767	0.000	336.058	8624.416	3660.397	-162041.400
44.091	0.000	336.058	9212.292	3485.103	-151868.600
44.441	0.000	336.058	9840.241	3305.526	-142299.900
44.705	0.000	336.058	10510.994	3085.116	-133305.900
44.955	0.000	336.058	11227.468	2895.808	-124924.000
45.282	0.000	336.058	11992.780	2758.392	-117067.900
45.556	0.000	336.058	12810.259	2580.548	-109721.800
45.825	0.000	336.058	13683.461	2430.340	-102793.000
46.082	0.000	336.058	14616.184	2276.624	-96345.650
46.352	0.000	336.057	15612.485	2187.121	-90277.500
46.621	0.000	336.057	16676.698	2040.777	-84599.420
46.861	0.000	336.057	17813.453	1920.881	-79271.010
47.136	0.000	336.057	19027.694	1824.653	-74291.220
47.405	0.000	336.057	20324.702	1713.058	-69616.920
47.676	0.000	336.057	21710.121	1638.915	-65252.890
47.921	0.000	336.056	23189.975	1524.606	-61120.840
48.208	0.000	336.056	24770.702	1428.242	-57296.090
48.487	0.000	336.056	26459.178	1363.724	-53703.580
48.786	0.000	336.056	28262.749	1285.821	-50312.880
49.048	0.000	336.056	30189.258	1235.049	-47132.670
49.315	0.000	336.056	32247.086	1138.148	-44203.970
49.624	0.000	336.056	34445.185	1086.681	-41421.270
49.904	0.000	336.056	36793.115	1018.798	-38808.400
50.123	0.000	336.056	39301.090	965.100	-36363.250
50.400	0.000	336.056	41980.020	912.727	-34089.170
50.821	0.000	336.055	44841.556	872.480	-31937.940
51.256	0.000	336.055	47898.147	819.750	-29946.050
51.674	0.000	336.055	51163.089	773.315	-28073.310
51.982	0.000	336.054	54650.583	728.205	-26315.310
52.383	0.000	336.054	58375.799	683.577	-24655.960
52.706	0.000	336.054	62354.942	625.116	-23111.800
53.137	0.000	336.054	66605.320	606.154	-21660.520
53.452	0.000	336.054	71145.421	574.082	-20297.750
53.762	0.000	336.054	75994.996	537.909	-19027.130
54.070	0.000	336.054	81175.138	518.560	-17835.000
54.359	0.000	336.053	86708.381	486.935	-16712.850
54.652	0.000	336.053	92618.793	458.776	-15663.530
54.941	0.000	336.053	98932.084	434.518	-14684.110
55.312	0.000	336.053	105675.715	400.798	-13762.070
55.565	0.000	336.052	112879.022	379.199	-12888.560
55.862	0.000	336.052	120573.336	348.438	-12102.510
56.196	0.000	336.052	128792.127	327.347	-11352.230
56.495	0.000	336.052	137571.146	324.688	-10623.970
56.990	0.000	336.052	146948.581	309.695	-9957.762
57.324	0.000	336.052	156965.221	291.189	-9328.716
57.612	0.000	336.051	167664.638	277.247	-8727.913
57.904	0.000	336.051	179093.373	297.114	-8214.193
58.210	0.000	336.051	191301.139	255.611	-7688.759
58.524	0.000	336.051	204341.039	235.602	-7216.675
58.777	0.000	336.051	218269.793	222.927	-6758.785
59.112	0.000	336.051	233147.990	205.661	-6334.597
59.440	0.000	336.051	249040.349	195.710	-5933.830
59.747	0.000	336.052	266015.998	187.290	-5559.178
60.042	0.000	336.052	284148.780	177.233	-5211.653
60.319	0.000	336.052	303517.570	170.913	-4883.522
60.804	0.000	336.052	324206.618	156.847	-4576.385
61.137	0.000	336.052	346305.920	151.599	-4288.613
61.468	0.000	336.052	369911.605	143.272	-4016.920
61.768	0.000	336.052	395126.353	139.524	-3764.230
62.067	0.000	336.052	422059.846	136.256	-3527.697
62.395	0.000	336.052	450829.241	123.880	-3301.216
62.794	0.000	336.052	481559.679	122.054	-3098.581
63.120	0.000	336.052	514384.835	117.229	-2898.478
63.429	0.000	336.052	549447.493	142.598	-2704.079
63.696	0.000	336.052	586900.171	106.297	-2562.959
64.017	0.000	336.052	626905.783	96.930	-2396.992
64.330	0.000	336.051	669638.348	98.031	-2244.006
64.648	0.000	336.051	715283.746	88.413	-2100.790
64.932	0.000	336.051	764040.529	88.276	-1960.204
65.187	0.000	336.051	816120.781	82.959	-1842.487
65.511	0.000	336.050	871751.044	77.995	-1724.463
65.839	0.000	336.050	931173.304	75.625	-1610.173
66.126	0.000	336.050	994646.037	73.952	-1510.286
66.446	0.000	336.050	1062445.341	-5.183	-1403.547
66.767	0.000	336.051	1134866.134	-3.363	-1313.895
67.251	0.000	336.051	1212223.437	-3.549	-1231.411
67.496	0.000	336.051	1294853.743	-4.106	-1153.963
67.834	0.000	336.051	1383116.481	-13.784	-1076.810
68.232	0.000	336.051	1477395.584	-12.634	-1004.021
68.667	0.000	336.051	1578101.150	-15.667	-938.885
68.963	0.000	336.051	1685671.237	-18.319	-876.637
69.324	0.000	336.051	1800573.758	-20.442	-817.562
69.724	0.000	336.051	1923308.524	-22.179	-761.356
70.024	0.000	336.051	2054409.414	-23.377	-708.629
70.328	0.000	336.050	2194446.698	-22.666	-659.063
70.657	0.000	336.050	2344029.518	-25.106	-613.212
70.922	0.000	336.050	2503808.540	-25.667	-568.549
71.190	0.000	336.050	2674478.780	-25.731	-527.209
71.616	0.000	336.051	2856782.629	-27.003	-487.649
71.889	0.000	336.051	3051513.084	-26.526	-449.785
72.222	0.000	336.051	3259517.196	-27.110	-414.869
72.551	0.000	336.051	3481699.752	-27.151	-381.097
72.836	0.000	336.051	3719027.216	-26.866	-349.041
73.151	0.000	336.051	3972531.929	-26.210	-318.519
73.471	0.000	336.051	4243316.602	-24.619	-289.293
73.761	0.000	336.051	4532559.110	-24.332	-263.170
74.037	0.000	336.051	4841517.618	-23.669	-237.208
74.376	0.000	336.051	5171536.051	-22.527	-211.791
74.837	0.000	336.050	5524049.945	-21.332	-188.026
75.102	0.000	336.050	5900592.685	-19.434	-164.882
75.401	0.000	336.050	6302802.180	-17.529	-143.682
75.690	0.000	336.050	6732427.985	-15.538	-122.864
75.956	0.000	336.050	7191338.911	-12.999	-103.121
76.258	0.000	336.050	7681531.159	-10.153	-84.505
76.567	0.000	336.050	8205136.995	-7.060	-66.956
76.931	0.000	336.050	8764434.032	-3.625	-50.650
77.226	0.000	336.050	9361855.135	0.019	-35.655
77.545	0.000	336.050	9999999.000	3.748	-22.006

File: Cryocon-22C_and_Wayne_Kerr/Data/338K_100mV_13-44-42.dat
Time (s)	Light (A)	T (K)	f (Hz)	R (Ohm)	X (Ohm)
1.472	0.000	338.046	20.000	8422542.000	-59495410.000
2.856	0.000	338.046	21.363	2033493.000	-60034880.000
4.175	0.000	338.046	22.819	1797870.000	-56213690.000
5.395	0.000	338.046	24.375	1781721.000	-52639810.000
6.561	0.000	338.047	26.036	1492250.000	-49315240.000
7.639	0.000	338.047	27.811	1374049.000	-46142820.000
8.653	0.000	338.047	29.707	1243165.000	-43134120.000
9.606	0.000	338.047	31.732	1108030.000	-40444240.000
10.505	0.000	338.046	33.895	1194181.000	-37881880.000
11.350	0.000	338.047	36.205	987633.500	-35631710.000
12.149	0.000	338.047	38.673	1079749.000	-33366870.000
13.111	0.000	338.047	41.309	847906.900	-31223280.000
14.000	0.000	338.047	44.125	695856.700	-29217350.000
14.887	0.000	338.047	47.133	589751.200	-27417760.000
15.674	0.000	338.048	50.346	405761.200	-25553060.000
16.415	0.000	338.048	53.777	551688.100	-24078330.000
17.115	0.000	338.048	57.443	587922.900	-22562650.000
17.774	0.000	338.048	61.359	570295.400	-21205730.000
18.396	0.000	338.048	65.541	511773.700	-19823400.000
18.983	0.000	338.048	70.009	469938.800	-18581180.000
19.535	0.000	338.048	74.781	441414.400	-17415510.000
20.071	0.000	338.048	79.878	420159.600	-16300500.000
20.570	0.000	338.048	85.323	386715.900	-15313220.000
21.044	0.000	338.048	91.139	352545.400	-14348490.000
21.501	0.000	338.049	97.352	326021.100	-13428620.000
22.019	0.000	338.049	103.987	303121.000	-12584330.000
22.420	0.000	338.049	111.076	289189.200	-11795930.000
22.889	0.000	338.049	118.647	271361.300	-11050870.000
23.310	0.000	338.049	126.735	251598.700	-10356090.000
23.694	0.000	338.049	135.373	229273.600	-9698971.000
24.049	0.000	338.049	144.601	201230.400	-9093919.000
24.437	0.000	338.050	154.458	184162.800	-8510400.000
24.800	0.000	338.050	164.986	189019.500	-7980444.000
25.103	0.000	338.050	176.232	174581.900	-7476146.000
25.475	0.000	338.050	188.245	160430.900	-7007696.000
25.829	0.000	338.050	201.077	150512.700	-6572060.000
26.090	0.000	338.050	214.783	139381.700	-6153378.000
26.482	0.000	338.050	229.423	132021.300	-5768530.000
26.726	0.000	338.051	245.062	119891.300	-5401534.000
27.034	0.000	338.051	261.766	112157.600	-5060594.000
27.364	0.000	338.051	279.609	105264.500	-4742622.000
27.644	0.000	338.051	298.669	98885.400	-4444151.000
27.914	0.000	338.052	319.027	92766.520	-4164366.000
28.175	0.000	338.052	340.773	86017.570	-3902018.000
28.473	0.000	338.052	364.002	80692.360	-3656189.000
28.729	0.000	338.052	388.814	75716.420	-3426164.000
28.998	0.000	338.052	415.317	69615.960	-3209778.000
29.280	0.000	338.053	443.627	65515.860	-3007226.000
29.548	0.000	338.053	473.866	60983.500	-2818104.000
29.769	0.000	338.053	506.167	56776.150	-2640646.000
30.094	0.000	338.053	540.670	53135.090	-2474658.000
30.355	0.000	338.052	577.524	50046.480	-2317997.000
30.655	0.000	338.052	616.890	47179.180	-2172843.000
30.918	0.000	338.052	658.940	43903.250	-2035536.000
31.183	0.000	338.052	703.857	40946.170	-1907393.000
31.415	0.000	338.052	751.834	37861.490	-1786719.000
31.647	0.000	338.052	803.083	35661.990	-1673963.000
31.910	0.000	338.052	857.824	33763.220	-1568969.000
32.129	0.000	338.052	916.297	31153.050	-1469761.000
32.372	0.000	338.052	978.756	29150.880	-1377232.000
32.931	0.000	338.052	1045.472	27723.480	-1290665.000
33.467	0.000	338.052	1116.736	25794.350	-1209503.000
33.956	0.000	338.053	1192.857	24067.740	-1133143.000
34.492	0.000	338.053	1274.167	22435.480	-1062205.000
34.925	0.000	338.053	1361.020	21106.800	-995198.400
35.386	0.000	338.053	1453.793	19763.560	-932319.600
35.791	0.000	338.053	1552.890	18557.650	-873775.700
36.268	0.000	338.054	1658.741	17349.260	-818634.500
36.714	0.000	338.054	1771.808	16333.590	-767008.800
37.113	0.000	338.054	1892.582	15237.060	-718753.200
37.506	0.000	338.054	2021.589	14240.620	-673447.200
37.882	0.000	338.054	2159.389	13273.780	-630912.900
38.218	0.000	338.054	2306.582	12454.800	-591150.700
38.589	0.000	338.054	2463.808	11783.110	-553933.600
38.923	0.000	338.055	2631.752	10971.960	-519047.000
39.233	0.000	338.055	2811.143	10388.280	-486332.700
39.554	0.000	338.055	3002.763	9730.218	-455722.700
39.919	0.000	338.055	3207.444	9094.122	-426948.700
40.238	0.000	338.055	3426.077	8527.824	-400069.200
40.551	0.000	338.055	3659.613	8051.333	-374969.300
40.803	0.000	338.055	3909.068	7517.930	-351272.900
41.186	0.000	338.056	4175.526	7099.818	-329163.000
41.596	0.000	338.056	4460.148	6607.392	-308486.700
41.928	0.000	338.056	4764.171	6243.774	-289073.100
42.237	0.000	338.056	5088.917	5863.430	-270758.300
42.505	0.000	338.056	5435.799	5521.020	-253697.100
42.882	0.000	338.056	5806.326	5158.206	-237770.800
43.147	0.000	338.056	6202.110	4838.140	-222780.400
43.447	0.000	338.056	6624.872	4552.557	-208745.000
43.702	0.000	338.056	7076.452	4282.021	-195547.300
43.952	0.000	338.056	7558.813	4025.037	-183229.800
44.281	0.000	338.056	8074.054	3792.856	-171654.100
44.574	0.000	338.056	8624.416	3559.653	-160891.200
44.904	0.000	338.056	9212.292	3357.171	-150779.900
45.184	0.000	338.056	9840.241	3165.690	-141326.400
45.526	0.000	338.055	10510.994	2991.197	-132376.600
45.799	0.000	338.055	11227.468	2861.744	-123992.200
46.052	0.000	338.055	11992.780	2614.132	-116207.100
46.332	0.000	338.055	12810.259	2525.474	-108906.900
46.606	0.000	338.054	13683.461	2390.473	-102061.100
46.877	0.000	338.054	14616.184	2238.950	-95626.600
47.159	0.000	338.054	15612.485	2113.058	-89611.980
47.440	0.000	338.053	16676.698	1986.589	-83995.710
47.676	0.000	338.053	17813.453	1887.458	-78695.820
47.976	0.000	338.053	19027.694	1781.085	-73752.070
48.252	0.000	338.053	20324.702	1670.316	-69116.230
48.538	0.000	338.053	21710.121	1569.378	-64756.630
48.807	0.000	338.053	23189.975	1508.246	-60721.280
49.063	0.000	338.053	24770.702	1423.063	-56885.200
49.372	0.000	338.053	26459.178	1338.083	-53303.710
49.651	0.000	338.053	28262.749	1266.200	-49954.830
49.903	0.000	338.053	30189.258	1177.368	-46821.360
50.231	0.000	338.052	32247.086	1115.571	-43869.980
50.517	0.000	338.052	34445.185	1061.678	-41100.440
50.810	0.000	338.052	36793.115	997.334	-38534.670
51.085	0.000	338.052	39301.090	938.944	-36104.480
51.363	0.000	338.052	41980.020	890.912	-33839.650
51.729	0.000	338.052	44841.556	844.798	-31707.980
52.103	0.000	338.052	47898.147	799.523	-29720.070
52.510	0.000	338.052	51163.089	750.592	-27864.160
52.813	0.000	338.052	54650.583	716.309	-26113.040
53.226	0.000	338.052	58375.799	667.892	-24477.670
53.563	0.000	338.052	62354.942	635.197	-22958.480
54.020	0.000	338.052	66605.320	594.929	-21491.810
54.345	0.000	338.052	71145.421	564.393	-20136.460
54.649	0.000	338.052	75994.996	525.500	-18882.400
54.953	0.000	338.053	81175.138	496.539	-17691.050
55.250	0.000	338.053	86708.381	475.384	-16581.900
55.531	0.000	338.052	92618.793	448.978	-15542.250
55.781	0.000	338.052	98932.084	422.586	-14569.030
56.103	0.000	338.053	105675.715	391.918	-13670.890
56.407	0.000	338.053	112879.022	372.092	-12796.620
56.768	0.000	338.053	120573.336	353.828	-11998.380
57.177	0.000	338.053	128792.127	349.103	-11264.940
57.429	0.000	338.053	137571.146	319.047	-10541.690
57.781	0.000	338.053	146948.581	300.325	-9876.028
58.114	0.000	338.053	156965.221	276.422	-9249.398
58.405	0.000	338.053	167664.638	276.910	-8657.688
58.666	0.000	338.053	179093.373	292.402	-8145.470
58.969	0.000	338.053	191301.139	248.892	-7629.970
59.254	0.000	338.053	204341.039	230.996	-7161.260
59.534	0.000	338.053	218269.793	219.190	-6705.295
59.858	0.000	338.053	233147.990	206.619	-6285.066
60.181	0.000	338.052	249040.349	192.457	-5890.671
60.489	0.000	338.052	266015.998	182.277	-5515.725
60.744	0.000	338.052	284148.780	174.685	-5171.276
61.037	0.000	338.052	303517.570	167.144	-4847.448
61.461	0.000	338.052	324206.618	156.043	-4538.430
61.755	0.000	338.052	346305.920	148.624	-4255.670
62.128	0.000	338.052	369911.605	140.118	-3983.700
62.393	0.000	338.052	395126.353	135.281	-3733.422
62.713	0.000	338.052	422059.846	133.621	-3501.760
63.035	0.000	338.052	450829.241	121.459	-3274.114
63.362	0.000	338.052	481559.679	119.544	-3072.673
63.652	0.000	338.052	514384.835	114.513	-2872.346
63.960	0.000	338.052	549447.493	140.093	-2682.591
64.209	0.000	338.052	586900.171	105.565	-2540.590
64.507	0.000	338.052	626905.783	95.761	-2376.805
64.881	0.000	338.052	669638.348	95.115	-2225.193
65.233	0.000	338.052	715283.746	86.826	-2083.562
65.564	0.000	338.051	764040.529	91.434	-1949.800
65.896	0.000	338.051	816120.781	81.356	-1826.931
66.164	0.000	338.051	871751.044	77.127	-1710.085
66.487	0.000	338.051	931173.304	74.841	-1596.926
66.862	0.000	338.051	994646.037	72.856	-1498.018
67.122	0.000	338.051	1062445.341	-5.806	-1391.298
67.440	0.000	338.051	1134866.134	-3.709	-1302.757
67.843	0.000	338.051	1212223.437	-4.103	-1220.895
68.180	0.000	338.050	1294853.743	-5.041	-1144.598
68.499	0.000	338.050	1383116.481	-13.951	-1067.790
68.958	0.000	338.050	1477395.584	-12.484	-995.856
69.398	0.000	338.050	1578101.150	-15.893	-930.947
69.665	0.000	338.050	1685671.237	-18.365	-869.364
69.973	0.000	338.050	1800573.758	-20.504	-810.577
70.394	0.000	338.050	1923308.524	-22.169	-754.466
70.672	0.000	338.050	2054409.414	-23.230	-702.309
70.927	0.000	338.050	2194446.698	-22.671	-653.420
71.263	0.000	338.050	2344029.518	-24.619	-607.669
71.602	0.000	338.050	2503808.540	-25.572	-563.397
71.850	0.000	338.050	2674478.780	-25.573	-522.517
72.238	0.000	338.050	2856782.629	-26.886	-483.370
72.580	0.000	338.050	3051513.084	-26.331	-445.766
72.840	0.000	338.050	3259517.196	-26.929	-410.971
73.236	0.000	338.050	3481699.752	-26.974	-377.566
73.621	0.000	338.050	3719027.216	-26.632	-345.682
73.864	0.000	338.050	3972531.929	-25.908	-315.428
74.247	0.000	338.050	4243316.602	-24.316	-286.467
74.593	0.000	338.051	4532559.110	-24.100	-260.537
74.877	0.000	338.051	4841517.618	-23.323	-234.745
75.289	0.000	338.051	5171536.051	-22.239	-209.595
75.752	0.000	338.051	5524049.945	-21.036	-185.995
75.998	0.000	338.051	5900592.685	-19.215	-163.067
76.355	0.000	338.051	6302802.180	-17.207	-141.966
76.725	0.000	338.051	6732427.985	-15.201	-121.300
77.027	0.000	338.050	7191338.911	-12.683	-101.710
77.323	0.000	338.050	7681531.159	-9.885	-83.258
77.624	0.000	338.050	8205136.995	-6.766	-65.838
77.896	0.000	338.050	8764434.032	-3.348	-49.671
78.301	0.000	338.050	9361855.135	0.284	-34.787
78.653	0.000	338.050	9999999.000	3.996	-21.266
