Repository: sahgyan9/Cryocon_22C_Temperature_Controller_Python-File

## 🧪 Sample Under Test: PMN-0.3PT (0.70PMN-0.30PT)

- **Material:** $0.70\text{Pb}(\text{Mg}_{1/3}\text{Nb}_{2/3})\text{O}_3 - 0.30\text{PbTiO}_3$ ($x = 0.30$), a relaxor-based ferroelectric on the rhombohedral side of the Morphotropic Phase Boundary (MPB).
- **Latest Measurement Location:** [`Cryocon-22C_and_Wayne_Kerr/Data/`](Data/)
  - **Recorded Sweeps:** 57 full-spectrum impedance files from **300.0 K to 412.0 K** in 2.0 K steps (`300K_100mV_*.dat` to `412K_100mV_*.dat`).
  - **Sweep Parameters:** 200 logarithmic frequency points from **20 Hz to 10 MHz**, 100 mV AC excitation RMS.
- **Sample Geometry & Vacuum Capacitance:**

File: Cryocon-22C_and_Wayne_Kerr/Data/340K_100mV_13-51-07.dat
Time (s)	Light (A)	T (K)	f (Hz)	R (Ohm)	X (Ohm)
1.473	0.000	340.050	20.000	7245940.000	-70359190.000
2.857	0.000	340.050	21.363	2010725.000	-59362810.000
4.157	0.000	340.050	22.819	1841552.000	-55718720.000
5.399	0.000	340.050	24.375	1649094.000	-52175290.000
6.546	0.000	340.050	26.036	1484711.000	-48869400.000
7.624	0.000	340.050	27.811	1404722.000	-45859400.000
8.639	0.000	340.050	29.707	1257263.000	-42873570.000
9.593	0.000	340.050	31.732	1079760.000	-40186690.000
10.494	0.000	340.051	33.895	1177409.000	-37675080.000
11.340	0.000	340.051	36.205	962741.800	-35382560.000
12.138	0.000	340.050	38.673	1078502.000	-33144580.000
13.090	0.000	340.050	41.309	841929.300	-31025900.000
13.978	0.000	340.050	44.125	696655.800	-29058930.000
14.835	0.000	340.050	47.133	499941.100	-27244670.000
15.664	0.000	340.050	50.346	499421.000	-25365310.000
16.406	0.000	340.050	53.777	503752.500	-23906650.000
17.107	0.000	340.051	57.443	542040.200	-22457740.000
17.767	0.000	340.051	61.359	538863.900	-21010520.000
18.388	0.000	340.051	65.541	531665.400	-19701040.000
18.986	0.000	340.051	70.009	457904.600	-18442040.000
19.539	0.000	340.051	74.781	446622.100	-17281050.000
20.062	0.000	340.051	79.878	428404.700	-16201020.000
20.578	0.000	340.051	85.323	388032.400	-15180060.000
21.044	0.000	340.051	91.139	365508.000	-14228750.000
21.546	0.000	340.050	97.352	318907.800	-13333310.000
22.076	0.000	340.050	103.987	311640.900	-12503780.000
22.540	0.000	340.050	111.076	280675.600	-11708530.000
22.997	0.000	340.050	118.647	267908.100	-10975250.000
23.413	0.000	340.050	126.735	252536.700	-10280600.000
23.884	0.000	340.050	135.373	236907.500	-9634685.000
24.243	0.000	340.050	144.601	232910.600	-9020089.000
24.616	0.000	340.050	154.458	203832.500	-8440355.000
24.947	0.000	340.051	164.986	188296.600	-7925783.000
25.277	0.000	340.051	176.232	174731.500	-7429179.000
25.563	0.000	340.051	188.245	164928.500	-6962277.000
25.893	0.000	340.051	201.077	154044.400	-6520801.000
26.232	0.000	340.051	214.783	145639.100	-6111305.000
26.498	0.000	340.051	229.423	136392.800	-5727812.000
26.774	0.000	340.051	245.062	127480.800	-5369790.000
27.068	0.000	340.051	261.766	120223.700	-5028895.000
27.474	0.000	340.050	279.609	109511.700	-4711742.000
27.750	0.000	340.050	298.669	102485.100	-4416678.000
28.016	0.000	340.050	319.027	94616.140	-4135988.000
28.296	0.000	340.050	340.773	87308.970	-3874072.000
28.635	0.000	340.050	364.002	82650.100	-3631473.000
28.905	0.000	340.050	388.814	77256.820	-3402763.000
29.136	0.000	340.050	415.317	72537.780	-3188456.000
29.380	0.000	340.050	443.627	66654.510	-2988795.000
29.626	0.000	340.050	473.866	62500.330	-2800294.000
29.826	0.000	340.050	506.167	59001.710	-2623765.000
30.075	0.000	340.050	540.670	54382.970	-2458195.000
30.287	0.000	340.050	577.524	51549.170	-2302895.000
30.567	0.000	340.050	616.890	47633.380	-2160101.000
30.819	0.000	340.050	658.940	44889.790	-2022090.000
31.065	0.000	340.050	703.857	42283.300	-1895713.000
31.272	0.000	340.050	751.834	38774.440	-1776063.000
31.471	0.000	340.050	803.083	36019.120	-1664268.000
31.727	0.000	340.050	857.824	34242.930	-1559885.000
31.987	0.000	340.050	916.297	31999.940	-1461543.000
32.233	0.000	340.050	978.756	30031.400	-1369892.000
32.808	0.000	340.050	1045.472	27706.240	-1283259.000
33.346	0.000	340.050	1116.736	26001.280	-1202587.000
33.830	0.000	340.050	1192.857	24287.790	-1127078.000
34.331	0.000	340.050	1274.167	22753.300	-1055519.000
34.819	0.000	340.050	1361.020	21006.730	-989300.200
35.284	0.000	340.050	1453.793	20016.940	-926902.500
35.739	0.000	340.050	1552.890	18652.100	-868422.600
36.130	0.000	340.050	1658.741	17552.210	-813624.900
36.499	0.000	340.050	1771.808	16368.150	-762623.200
36.877	0.000	340.050	1892.582	15274.260	-714412.400
37.245	0.000	340.050	2021.589	14471.240	-669469.700
37.556	0.000	340.050	2159.389	13419.480	-627262.200
37.865	0.000	340.050	2306.582	12524.720	-587730.500
38.161	0.000	340.050	2463.808	11691.150	-550726.300
38.464	0.000	340.050	2631.752	11053.390	-516005.200
38.785	0.000	340.050	2811.143	10447.160	-483588.900
39.088	0.000	340.050	3002.763	9794.363	-453078.700
39.412	0.000	340.050	3207.444	9076.775	-424579.000
39.711	0.000	340.050	3426.077	8544.736	-397748.900
40.050	0.000	340.050	3659.613	8062.201	-372698.500
40.362	0.000	340.050	3909.068	7465.676	-349193.000
40.754	0.000	340.050	4175.526	7060.624	-327319.500
41.099	0.000	340.051	4460.148	6590.525	-306602.400
41.425	0.000	340.051	4764.171	6180.175	-287250.800
41.741	0.000	340.051	5088.917	5882.199	-269185.200
42.075	0.000	340.051	5435.799	5524.530	-252218.700
42.344	0.000	340.051	5806.326	5116.485	-236392.200
42.658	0.000	340.052	6202.110	4848.115	-221383.500
42.951	0.000	340.052	6624.872	4516.335	-207428.500
43.231	0.000	340.052	7076.452	4265.780	-194428.200
43.483	0.000	340.052	7558.813	3931.374	-182191.400
43.785	0.000	340.052	8074.054	3761.187	-170688.900
44.107	0.000	340.052	8624.416	3509.637	-159977.900
44.382	0.000	340.052	9212.292	3362.138	-149819.000
44.673	0.000	340.052	9840.241	3162.849	-140371.000
44.945	0.000	340.052	10510.994	2950.182	-131549.800
45.200	0.000	340.052	11227.468	2770.089	-123277.600
45.537	0.000	340.052	11992.780	2628.753	-115523.500
45.877	0.000	340.052	12810.259	2466.516	-108251.500
46.159	0.000	340.052	13683.461	2346.252	-101437.600
46.434	0.000	340.052	14616.184	2201.474	-95046.850
46.698	0.000	340.052	15612.485	2096.263	-89098.310
46.982	0.000	340.052	16676.698	1962.910	-83482.940
47.261	0.000	340.052	17813.453	1839.676	-78235.590
47.523	0.000	340.052	19027.694	1749.208	-73303.790
47.804	0.000	340.052	20324.702	1657.769	-68692.590
48.084	0.000	340.052	21710.121	1555.679	-64382.270
48.370	0.000	340.051	23189.975	1467.104	-60329.950
48.681	0.000	340.051	24770.702	1396.719	-56522.300
48.961	0.000	340.051	26459.178	1313.434	-52979.780
49.264	0.000	340.051	28262.749	1221.614	-49654.680
49.501	0.000	340.051	30189.258	1194.180	-46501.220
49.786	0.000	340.051	32247.086	1114.506	-43578.450
50.074	0.000	340.051	34445.185	1040.763	-40849.420
50.363	0.000	340.051	36793.115	987.253	-38292.390
50.615	0.000	340.051	39301.090	930.074	-35884.990
50.918	0.000	340.050	41980.020	879.219	-33620.890
51.255	0.000	340.050	44841.556	829.285	-31510.300
51.660	0.000	340.050	47898.147	782.485	-29537.520
52.122	0.000	340.050	51163.089	739.978	-27682.940
52.452	0.000	340.050	54650.583	698.653	-25941.360
52.853	0.000	340.050	58375.799	659.191	-24311.670
53.187	0.000	340.050	62354.942	611.300	-22806.340
53.595	0.000	340.050	66605.320	582.174	-21358.490
53.916	0.000	340.050	71145.421	558.368	-20015.110
54.219	0.000	340.050	75994.996	525.877	-18759.190
54.504	0.000	340.050	81175.138	492.905	-17578.980
54.848	0.000	340.050	86708.381	470.637	-16478.900
55.141	0.000	340.050	92618.793	447.754	-15444.900
55.446	0.000	340.050	98932.084	413.218	-14467.830
55.750	0.000	340.050	105675.715	369.237	-13567.840
56.053	0.000	340.050	112879.022	377.007	-12704.550
56.337	0.000	340.050	120573.336	355.175	-11916.880
56.721	0.000	340.050	128792.127	333.571	-11192.520
56.957	0.000	340.050	137571.146	312.345	-10478.750
57.398	0.000	340.050	146948.581	294.308	-9816.676
57.648	0.000	340.050	156965.221	286.741	-9192.876
57.966	0.000	340.050	167664.638	270.022	-8605.822
58.210	0.000	340.050	179093.373	290.585	-8099.222
58.565	0.000	340.050	191301.139	246.572	-7580.138
58.941	0.000	340.050	204341.039	225.928	-7110.526
59.269	0.000	340.050	218269.793	215.521	-6661.805
59.669	0.000	340.050	233147.990	211.018	-6240.445
59.933	0.000	340.050	249040.349	189.453	-5848.798
60.267	0.000	340.050	266015.998	179.448	-5479.681
60.569	0.000	340.050	284148.780	170.575	-5135.784
60.819	0.000	340.050	303517.570	164.749	-4814.336
61.246	0.000	340.050	324206.618	153.455	-4508.926
61.527	0.000	340.050	346305.920	146.988	-4227.407
61.902	0.000	340.050	369911.605	137.196	-3958.369
62.170	0.000	340.050	395126.353	132.860	-3710.047
62.562	0.000	340.050	422059.846	132.501	-3479.194
62.889	0.000	340.050	450829.241	119.639	-3253.429
63.244	0.000	340.050	481559.679	116.760	-3052.702
63.568	0.000	340.050	514384.835	111.308	-2854.946
63.855	0.000	340.050	549447.493	138.081	-2664.478
64.178	0.000	340.050	586900.171	104.307	-2523.916
64.454	0.000	340.050	626905.783	94.747	-2361.459
64.892	0.000	340.050	669638.348	93.410	-2211.217
65.170	0.000	340.050	715283.746	86.336	-2069.555
65.461	0.000	340.050	764040.529	87.509	-1939.831
65.809	0.000	340.050	816120.781	80.087	-1814.234
66.125	0.000	340.050	871751.044	76.904	-1698.016
66.380	0.000	340.050	931173.304	73.958	-1586.049
66.712	0.000	340.050	994646.037	71.403	-1487.415
67.034	0.000	340.050	1062445.341	-5.357	-1381.242
67.298	0.000	340.051	1134866.134	-3.527	-1294.459
67.714	0.000	340.051	1212223.437	-4.703	-1212.745
67.981	0.000	340.051	1294853.743	-6.198	-1136.849
68.340	0.000	340.051	1383116.481	-14.030	-1060.230
68.806	0.000	340.051	1477395.584	-12.551	-989.179
69.196	0.000	340.051	1578101.150	-15.458	-924.668
69.526	0.000	340.051	1685671.237	-18.301	-863.264
69.864	0.000	340.051	1800573.758	-20.622	-804.866
70.243	0.000	340.051	1923308.524	-22.254	-749.299
70.601	0.000	340.051	2054409.414	-23.092	-697.201
70.870	0.000	340.051	2194446.698	-22.603	-648.578
71.196	0.000	340.051	2344029.518	-24.642	-603.127
71.537	0.000	340.051	2503808.540	-25.343	-559.203
71.859	0.000	340.051	2674478.780	-25.624	-518.665
72.216	0.000	340.051	2856782.629	-26.710	-479.620
72.528	0.000	340.051	3051513.084	-26.078	-442.436
72.798	0.000	340.051	3259517.196	-26.638	-407.868
73.136	0.000	340.050	3481699.752	-26.676	-374.707
73.470	0.000	340.050	3719027.216	-26.403	-343.051
73.742	0.000	340.050	3972531.929	-25.582	-312.853
74.082	0.000	340.050	4243316.602	-23.988	-284.198
74.422	0.000	340.050	4532559.110	-23.882	-258.402
74.702	0.000	340.050	4841517.618	-23.217	-232.716
74.959	0.000	340.050	5171536.051	-21.952	-207.758
75.422	0.000	340.051	5524049.945	-20.791	-184.302
75.732	0.000	340.051	5900592.685	-18.906	-161.462
75.998	0.000	340.051	6302802.180	-16.964	-140.505
76.346	0.000	340.051	6732427.985	-14.963	-119.976
76.694	0.000	340.051	7191338.911	-12.439	-100.550
76.946	0.000	340.051	7681531.159	-9.620	-82.215
77.338	0.000	340.051	8205136.995	-6.508	-64.895
77.692	0.000	340.051	8764434.032	-3.116	-48.841
77.999	0.000	340.051	9361855.135	0.510	-34.071
78.388	0.000	340.051	9999999.000	4.201	-20.639

File: Cryocon-22C_and_Wayne_Kerr/Data/342K_100mV_13-57-34.dat
Time (s)	Light (A)	T (K)	f (Hz)	R (Ohm)	X (Ohm)
1.471	0.000	342.049	20.000	-5231825.000	-65017460.000
2.858	0.000	342.048	21.363	2193962.000	-59153330.000
4.157	0.000	342.048	22.819	1940573.000	-55286910.000
5.378	0.000	342.048	24.375	1819178.000	-51921560.000
6.527	0.000	342.048	26.036	1576332.000	-48532980.000
7.615	0.000	342.049	27.811	1376879.000	-45453040.000
8.630	0.000	342.049	29.707	1211548.000	-42580790.000
9.584	0.000	342.050	31.732	1166120.000	-39797540.000
10.516	0.000	342.050	33.895	1213157.000	-37451490.000
11.359	0.000	342.050	36.205	951830.800	-35061840.000
12.160	0.000	342.050	38.673	1030394.000	-32943660.000
13.105	0.000	342.050	41.309	879169.000	-30755450.000
13.993	0.000	342.050	44.125	689465.900	-28823960.000
14.829	0.000	342.050	47.133	590870.000	-26976520.000
15.616	0.000	342.050	50.346	361110.700	-25172660.000
16.369	0.000	342.050	53.777	525550.200	-23682530.000
17.068	0.000	342.050	57.443	580895.500	-22225210.000
17.728	0.000	342.050	61.359	575686.000	-20867210.000
18.348	0.000	342.050	65.541	509339.900	-19565660.000
18.934	0.000	342.050	70.009	506906.700	-18321880.000
19.487	0.000	342.049	74.781	448877.800	-17174790.000
20.008	0.000	342.049	79.878	407835.100	-16078760.000
20.523	0.000	342.049	85.323	374986.000	-15089700.000
21.018	0.000	342.049	91.139	364073.300	-14114790.000
21.491	0.000	342.049	97.352	337290.000	-13231450.000
21.961	0.000	342.049	103.987	308935.800	-12401940.000
22.413	0.000	342.049	111.076	291397.000	-11625700.000
22.870	0.000	342.049	118.647	265032.100	-10889560.000
23.273	0.000	342.049	126.735	250961.300	-10206180.000
23.724	0.000	342.049	135.373	234210.700	-9566507.000
24.151	0.000	342.049	144.601	232782.800	-8971370.000
24.496	0.000	342.049	154.458	217810.100	-8399605.000
24.824	0.000	342.050	164.986	185953.100	-7868800.000
25.137	0.000	342.050	176.232	172569.700	-7372608.000
25.462	0.000	342.050	188.245	160057.400	-6912145.000
25.770	0.000	342.050	201.077	151388.800	-6473228.000
26.042	0.000	342.050	214.783	142086.100	-6067229.000
26.338	0.000	342.050	229.423	130448.400	-5685061.000
26.670	0.000	342.050	245.062	123292.900	-5323122.000
26.959	0.000	342.051	261.766	110498.500	-4992287.000
27.249	0.000	342.051	279.609	104539.500	-4677288.000
27.579	0.000	342.051	298.669	98187.830	-4382158.000
27.891	0.000	342.052	319.027	92157.290	-4104920.000
28.140	0.000	342.052	340.773	85596.330	-3847048.000
28.417	0.000	342.052	364.002	79812.770	-3604088.000
28.688	0.000	342.052	388.814	74080.150	-3377395.000
28.951	0.000	342.052	415.317	69195.310	-3164641.000
29.233	0.000	342.053	443.627	64292.960	-2965533.000
29.484	0.000	342.053	473.866	60614.810	-2777775.000
29.744	0.000	342.053	506.167	56164.900	-2602684.000
29.940	0.000	342.053	540.670	52917.390	-2438728.000
30.185	0.000	342.053	577.524	48293.810	-2285549.000
30.391	0.000	342.053	616.890	46447.670	-2141421.000
30.612	0.000	342.053	658.940	42919.190	-2006491.000
30.829	0.000	342.053	703.857	40037.140	-1879720.000
31.079	0.000	342.053	751.834	37585.360	-1761469.000
31.272	0.000	342.053	803.083	34520.510	-1650806.000
31.502	0.000	342.053	857.824	32223.140	-1546247.000
31.719	0.000	342.053	916.297	30188.460	-1449202.000
31.901	0.000	342.053	978.756	28527.980	-1357836.000
32.485	0.000	342.053	1045.472	26567.650	-1272235.000
33.054	0.000	342.053	1116.736	24464.500	-1192292.000
33.558	0.000	342.053	1192.857	23241.910	-1117068.000
34.010	0.000	342.053	1274.167	21692.820	-1046838.000
34.523	0.000	342.053	1361.020	20162.220	-980514.300
34.975	0.000	342.053	1453.793	18984.110	-919047.400
35.411	0.000	342.052	1552.890	17850.800	-861064.800
35.769	0.000	342.052	1658.741	16716.520	-806786.300
36.211	0.000	342.052	1771.808	15652.400	-755830.200
36.549	0.000	342.052	1892.582	14690.770	-708209.600
36.889	0.000	342.051	2021.589	13639.440	-663559.000
37.232	0.000	342.051	2159.389	12762.090	-621764.900
37.522	0.000	342.051	2306.582	12016.240	-582531.000
37.821	0.000	342.051	2463.808	11289.570	-545867.000
38.132	0.000	342.051	2631.752	10635.070	-511449.200
38.428	0.000	342.051	2811.143	9985.242	-479188.600
38.738	0.000	342.051	3002.763	9350.148	-449022.000
39.032	0.000	342.051	3207.444	8809.712	-420753.200
39.287	0.000	342.051	3426.077	8178.850	-394215.200
39.590	0.000	342.051	3659.613	7781.808	-369345.100
39.880	0.000	342.050	3909.068	7270.131	-346091.700
40.248	0.000	342.050	4175.526	6837.016	-324313.800
40.626	0.000	342.050	4460.148	6366.659	-303876.900
40.948	0.000	342.050	4764.171	5988.861	-284747.200
41.264	0.000	342.050	5088.917	5573.590	-266821.600
41.546	0.000	342.050	5435.799	5307.618	-249921.400
41.880	0.000	342.049	5806.326	5005.596	-234221.900
42.186	0.000	342.049	6202.110	4691.404	-219347.000
42.444	0.000	342.049	6624.872	4345.323	-205565.800
42.750	0.000	342.049	7076.452	4120.687	-192690.000
43.059	0.000	342.049	7558.813	3893.921	-180459.900
43.369	0.000	342.049	8074.054	3652.837	-169167.000
43.708	0.000	342.049	8624.416	3455.280	-158513.900
43.995	0.000	342.049	9212.292	3177.633	-148505.000
44.290	0.000	342.049	9840.241	3055.829	-139145.800
44.539	0.000	342.048	10510.994	2876.127	-130376.700
44.812	0.000	342.048	11227.468	2694.739	-122169.600
45.071	0.000	342.048	11992.780	2539.339	-114495.300
45.418	0.000	342.048	12810.259	2415.240	-107262.500
45.677	0.000	342.048	13683.461	2285.269	-100518.800
45.929	0.000	342.048	14616.184	2162.941	-94162.460
46.201	0.000	342.047	15612.485	2019.107	-88263.790
46.476	0.000	342.047	16676.698	1923.155	-82710.190
46.817	0.000	342.047	17813.453	1798.315	-77498.400
47.068	0.000	342.047	19027.694	1702.832	-72624.380
47.308	0.000	342.047	20324.702	1606.320	-68055.990
47.633	0.000	342.047	21710.121	1501.818	-63768.640
47.888	0.000	342.047	23189.975	1431.911	-59763.590
48.161	0.000	342.047	24770.702	1342.317	-55982.530
48.440	0.000	342.047	26459.178	1274.079	-52475.720
48.721	0.000	342.047	28262.749	1207.035	-49156.710
48.953	0.000	342.047	30189.258	1129.364	-46085.020
49.245	0.000	342.046	32247.086	1079.547	-43177.430
49.535	0.000	342.046	34445.185	1018.873	-40465.710
49.813	0.000	342.046	36793.115	958.686	-37920.620
50.082	0.000	342.046	39301.090	912.903	-35534.660
50.334	0.000	342.046	41980.020	855.960	-33313.020
50.747	0.000	342.046	44841.556	805.139	-31211.510
51.114	0.000	342.046	47898.147	765.123	-29244.830
51.557	0.000	342.046	51163.089	727.426	-27413.480
51.834	0.000	342.046	54650.583	680.197	-25707.670
52.168	0.000	342.046	58375.799	636.641	-24079.610
52.451	0.000	342.046	62354.942	589.983	-22581.210
52.880	0.000	342.046	66605.320	573.659	-21155.450
53.170	0.000	342.046	71145.421	542.875	-19825.970
53.508	0.000	342.046	75994.996	511.297	-18582.800
53.816	0.000	342.046	81175.138	492.933	-17407.210
54.090	0.000	342.046	86708.381	453.984	-16320.760
54.372	0.000	342.046	92618.793	432.615	-15299.020
54.664	0.000	342.046	98932.084	401.397	-14335.900
54.947	0.000	342.046	105675.715	374.612	-13421.360
55.256	0.000	342.046	112879.022	361.090	-12587.150
55.545	0.000	342.047	120573.336	353.612	-11802.110
55.939	0.000	342.047	128792.127	319.077	-11076.480
56.264	0.000	342.047	137571.146	305.308	-10367.550
56.640	0.000	342.047	146948.581	291.933	-9716.586
56.933	0.000	342.047	156965.221	281.287	-9096.677
57.291	0.000	342.047	167664.638	267.915	-8518.724
57.595	0.000	342.047	179093.373	272.112	-8032.032
57.943	0.000	342.047	191301.139	244.278	-7509.428
58.233	0.000	342.047	204341.039	223.560	-7038.386
58.566	0.000	342.047	218269.793	211.322	-6597.183
58.880	0.000	342.047	233147.990	199.466	-6190.711
59.175	0.000	342.047	249040.349	186.520	-5788.835
59.471	0.000	342.047	266015.998	178.232	-5423.746
59.786	0.000	342.047	284148.780	166.790	-5084.838
60.083	0.000	342.047	303517.570	159.242	-4767.951
60.494	0.000	342.047	324206.618	151.252	-4463.337
60.743	0.000	342.047	346305.920	142.097	-4184.219
61.061	0.000	342.047	369911.605	134.983	-3917.924
61.361	0.000	342.047	395126.353	130.393	-3672.186
61.683	0.000	342.047	422059.846	129.137	-3444.975
61.986	0.000	342.047	450829.241	118.886	-3219.854
62.296	0.000	342.048	481559.679	114.536	-3022.335
62.611	0.000	342.048	514384.835	110.466	-2826.301
62.868	0.000	342.047	549447.493	134.992	-2637.294
63.114	0.000	342.047	586900.171	103.864	-2497.994
63.496	0.000	342.047	626905.783	92.135	-2336.310
63.769	0.000	342.047	669638.348	91.470	-2189.472
64.054	0.000	342.047	715283.746	84.781	-2048.710
64.383	0.000	342.048	764040.529	86.664	-1915.967
64.713	0.000	342.048	816120.781	78.207	-1796.197
65.031	0.000	342.048	871751.044	74.893	-1680.567
65.350	0.000	342.048	931173.304	73.887	-1569.182
65.602	0.000	342.048	994646.037	70.888	-1472.201
65.925	0.000	342.048	1062445.341	-5.817	-1367.306
66.256	0.000	342.048	1134866.134	-3.042	-1282.140
66.719	0.000	342.048	1212223.437	-5.241	-1199.609
67.052	0.000	342.048	1294853.743	-6.776	-1125.649
67.432	0.000	342.048	1383116.481	-14.518	-1049.077
67.821	0.000	342.048	1477395.584	-12.595	-979.111
68.273	0.000	342.048	1578101.150	-15.572	-915.252
68.605	0.000	342.048	1685671.237	-18.375	-854.176
68.870	0.000	342.048	1800573.758	-20.530	-796.475
69.218	0.000	342.048	1923308.524	-21.976	-741.029
69.490	0.000	342.048	2054409.414	-23.235	-689.748
69.744	0.000	342.048	2194446.698	-22.312	-641.594
70.046	0.000	342.048	2344029.518	-24.267	-596.711
70.318	0.000	342.048	2503808.540	-25.204	-553.089
70.576	0.000	342.048	2674478.780	-25.364	-513.077
71.041	0.000	342.048	2856782.629	-26.366	-474.307
71.316	0.000	342.048	3051513.084	-25.893	-437.510
71.651	0.000	342.048	3259517.196	-26.286	-403.190
71.985	0.000	342.048	3481699.752	-26.386	-370.299
72.270	0.000	342.048	3719027.216	-26.073	-339.075
72.581	0.000	342.048	3972531.929	-25.213	-309.202
72.916	0.000	342.048	4243316.602	-23.566	-280.783
73.185	0.000	342.048	4532559.110	-23.597	-255.196
73.477	0.000	342.048	4841517.618	-22.841	-229.785
73.816	0.000	342.048	5171536.051	-21.614	-205.030
74.235	0.000	342.048	5524049.945	-20.455	-181.796
74.554	0.000	342.048	5900592.685	-18.562	-159.178
74.893	0.000	342.048	6302802.180	-16.599	-138.457
75.187	0.000	342.048	6732427.985	-14.614	-118.132
75.479	0.000	342.048	7191338.911	-12.086	-98.838
75.796	0.000	342.049	7681531.159	-9.283	-80.676
76.174	0.000	342.049	8205136.995	-6.187	-63.539
76.449	0.000	342.049	8764434.032	-2.794	-47.637
76.796	0.000	342.049	9361855.135	0.809	-33.022
77.104	0.000	342.049	9999999.000	4.491	-19.733

File: Cryocon-22C_and_Wayne_Kerr/Data/344K_100mV_14-03-58.dat
Time (s)	Light (A)	T (K)	f (Hz)	R (Ohm)	X (Ohm)
1.476	0.000	344.050	20.000	5577140.000	-69948470.000
2.893	0.000	344.050	21.363	2001420.000	-58583360.000
4.208	0.000	344.050	22.819	1743375.000	-54977400.000
5.430	0.000	344.050	24.375	1626454.000	-51448640.000
6.577	0.000	344.050	26.036	1627423.000	-48103730.000
7.657	0.000	344.051	27.811	1426451.000	-45118520.000
8.673	0.000	344.052	29.707	1341391.000	-42303460.000
9.640	0.000	344.052	31.732	1083772.000	-39581290.000
10.540	0.000	344.052	33.895	1214270.000	-37116120.000
11.386	0.000	344.052	36.205	912904.200	-34802100.000
12.186	0.000	344.053	38.673	982095.400	-32680720.000
13.131	0.000	344.053	41.309	842894.500	-30514210.000
14.020	0.000	344.053	44.125	669371.100	-28644010.000
14.857	0.000	344.052	47.133	521526.500	-26780930.000
15.659	0.000	344.052	50.346	368279.500	-25172140.000
16.400	0.000	344.052	53.777	492363.300	-23532040.000
17.099	0.000	344.053	57.443	527986.300	-22079320.000
17.799	0.000	344.053	61.359	561776.900	-20698160.000
18.417	0.000	344.053	65.541	498848.900	-19385720.000
19.004	0.000	344.053	70.009	452609.300	-18165510.000
19.558	0.000	344.053	74.781	429821.500	-17031890.000
20.105	0.000	344.053	79.878	412419.800	-15949490.000
20.607	0.000	344.053	85.323	375834.200	-14949810.000
21.102	0.000	344.052	91.139	359461.700	-14018380.000
21.576	0.000	344.052	97.352	325863.600	-13136170.000
22.073	0.000	344.052	103.987	297258.400	-12294060.000
22.542	0.000	344.052	111.076	275301.700	-11533410.000
22.996	0.000	344.051	118.647	263811.000	-10808720.000
23.432	0.000	344.051	126.735	239646.600	-10124160.000
23.837	0.000	344.051	135.373	229176.800	-9482292.000
24.199	0.000	344.051	144.601	215493.200	-8906129.000
24.538	0.000	344.051	154.458	185184.900	-8343508.000
24.903	0.000	344.051	164.986	181530.100	-7805689.000
25.243	0.000	344.051	176.232	167213.400	-7313798.000
25.541	0.000	344.050	188.245	156598.800	-6855267.000
25.892	0.000	344.050	201.077	149886.000	-6419470.000
26.151	0.000	344.050	214.783	137733.000	-6017394.000
26.416	0.000	344.050	229.423	130809.900	-5638748.000
26.713	0.000	344.050	245.062	123972.200	-5284636.000
26.997	0.000	344.051	261.766	111524.600	-4947301.000
27.229	0.000	344.051	279.609	104072.300	-4637256.000
27.521	0.000	344.051	298.669	96982.140	-4345175.000
27.792	0.000	344.051	319.027	90602.640	-4072105.000
28.046	0.000	344.051	340.773	83881.800	-3816186.000
28.311	0.000	344.051	364.002	78213.300	-3575997.000
28.606	0.000	344.051	388.814	73404.030	-3349738.000
28.897	0.000	344.051	415.317	68275.510	-3139120.000
29.116	0.000	344.051	443.627	63803.960	-2940569.000
29.351	0.000	344.051	473.866	59440.850	-2756805.000
29.620	0.000	344.051	506.167	56555.510	-2582857.000
29.894	0.000	344.051	540.670	51608.930	-2419286.000
30.100	0.000	344.051	577.524	49125.490	-2267252.000
30.375	0.000	344.051	616.890	45917.120	-2124556.000
30.633	0.000	344.051	658.940	42062.280	-1990084.000
30.853	0.000	344.051	703.857	39557.030	-1865079.000
31.052	0.000	344.051	751.834	36904.360	-1747271.000
31.274	0.000	344.051	803.083	34213.690	-1636708.000
31.485	0.000	344.051	857.824	32601.630	-1533981.000
31.725	0.000	344.051	916.297	30193.310	-1437560.000
31.929	0.000	344.051	978.756	28482.290	-1346993.000
32.483	0.000	344.052	1045.472	26429.990	-1262093.000
32.997	0.000	344.052	1116.736	24797.000	-1182732.000
33.520	0.000	344.052	1192.857	23424.360	-1108621.000
34.047	0.000	344.052	1274.167	22029.470	-1038448.000
34.502	0.000	344.052	1361.020	20325.770	-973036.500
34.945	0.000	344.052	1453.793	18912.390	-911729.100
35.351	0.000	344.052	1552.890	18012.980	-854347.500
35.788	0.000	344.052	1658.741	16767.070	-800482.300
36.144	0.000	344.052	1771.808	15687.080	-750121.000
36.530	0.000	344.052	1892.582	14652.590	-702772.600
36.937	0.000	344.052	2021.589	13688.560	-658526.400
37.247	0.000	344.052	2159.389	12935.340	-617081.400
37.598	0.000	344.052	2306.582	12100.530	-578133.100
37.898	0.000	344.052	2463.808	11331.980	-541640.200
38.204	0.000	344.052	2631.752	10607.070	-507522.200
38.501	0.000	344.052	2811.143	9997.060	-475523.300
38.757	0.000	344.052	3002.763	9267.933	-445585.900
39.053	0.000	344.052	3207.444	8710.470	-417470.600
39.351	0.000	344.052	3426.077	8235.864	-391174.300
39.672	0.000	344.052	3659.613	7737.821	-366508.300
39.971	0.000	344.052	3909.068	7211.045	-343297.000
40.357	0.000	344.051	4175.526	6760.042	-321775.300
40.690	0.000	344.051	4460.148	6369.216	-301460.300
41.044	0.000	344.050	4764.171	5942.287	-282565.900
41.385	0.000	344.050	5088.917	5578.293	-264652.900
41.686	0.000	344.050	5435.799	5247.190	-247996.400
41.940	0.000	344.050	5806.326	4883.230	-232399.200
42.277	0.000	344.050	6202.110	4541.150	-217740.100
42.578	0.000	344.050	6624.872	4312.426	-204010.100
42.915	0.000	344.050	7076.452	4074.282	-191083.600
43.221	0.000	344.050	7558.813	3851.980	-179108.000
43.536	0.000	344.049	8074.054	3601.466	-167815.100
43.858	0.000	344.049	8624.416	3371.096	-157285.500
44.153	0.000	344.049	9212.292	3244.847	-147370.900
44.432	0.000	344.049	9840.241	2962.394	-138007.700
44.702	0.000	344.048	10510.994	2816.952	-129328.400
44.970	0.000	344.048	11227.468	2646.242	-121189.500
45.244	0.000	344.048	11992.780	2510.621	-113566.600
45.502	0.000	344.048	12810.259	2353.726	-106397.300
45.794	0.000	344.048	13683.461	2231.344	-99713.430
46.064	0.000	344.048	14616.184	2102.294	-93424.710
46.337	0.000	344.048	15612.485	1997.105	-87543.400
46.603	0.000	344.048	16676.698	1872.515	-82045.400
46.869	0.000	344.048	17813.453	1779.065	-76869.000
47.139	0.000	344.048	19027.694	1666.267	-72034.210
47.438	0.000	344.048	20324.702	1598.624	-67507.940
47.700	0.000	344.048	21710.121	1503.586	-63261.970
47.973	0.000	344.048	23189.975	1391.706	-59278.000
48.248	0.000	344.048	24770.702	1349.519	-55550.290
48.494	0.000	344.048	26459.178	1249.164	-52062.340
48.798	0.000	344.048	28262.749	1187.657	-48787.860
49.063	0.000	344.047	30189.258	1117.324	-45725.630
49.366	0.000	344.047	32247.086	1045.090	-42834.450
49.636	0.000	344.047	34445.185	998.425	-40132.240
49.912	0.000	344.047	36793.115	939.713	-37617.840
50.193	0.000	344.047	39301.090	889.337	-35252.980
50.489	0.000	344.047	41980.020	842.168	-33034.820
50.918	0.000	344.048	44841.556	795.866	-30955.100
51.310	0.000	344.048	47898.147	749.568	-29016.560
51.741	0.000	344.048	51163.089	722.874	-27195.630
52.050	0.000	344.048	54650.583	661.933	-25485.850
52.402	0.000	344.048	58375.799	619.849	-23887.260
52.714	0.000	344.048	62354.942	605.326	-22360.530
53.156	0.000	344.048	66605.320	567.075	-20970.480
53.514	0.000	344.048	71145.421	527.980	-19652.210
53.891	0.000	344.048	75994.996	508.716	-18425.790
54.193	0.000	344.048	81175.138	468.339	-17271.410
54.472	0.000	344.048	86708.381	452.353	-16177.470
54.825	0.000	344.048	92618.793	418.659	-15158.130
55.129	0.000	344.048	98932.084	386.329	-14213.800
55.506	0.000	344.048	105675.715	367.528	-13305.400
55.824	0.000	344.048	112879.022	352.624	-12480.380
56.094	0.000	344.048	120573.336	340.537	-11688.280
56.418	0.000	344.048	128792.127	342.074	-10980.400
56.700	0.000	344.048	137571.146	302.159	-10282.280
57.089	0.000	344.048	146948.581	283.030	-9634.314
57.338	0.000	344.048	156965.221	275.070	-9025.613
57.593	0.000	344.048	167664.638	260.829	-8447.308
57.938	0.000	344.048	179093.373	270.311	-7953.463
58.248	0.000	344.048	191301.139	234.290	-7441.173
58.575	0.000	344.048	204341.039	219.933	-6982.987
58.860	0.000	344.047	218269.793	207.873	-6541.373
59.247	0.000	344.047	233147.990	188.200	-6121.067
59.578	0.000	344.047	249040.349	181.298	-5741.132
59.880	0.000	344.047	266015.998	173.698	-5376.401
60.196	0.000	344.047	284148.780	164.811	-5040.657
60.492	0.000	344.047	303517.570	158.841	-4724.599
60.957	0.000	344.046	324206.618	148.500	-4424.742
61.323	0.000	344.046	346305.920	142.175	-4147.253
61.652	0.000	344.046	369911.605	133.349	-3885.014
61.910	0.000	344.046	395126.353	128.133	-3640.520
62.252	0.000	344.046	422059.846	126.798	-3415.969
62.577	0.000	344.046	450829.241	117.096	-3191.878
62.897	0.000	344.046	481559.679	112.799	-2994.514
63.232	0.000	344.046	514384.835	107.308	-2801.138
63.558	0.000	344.046	549447.493	129.998	-2614.558
63.875	0.000	344.046	586900.171	102.235	-2474.681
64.131	0.000	344.046	626905.783	91.421	-2315.182
64.463	0.000	344.046	669638.348	89.603	-2169.150
64.776	0.000	344.046	715283.746	83.457	-2029.891
65.047	0.000	344.046	764040.529	80.538	-1899.284
65.362	0.000	344.046	816120.781	77.039	-1779.785
65.685	0.000	344.046	871751.044	73.483	-1665.172
65.939	0.000	344.046	931173.304	73.126	-1555.191
66.256	0.000	344.046	994646.037	69.507	-1458.893
66.569	0.000	344.046	1062445.341	-5.491	-1354.567
66.819	0.000	344.046	1134866.134	-3.390	-1270.054
67.223	0.000	344.046	1212223.437	-5.702	-1188.732
67.603	0.000	344.046	1294853.743	-7.913	-1115.903
67.977	0.000	344.046	1383116.481	-14.175	-1039.370
68.446	0.000	344.046	1477395.584	-12.280	-970.213
68.911	0.000	344.046	1578101.150	-15.510	-906.784
69.163	0.000	344.046	1685671.237	-18.561	-846.218
69.485	0.000	344.046	1800573.758	-20.147	-788.864
69.855	0.000	344.046	1923308.524	-21.811	-734.028
70.105	0.000	344.046	2054409.414	-23.189	-683.285
70.430	0.000	344.046	2194446.698	-21.960	-635.786
70.721	0.000	344.046	2344029.518	-24.394	-591.055
71.029	0.000	344.047	2503808.540	-24.708	-548.043
71.335	0.000	344.047	2674478.780	-25.138	-508.112
71.712	0.000	344.047	2856782.629	-26.175	-469.539
71.974	0.000	344.047	3051513.084	-25.520	-433.192
72.286	0.000	344.046	3259517.196	-26.097	-399.252
72.551	0.000	344.046	3481699.752	-26.129	-366.675
72.888	0.000	344.046	3719027.216	-25.740	-335.543
73.237	0.000	344.046	3972531.929	-24.970	-306.007
73.528	0.000	344.046	4243316.602	-23.149	-278.029
73.794	0.000	344.046	4532559.110	-23.279	-252.442
74.144	0.000	344.046	4841517.618	-22.558	-227.246
74.521	0.000	344.046	5171536.051	-21.277	-202.725
74.913	0.000	344.046	5524049.945	-20.103	-179.644
75.214	0.000	344.046	5900592.685	-18.253	-157.222
75.514	0.000	344.046	6302802.180	-16.253	-136.609
75.783	0.000	344.046	6732427.985	-14.275	-116.475
76.131	0.000	344.046	7191338.911	-11.723	-97.369
76.486	0.000	344.047	7681531.159	-8.947	-79.350
76.750	0.000	344.047	8205136.995	-5.858	-62.352
77.143	0.000	344.047	8764434.032	-2.492	-46.607
77.542	0.000	344.047	9361855.135	1.092	-32.118
77.797	0.000	344.047	9999999.000	4.766	-18.953

File: Cryocon-22C_and_Wayne_Kerr/Data/346K_100mV_14-10-22.dat
Time (s)	Light (A)	T (K)	f (Hz)	R (Ohm)	X (Ohm)
1.474	0.000	346.049	20.000	-1776549.000	-56711240.000
2.857	0.000	346.050	21.363	2050209.000	-58180990.000
4.157	0.000	346.050	22.819	1723411.000	-54408560.000
5.379	0.000	346.050	24.375	1523434.000	-51061620.000
6.525	0.000	346.050	26.036	1508474.000	-47755180.000
7.606	0.000	346.050	27.811	1338928.000	-44812000.000
8.657	0.000	346.050	29.707	1190372.000	-41875000.000
9.613	0.000	346.049	31.732	1115926.000	-39239160.000
10.524	0.000	346.049	33.895	1124129.000	-36772970.000
11.371	0.000	346.049	36.205	1077930.000	-34418970.000
12.171	0.000	346.048	38.673	826992.700	-32256010.000
13.116	0.000	346.048	41.309	801673.500	-30269690.000
14.006	0.000	346.048	44.125	661238.400	-28336000.000
14.843	0.000	346.049	47.133	489828.900	-26545030.000
15.628	0.000	346.049	50.346	536234.600	-24937860.000
16.367	0.000	346.049	53.777	473877.200	-23324480.000
17.065	0.000	346.049	57.443	491509.100	-21911500.000
17.746	0.000	346.049	61.359	566972.400	-20538180.000
18.366	0.000	346.050	65.541	497865.400	-19265110.000
18.992	0.000	346.050	70.009	454921.200	-18015840.000
19.546	0.000	346.050	74.781	424221.600	-16884970.000
20.068	0.000	346.050	79.878	406529.600	-15839300.000
20.569	0.000	346.050	85.323	381951.500	-14825670.000
21.059	0.000	346.050	91.139	349342.700	-13905480.000
21.521	0.000	346.050	97.352	313281.100	-13033410.000
21.952	0.000	346.050	103.987	295979.500	-12209560.000
22.412	0.000	346.050	111.076	274254.800	-11434110.000
22.827	0.000	346.050	118.647	261491.600	-10720100.000
23.225	0.000	346.050	126.735	241418.100	-10041470.000
23.640	0.000	346.050	135.373	223098.800	-9411985.000
24.005	0.000	346.050	144.601	225576.600	-8807156.000
24.415	0.000	346.050	154.458	209453.400	-8254644.000
24.808	0.000	346.050	164.986	181248.300	-7739475.000
25.128	0.000	346.050	176.232	169303.000	-7252482.000
25.436	0.000	346.050	188.245	158744.700	-6798228.000
25.720	0.000	346.050	201.077	147525.100	-6371550.000
26.014	0.000	346.050	214.783	139695.000	-5968121.000
26.336	0.000	346.050	229.423	127298.700	-5592977.000
26.667	0.000	346.050	245.062	123401.900	-5242546.000
26.935	0.000	346.050	261.766	111834.700	-4907132.000
27.199	0.000	346.050	279.609	104156.200	-4600952.000
27.489	0.000	346.050	298.669	96693.210	-4309861.000
27.747	0.000	346.050	319.027	90592.110	-4038842.000
28.007	0.000	346.050	340.773	83848.510	-3785375.000
28.282	0.000	346.050	364.002	77753.160	-3546937.000
28.548	0.000	346.050	388.814	72700.330	-3323236.000
28.815	0.000	346.050	415.317	68266.470	-3113911.000
29.086	0.000	346.050	443.627	63268.760	-2917536.000
29.361	0.000	346.050	473.866	58419.230	-2734650.000
29.560	0.000	346.050	506.167	55088.770	-2560819.000
29.787	0.000	346.050	540.670	51316.210	-2399687.000
30.032	0.000	346.050	577.524	47372.610	-2248826.000
30.231	0.000	346.050	616.890	44879.420	-2107520.000
30.483	0.000	346.050	658.940	41741.240	-1974113.000
30.700	0.000	346.050	703.857	38978.230	-1849888.000
30.923	0.000	346.050	751.834	36850.990	-1733151.000
31.146	0.000	346.051	803.083	33957.820	-1623765.000
31.381	0.000	346.051	857.824	31907.540	-1521732.000
31.681	0.000	346.051	916.297	29786.830	-1425613.000
31.857	0.000	346.051	978.756	27586.820	-1335712.000
32.441	0.000	346.051	1045.472	25918.780	-1251888.000
32.981	0.000	346.051	1116.736	24239.750	-1173042.000
33.502	0.000	346.052	1192.857	22786.660	-1098889.000
33.982	0.000	346.052	1274.167	21336.370	-1029881.000
34.446	0.000	346.052	1361.020	20141.640	-964906.300
34.891	0.000	346.052	1453.793	18525.750	-903994.400
35.319	0.000	346.052	1552.890	17526.330	-847266.400
35.791	0.000	346.052	1658.741	16385.630	-793544.500
36.175	0.000	346.051	1771.808	15418.380	-743630.400
36.579	0.000	346.052	1892.582	14267.660	-696774.800
36.915	0.000	346.052	2021.589	13406.020	-652856.700
37.272	0.000	346.052	2159.389	12592.940	-611574.500
37.580	0.000	346.052	2306.582	11794.880	-573160.100
37.890	0.000	346.052	2463.808	11043.050	-536983.700
38.192	0.000	346.051	2631.752	10390.610	-503176.600
38.510	0.000	346.051	2811.143	9755.700	-471470.100
38.801	0.000	346.051	3002.763	9195.823	-441743.400
39.048	0.000	346.051	3207.444	8587.798	-413882.400
39.379	0.000	346.051	3426.077	8001.185	-387810.900
39.649	0.000	346.051	3659.613	7540.479	-363342.900
39.951	0.000	346.051	3909.068	7017.357	-340487.300
40.342	0.000	346.051	4175.526	6650.522	-318987.600
40.665	0.000	346.051	4460.148	6250.261	-298862.800
41.015	0.000	346.052	4764.171	5850.309	-280086.600
41.322	0.000	346.052	5088.917	5516.806	-262372.800
41.642	0.000	346.052	5435.799	5205.950	-245901.600
41.961	0.000	346.052	5806.326	4904.941	-230327.900
42.230	0.000	346.052	6202.110	4563.511	-215849.500
42.546	0.000	346.053	6624.872	4320.162	-202324.400
42.847	0.000	346.053	7076.452	3974.685	-189484.900
43.123	0.000	346.053	7558.813	3752.793	-177626.900
43.426	0.000	346.053	8074.054	3640.762	-166428.400
43.812	0.000	346.053	8624.416	3344.783	-155823.200
44.187	0.000	346.053	9212.292	3114.610	-146075.200
44.537	0.000	346.053	9840.241	2930.979	-136840.200
44.801	0.000	346.053	10510.994	2773.508	-128207.100
45.058	0.000	346.053	11227.468	2622.377	-120130.300
45.343	0.000	346.053	11992.780	2486.734	-112562.600
45.623	0.000	346.053	12810.259	2324.467	-105491.200
45.885	0.000	346.053	13683.461	2182.776	-98860.110
46.144	0.000	346.053	14616.184	2083.606	-92592.230
46.413	0.000	346.053	15612.485	1972.625	-86779.950
46.743	0.000	346.053	16676.698	1847.437	-81326.110
47.044	0.000	346.053	17813.453	1732.324	-76200.290
47.362	0.000	346.053	19027.694	1626.111	-71417.260
47.663	0.000	346.053	20324.702	1537.598	-66919.100
47.929	0.000	346.053	21710.121	1459.919	-62705.110
48.207	0.000	346.053	23189.975	1385.215	-58748.810
48.478	0.000	346.053	24770.702	1303.562	-55070.340
48.723	0.000	346.053	26459.178	1221.925	-51599.340
48.997	0.000	346.052	28262.749	1154.754	-48354.020
49.297	0.000	346.052	30189.258	1089.270	-45324.350
49.576	0.000	346.052	32247.086	1032.108	-42462.800
49.845	0.000	346.052	34445.185	970.257	-39778.150
50.124	0.000	346.052	36793.115	909.597	-37281.880
50.395	0.000	346.052	39301.090	856.978	-34945.060
50.668	0.000	346.052	41980.020	821.230	-32742.680
51.083	0.000	346.052	44841.556	785.110	-30685.530
51.501	0.000	346.052	47898.147	737.500	-28754.380
51.920	0.000	346.051	51163.089	701.031	-26957.910
52.206	0.000	346.051	54650.583	655.473	-25256.080
52.615	0.000	346.051	58375.799	620.335	-23674.830
52.900	0.000	346.051	62354.942	604.741	-22201.970
53.401	0.000	346.051	66605.320	554.400	-20789.980
53.694	0.000	346.051	71145.421	516.090	-19481.060
53.963	0.000	346.051	75994.996	498.486	-18253.780
54.292	0.000	346.051	81175.138	473.562	-17118.840
54.583	0.000	346.051	86708.381	438.580	-16036.970
54.903	0.000	346.051	92618.793	409.188	-15024.440
55.234	0.000	346.052	98932.084	392.062	-14083.950
55.610	0.000	346.052	105675.715	344.423	-13197.180
55.922	0.000	346.052	112879.022	352.591	-12376.780
56.188	0.000	346.051	120573.336	326.892	-11595.400
56.538	0.000	346.051	128792.127	324.149	-10892.200
56.816	0.000	346.051	137571.146	292.474	-10186.070
57.244	0.000	346.050	146948.581	279.168	-9546.847
57.611	0.000	346.050	156965.221	264.543	-8948.266
57.869	0.000	346.050	167664.638	256.541	-8370.090
58.175	0.000	346.050	179093.373	259.816	-7883.290
58.493	0.000	346.050	191301.139	234.043	-7367.695
58.840	0.000	346.050	204341.039	214.829	-6919.099
59.081	0.000	346.049	218269.793	205.136	-6478.975
59.373	0.000	346.049	233147.990	185.728	-6058.973
59.651	0.000	346.049	249040.349	180.903	-5686.558
59.982	0.000	346.049	266015.998	169.273	-5326.181
60.225	0.000	346.049	284148.780	161.537	-4993.504
60.574	0.000	346.049	303517.570	156.254	-4681.475
60.974	0.000	346.049	324206.618	145.906	-4383.715
61.306	0.000	346.049	346305.920	138.766	-4108.329
61.584	0.000	346.049	369911.605	132.318	-3847.228
61.863	0.000	346.049	395126.353	126.548	-3604.470
62.170	0.000	346.048	422059.846	122.540	-3384.397
62.491	0.000	346.048	450829.241	114.603	-3161.628
62.767	0.000	346.048	481559.679	110.037	-2965.923
63.123	0.000	346.048	514384.835	106.303	-2775.186
63.441	0.000	346.048	549447.493	125.595	-2590.471
63.764	0.000	346.048	586900.171	101.794	-2452.980
64.077	0.000	346.048	626905.783	90.063	-2293.008
64.435	0.000	346.048	669638.348	87.931	-2148.496
64.744	0.000	346.048	715283.746	82.099	-2009.718
65.002	0.000	346.048	764040.529	78.886	-1882.024
65.333	0.000	346.048	816120.781	76.204	-1762.312
65.628	0.000	346.048	871751.044	73.045	-1648.736
65.883	0.000	346.048	931173.304	73.139	-1539.875
66.206	0.000	346.048	994646.037	68.903	-1444.829
66.525	0.000	346.048	1062445.341	-5.348	-1341.584
66.781	0.000	346.048	1134866.134	-4.397	-1257.454
67.191	0.000	346.048	1212223.437	-5.977	-1176.853
67.553	0.000	346.048	1294853.743	-8.144	-1104.717
67.919	0.000	346.048	1383116.481	-14.777	-1029.153
68.388	0.000	346.048	1477395.584	-12.970	-960.925
68.832	0.000	346.048	1578101.150	-15.440	-897.944
69.075	0.000	346.048	1685671.237	-18.272	-837.836
69.396	0.000	346.048	1800573.758	-20.420	-781.204
69.772	0.000	346.048	1923308.524	-21.549	-726.643
70.019	0.000	346.048	2054409.414	-22.914	-676.405
70.331	0.000	346.048	2194446.698	-21.739	-629.361
70.629	0.000	346.047	2344029.518	-23.963	-584.937
70.928	0.000	346.047	2503808.540	-24.451	-542.340
71.244	0.000	346.047	2674478.780	-24.976	-502.878
71.630	0.000	346.047	2856782.629	-25.909	-464.803
71.880	0.000	346.047	3051513.084	-25.103	-428.706
72.185	0.000	346.047	3259517.196	-25.786	-395.083
72.452	0.000	346.047	3481699.752	-25.692	-362.720
72.799	0.000	346.046	3719027.216	-25.416	-331.923
73.130	0.000	346.046	3972531.929	-24.551	-302.630
73.426	0.000	346.046	4243316.602	-22.782	-275.062
73.691	0.000	346.046	4532559.110	-22.951	-249.590
74.020	0.000	346.046	4841517.618	-22.201	-224.541
74.387	0.000	346.046	5171536.051	-20.895	-200.279
74.789	0.000	346.046	5524049.945	-19.767	-177.420
75.083	0.000	346.046	5900592.685	-17.862	-155.236
75.374	0.000	346.046	6302802.180	-15.915	-134.769
75.646	0.000	346.046	6732427.985	-13.913	-114.802
75.995	0.000	346.046	7191338.911	-11.394	-95.822
76.341	0.000	346.046	7681531.159	-8.599	-77.983
76.609	0.000	346.046	8205136.995	-5.505	-61.144
77.002	0.000	346.046	8764434.032	-2.167	-45.545
77.297	0.000	346.046	9361855.135	1.394	-31.192
77.681	0.000	346.046	9999999.000	5.044	-18.151
