Repository: sahgyan9/Cryocon_22C_Temperature_Controller_Python-File

## 🧪 Sample Under Test: PMN-0.3PT (0.70PMN-0.30PT)

- **Material:** $0.70\text{Pb}(\text{Mg}_{1/3}\text{Nb}_{2/3})\text{O}_3 - 0.30\text{PbTiO}_3$ ($x = 0.30$), a relaxor-based ferroelectric on the rhombohedral side of the Morphotropic Phase Boundary (MPB).
- **Latest Measurement Location:** [`Cryocon-22C_and_Wayne_Kerr/Data/`](Data/)
  - **Recorded Sweeps:** 57 full-spectrum impedance files from **300.0 K to 412.0 K** in 2.0 K steps (`300K_100mV_*.dat` to `412K_100mV_*.dat`).
  - **Sweep Parameters:** 200 logarithmic frequency points from **20 Hz to 10 MHz**, 100 mV AC excitation RMS.
- **Sample Geometry & Vacuum Capacitance:**

File: Cryocon-22C_and_Wayne_Kerr/Data/378K_100mV_15-53-27.dat
Time (s)	Light (A)	T (K)	f (Hz)	R (Ohm)	X (Ohm)
1.475	0.000	378.041	20.000	5969727.000	-47486210.000
2.857	0.000	378.040	21.363	1636878.000	-46199060.000
4.156	0.000	378.040	22.819	1641353.000	-43302590.000
5.379	0.000	378.040	24.375	1434928.000	-40626170.000
6.532	0.000	378.040	26.036	1330777.000	-37978980.000
7.611	0.000	378.040	27.811	1307142.000	-35606450.000
8.626	0.000	378.040	29.707	1175954.000	-33373760.000
9.578	0.000	378.040	31.732	1140400.000	-31275950.000
10.506	0.000	378.040	33.895	983346.200	-29386010.000
11.352	0.000	378.040	36.205	857314.500	-27411930.000
12.150	0.000	378.040	38.673	774610.900	-25768060.000
13.096	0.000	378.040	41.309	753418.000	-24161070.000
13.982	0.000	378.040	44.125	625394.800	-22579610.000
14.839	0.000	378.040	47.133	541418.900	-21199140.000
15.638	0.000	378.041	50.346	466299.200	-19776610.000
16.378	0.000	378.041	53.777	495288.700	-18594410.000
17.077	0.000	378.041	57.443	490007.100	-17438280.000
17.736	0.000	378.041	61.359	482865.400	-16360420.000
18.355	0.000	378.041	65.541	449621.000	-15343800.000
18.941	0.000	378.041	70.009	422053.900	-14363680.000
19.493	0.000	378.041	74.781	388216.800	-13469500.000
20.018	0.000	378.041	79.878	349796.700	-12623010.000
20.532	0.000	378.041	85.323	330848.900	-11835770.000
21.033	0.000	378.041	91.139	311709.300	-11085150.000
21.542	0.000	378.041	97.352	285811.200	-10391690.000
21.997	0.000	378.041	103.987	256450.500	-9728007.000
22.458	0.000	378.041	111.076	245279.400	-9122150.000
22.993	0.000	378.041	118.647	224356.300	-8547827.000
23.405	0.000	378.041	126.735	209168.000	-8009037.000
23.779	0.000	378.042	135.373	191919.800	-7510238.000
24.166	0.000	378.042	144.601	173554.400	-7027637.000
24.510	0.000	378.042	154.458	156034.000	-6594740.000
24.838	0.000	378.042	164.986	155023.400	-6180544.000
25.143	0.000	378.042	176.232	145457.300	-5793589.000
25.506	0.000	378.042	188.245	136380.900	-5425817.000
25.830	0.000	378.042	201.077	126044.600	-5084838.000
26.166	0.000	378.042	214.783	117201.800	-4765424.000
26.464	0.000	378.042	229.423	108604.300	-4465651.000
26.736	0.000	378.042	245.062	99103.130	-4185516.000
27.044	0.000	378.042	261.766	90678.570	-3920274.000
27.323	0.000	378.042	279.609	86293.380	-3672975.000
27.600	0.000	378.042	298.669	80132.010	-3443013.000
27.857	0.000	378.042	319.027	74121.180	-3224702.000
28.113	0.000	378.042	340.773	69347.140	-3022141.000
28.385	0.000	378.042	364.002	64903.050	-2831773.000
28.668	0.000	378.042	388.814	59988.300	-2653837.000
28.918	0.000	378.042	415.317	56082.580	-2485612.000
29.249	0.000	378.042	443.627	51714.330	-2330301.000
29.515	0.000	378.042	473.866	48812.550	-2183170.000
29.733	0.000	378.042	506.167	45009.100	-2045294.000
29.989	0.000	378.042	540.670	41922.740	-1917044.000
30.209	0.000	378.042	577.524	38952.450	-1795917.000
30.441	0.000	378.041	616.890	35931.130	-1682834.000
30.707	0.000	378.041	658.940	33716.170	-1576907.000
30.912	0.000	378.041	703.857	31310.990	-1477540.000
31.207	0.000	378.041	751.834	29087.770	-1383821.000
31.450	0.000	378.041	803.083	27279.810	-1297477.000
31.613	0.000	378.040	857.824	25497.760	-1215252.000
31.868	0.000	378.040	916.297	23744.450	-1138537.000
32.090	0.000	378.040	978.756	22192.770	-1066916.000
32.697	0.000	378.040	1045.472	20475.320	-999904.200
33.278	0.000	378.040	1116.736	19067.560	-936713.500
33.850	0.000	378.040	1192.857	17589.650	-877677.400
34.300	0.000	378.039	1274.167	16477.250	-822344.600
34.781	0.000	378.039	1361.020	15531.910	-770491.500
35.191	0.000	378.039	1453.793	14444.560	-721896.000
35.654	0.000	378.039	1552.890	13562.690	-676322.200
36.114	0.000	378.039	1658.741	12590.060	-633674.300
36.515	0.000	378.038	1771.808	11809.270	-593749.100
36.913	0.000	378.038	1892.582	11014.880	-556410.100
37.293	0.000	378.038	2021.589	10278.600	-521326.400
37.629	0.000	378.038	2159.389	9558.973	-488380.400
37.994	0.000	378.038	2306.582	8938.665	-457635.600
38.376	0.000	378.038	2463.808	8422.330	-428728.700
38.692	0.000	378.038	2631.752	7875.382	-401775.600
39.000	0.000	378.038	2811.143	7327.900	-376391.400
39.258	0.000	378.038	3002.763	6908.220	-352678.900
39.549	0.000	378.038	3207.444	6353.822	-330396.500
39.796	0.000	378.038	3426.077	6010.961	-309518.000
40.064	0.000	378.038	3659.613	5567.813	-290018.800
40.392	0.000	378.038	3909.068	5204.713	-271686.500
40.739	0.000	378.039	4175.526	4852.913	-254548.200
41.036	0.000	378.039	4460.148	4555.132	-238585.500
41.370	0.000	378.039	4764.171	4278.142	-223519.900
41.682	0.000	378.039	5088.917	3961.958	-209350.900
42.008	0.000	378.039	5435.799	3751.360	-196166.300
42.314	0.000	378.039	5806.326	3517.015	-183715.900
42.622	0.000	378.039	6202.110	3243.966	-172160.200
42.952	0.000	378.039	6624.872	3051.331	-161336.700
43.231	0.000	378.039	7076.452	2923.653	-151153.000
43.538	0.000	378.039	7558.813	2686.126	-141633.700
43.847	0.000	378.040	8074.054	2511.313	-132691.800
44.178	0.000	378.040	8624.416	2386.476	-124305.800
44.520	0.000	378.040	9212.292	2139.921	-116466.300
44.818	0.000	378.040	9840.241	2043.375	-109115.500
45.079	0.000	378.040	10510.994	1968.458	-102244.900
45.363	0.000	378.040	11227.468	1831.139	-95790.130
45.670	0.000	378.041	11992.780	1724.824	-89729.070
46.012	0.000	378.041	12810.259	1607.293	-84099.620
46.266	0.000	378.041	13683.461	1515.996	-78776.080
46.571	0.000	378.041	14616.184	1424.105	-73812.540
46.838	0.000	378.041	15612.485	1341.442	-69157.000
47.181	0.000	378.041	16676.698	1259.752	-64784.420
47.459	0.000	378.042	17813.453	1185.993	-60708.180
47.703	0.000	378.042	19027.694	1104.946	-56876.880
48.019	0.000	378.043	20324.702	1034.554	-53298.210
48.275	0.000	378.043	21710.121	981.994	-49933.940
48.641	0.000	378.043	23189.975	926.426	-46771.510
48.924	0.000	378.043	24770.702	867.233	-43833.850
49.172	0.000	378.043	26459.178	818.702	-41058.450
49.456	0.000	378.043	28262.749	757.276	-38480.180
49.724	0.000	378.043	30189.258	726.994	-36041.750
49.981	0.000	378.043	32247.086	675.900	-33760.320
50.273	0.000	378.043	34445.185	639.042	-31634.130
50.555	0.000	378.044	36793.115	602.470	-29645.450
50.777	0.000	378.044	39301.090	566.367	-27773.650
51.093	0.000	378.044	41980.020	535.146	-26022.290
51.490	0.000	378.044	44841.556	511.767	-24383.660
51.858	0.000	378.044	47898.147	473.233	-22844.000
52.242	0.000	378.044	51163.089	447.438	-21409.530
52.555	0.000	378.044	54650.583	422.667	-20057.540
52.977	0.000	378.044	58375.799	392.471	-18784.620
53.292	0.000	378.044	62354.942	373.625	-17590.640
53.708	0.000	378.044	66605.320	356.600	-16493.010
54.029	0.000	378.045	71145.421	331.369	-15455.480
54.321	0.000	378.045	75994.996	316.940	-14484.920
54.705	0.000	378.045	81175.138	296.139	-13571.700
55.019	0.000	378.045	86708.381	288.966	-12714.110
55.271	0.000	378.045	92618.793	267.201	-11908.860
55.605	0.000	378.045	98932.084	249.931	-11155.930
55.935	0.000	378.045	105675.715	234.370	-10466.970
56.270	0.000	378.045	112879.022	231.584	-9796.758
56.598	0.000	378.045	120573.336	213.553	-9184.318
56.911	0.000	378.046	128792.127	199.638	-8618.258
57.216	0.000	378.046	137571.146	196.914	-8066.024
57.621	0.000	378.046	146948.581	183.539	-7554.577
57.996	0.000	378.045	156965.221	173.982	-7083.552
58.316	0.000	378.045	167664.638	164.073	-6636.076
58.563	0.000	378.045	179093.373	155.877	-6215.300
58.920	0.000	378.045	191301.139	150.280	-5825.742
59.235	0.000	378.044	204341.039	138.929	-5459.673
59.560	0.000	378.044	218269.793	133.799	-5112.869
59.865	0.000	378.044	233147.990	129.096	-4784.851
60.144	0.000	378.044	249040.349	120.594	-4490.648
60.526	0.000	378.043	266015.998	115.559	-4207.393
60.845	0.000	378.043	284148.780	108.674	-3940.299
61.173	0.000	378.043	303517.570	103.334	-3691.349
61.600	0.000	378.043	324206.618	97.668	-3458.472
61.912	0.000	378.043	346305.920	93.316	-3239.248
62.239	0.000	378.043	369911.605	91.003	-3036.267
62.558	0.000	378.043	395126.353	85.071	-2843.676
62.870	0.000	378.042	422059.846	82.956	-2664.212
63.242	0.000	378.042	450829.241	77.017	-2495.959
63.507	0.000	378.042	481559.679	75.747	-2338.025
63.809	0.000	378.042	514384.835	71.628	-2189.134
64.103	0.000	378.041	549447.493	69.119	-2050.418
64.363	0.000	378.041	586900.171	67.095	-1920.550
64.656	0.000	378.041	626905.783	63.975	-1797.858
64.972	0.000	378.041	669638.348	60.784	-1682.972
65.242	0.000	378.041	715283.746	61.929	-1576.296
65.564	0.000	378.041	764040.529	59.178	-1475.256
65.887	0.000	378.041	816120.781	54.880	-1382.442
66.150	0.000	378.041	871751.044	52.355	-1292.451
66.556	0.000	378.041	931173.304	50.369	-1210.296
66.905	0.000	378.040	994646.037	48.451	-1131.261
67.165	0.000	378.040	1062445.341	-7.509	-1049.129
67.500	0.000	378.040	1134866.134	-7.654	-987.030
67.941	0.000	378.040	1212223.437	-8.967	-919.997
68.297	0.000	378.040	1294853.743	-10.296	-860.724
68.711	0.000	378.040	1383116.481	-12.930	-802.687
69.160	0.000	378.040	1477395.584	-13.960	-748.781
69.606	0.000	378.040	1578101.150	-15.014	-698.370
69.908	0.000	378.040	1685671.237	-15.122	-650.530
70.184	0.000	378.040	1800573.758	-15.860	-606.164
70.604	0.000	378.040	1923308.524	-16.882	-564.349
70.877	0.000	378.040	2054409.414	-17.506	-524.328
71.210	0.000	378.040	2194446.698	-16.576	-487.689
71.542	0.000	378.040	2344029.518	-18.591	-452.178
71.824	0.000	378.040	2503808.540	-18.172	-418.296
72.067	0.000	378.040	2674478.780	-18.831	-386.679
72.519	0.000	378.040	2856782.629	-18.602	-356.533
72.795	0.000	378.040	3051513.084	-18.429	-328.132
73.187	0.000	378.040	3259517.196	-18.153	-301.130
73.515	0.000	378.040	3481699.752	-17.662	-275.426
73.794	0.000	378.040	3719027.216	-16.524	-251.456
74.122	0.000	378.040	3972531.929	-16.097	-228.242
74.474	0.000	378.040	4243316.602	-15.723	-206.549
74.764	0.000	378.040	4532559.110	-14.927	-185.370
75.021	0.000	378.040	4841517.618	-14.073	-165.123
75.368	0.000	378.040	5171536.051	-12.813	-145.573
75.836	0.000	378.040	5524049.945	-11.333	-127.299
76.107	0.000	378.040	5900592.685	-9.559	-109.557
76.417	0.000	378.040	6302802.180	-7.735	-92.994
76.730	0.000	378.040	6732427.985	-5.721	-76.919
77.022	0.000	378.040	7191338.911	-3.259	-61.701
77.415	0.000	378.040	7681531.159	-0.673	-47.521
77.776	0.000	378.040	8205136.995	2.009	-34.121
78.027	0.000	378.040	8764434.032	4.996	-21.698
78.426	0.000	378.040	9361855.135	8.095	-10.319
78.701	0.000	378.040	9999999.000	11.346	-0.107

File: Cryocon-22C_and_Wayne_Kerr/Data/380K_100mV_15-59-55.dat
Time (s)	Light (A)	T (K)	f (Hz)	R (Ohm)	X (Ohm)
1.474	0.000	380.045	20.000	5219078.000	-53012260.000
2.865	0.000	380.045	21.363	1750992.000	-45947910.000
4.165	0.000	380.044	22.819	1558106.000	-43125000.000
5.386	0.000	380.045	24.375	1491976.000	-40432840.000
6.534	0.000	380.045	26.036	1369086.000	-37853650.000
7.614	0.000	380.045	27.811	1300505.000	-35462710.000
8.630	0.000	380.045	29.707	1157325.000	-33265460.000
9.586	0.000	380.045	31.732	1038662.000	-31180520.000
10.483	0.000	380.044	33.895	933298.700	-29156520.000
11.329	0.000	380.044	36.205	964839.100	-27377920.000
12.129	0.000	380.044	38.673	850967.400	-25581670.000
13.073	0.000	380.044	41.309	723671.200	-24021030.000
13.962	0.000	380.044	44.125	625400.400	-22496510.000
14.830	0.000	380.044	47.133	483936.000	-21080730.000
15.614	0.000	380.044	50.346	429229.400	-19786070.000
16.355	0.000	380.043	53.777	466151.100	-18538150.000
17.054	0.000	380.043	57.443	501142.000	-17380670.000
17.712	0.000	380.043	61.359	489145.000	-16311610.000
18.334	0.000	380.043	65.541	436207.200	-15265050.000
18.936	0.000	380.043	70.009	403066.700	-14311190.000
19.491	0.000	380.043	74.781	382783.100	-13414400.000
20.054	0.000	380.043	79.878	368285.400	-12570550.000
20.557	0.000	380.042	85.323	338691.600	-11778640.000
21.112	0.000	380.042	91.139	306605.500	-11040060.000
21.609	0.000	380.042	97.352	278229.400	-10358340.000
22.071	0.000	380.042	103.987	264017.500	-9705930.000
22.515	0.000	380.042	111.076	243391.100	-9089268.000
22.996	0.000	380.042	118.647	229870.000	-8519001.000
23.448	0.000	380.042	126.735	210182.600	-7986511.000
23.818	0.000	380.042	135.373	198142.800	-7477810.000
24.187	0.000	380.042	144.601	188662.800	-7023757.000
24.516	0.000	380.042	154.458	164131.500	-6582447.000
24.895	0.000	380.042	164.986	157611.800	-6159235.000
25.255	0.000	380.042	176.232	143859.100	-5772226.000
25.594	0.000	380.042	188.245	134178.000	-5409080.000
25.888	0.000	380.042	201.077	123557.900	-5066639.000
26.233	0.000	380.042	214.783	118008.500	-4747435.000
26.501	0.000	380.042	229.423	109091.600	-4449634.000
26.759	0.000	380.042	245.062	103223.800	-4167369.000
27.039	0.000	380.042	261.766	94891.430	-3903226.000
27.299	0.000	380.042	279.609	87210.860	-3659225.000
27.592	0.000	380.042	298.669	81619.540	-3427650.000
27.825	0.000	380.042	319.027	75741.410	-3213099.000
28.089	0.000	380.042	340.773	70795.670	-3011246.000
28.344	0.000	380.041	364.002	65739.210	-2821708.000
28.615	0.000	380.041	388.814	61000.640	-2644554.000
28.889	0.000	380.041	415.317	56033.090	-2476913.000
29.152	0.000	380.041	443.627	52684.820	-2320960.000
29.440	0.000	380.041	473.866	48965.060	-2174965.000
29.688	0.000	380.041	506.167	45524.120	-2037728.000
29.936	0.000	380.041	540.670	42528.590	-1909348.000
30.185	0.000	380.041	577.524	39696.660	-1789185.000
30.421	0.000	380.041	616.890	36857.160	-1676345.000
30.660	0.000	380.041	658.940	34295.110	-1570806.000
30.904	0.000	380.041	703.857	32280.750	-1471695.000
31.129	0.000	380.041	751.834	29748.090	-1379516.000
31.378	0.000	380.041	803.083	27690.270	-1291640.000
31.664	0.000	380.041	857.824	25801.550	-1210821.000
31.877	0.000	380.041	916.297	24207.350	-1134584.000
32.067	0.000	380.040	978.756	22258.180	-1062980.000
32.673	0.000	380.040	1045.472	20798.320	-995969.400
33.213	0.000	380.040	1116.736	19344.040	-933518.900
33.760	0.000	380.040	1192.857	18146.820	-874633.400
34.291	0.000	380.040	1274.167	16796.860	-819458.600
34.710	0.000	380.040	1361.020	15811.970	-767682.200
35.164	0.000	380.040	1453.793	14710.180	-719238.000
35.577	0.000	380.040	1552.890	13700.530	-673978.500
35.980	0.000	380.040	1658.741	12807.260	-631418.100
36.356	0.000	380.040	1771.808	11984.370	-591650.600
36.715	0.000	380.040	1892.582	11070.640	-554345.000
37.088	0.000	380.040	2021.589	10373.670	-519345.900
37.436	0.000	380.040	2159.389	9620.519	-486598.900
37.797	0.000	380.040	2306.582	9101.168	-455874.600
38.185	0.000	380.040	2463.808	8479.117	-427154.800
38.513	0.000	380.040	2631.752	7894.475	-400296.300
38.823	0.000	380.040	2811.143	7357.940	-375028.400
39.095	0.000	380.040	3002.763	6847.285	-351373.200
39.392	0.000	380.040	3207.444	6430.399	-329215.700
39.643	0.000	380.040	3426.077	5982.407	-308407.600
39.962	0.000	380.040	3659.613	5626.543	-288955.300
40.263	0.000	380.040	3909.068	5253.646	-270729.400
40.638	0.000	380.040	4175.526	4874.195	-253716.700
40.968	0.000	380.040	4460.148	4602.602	-237704.900
41.331	0.000	380.040	4764.171	4250.529	-222722.200
41.672	0.000	380.040	5088.917	4008.646	-208631.600
41.990	0.000	380.040	5435.799	3744.582	-195433.500
42.302	0.000	380.040	5806.326	3490.384	-183157.900
42.603	0.000	380.040	6202.110	3331.598	-171617.700
42.911	0.000	380.040	6624.872	3037.412	-160816.800
43.200	0.000	380.040	7076.452	2871.449	-150620.400
43.450	0.000	380.041	7558.813	2672.153	-141100.900
43.737	0.000	380.041	8074.054	2457.904	-132180.100
44.030	0.000	380.041	8624.416	2351.362	-123863.500
44.303	0.000	380.041	9212.292	2202.669	-116045.300
44.626	0.000	380.041	9840.241	2115.563	-108715.900
44.908	0.000	380.041	10510.994	1918.937	-101836.900
45.163	0.000	380.041	11227.468	1815.507	-95416.700
45.455	0.000	380.041	11992.780	1723.089	-89390.460
45.762	0.000	380.041	12810.259	1601.488	-83771.730
46.050	0.000	380.041	13683.461	1513.604	-78487.610
46.309	0.000	380.041	14616.184	1396.534	-73529.260
46.581	0.000	380.041	15612.485	1322.276	-68889.420
46.920	0.000	380.041	16676.698	1239.684	-64544.910
47.179	0.000	380.041	17813.453	1161.163	-60465.560
47.428	0.000	380.041	19027.694	1091.727	-56660.300
47.727	0.000	380.041	20324.702	1019.671	-53085.470
48.021	0.000	380.041	21710.121	976.977	-49729.900
48.308	0.000	380.041	23189.975	910.891	-46595.930
48.572	0.000	380.041	24770.702	849.147	-43661.840
48.842	0.000	380.042	26459.178	805.290	-40892.230
49.128	0.000	380.042	28262.749	760.193	-38313.400
49.372	0.000	380.042	30189.258	698.941	-35888.970
49.641	0.000	380.042	32247.086	680.915	-33619.590
49.921	0.000	380.042	34445.185	633.400	-31513.230
50.163	0.000	380.042	36793.115	594.556	-29525.060
50.434	0.000	380.042	39301.090	568.917	-27662.870
50.740	0.000	380.042	41980.020	522.848	-25914.600
51.192	0.000	380.042	44841.556	498.137	-24285.900
51.561	0.000	380.042	47898.147	474.169	-22754.160
51.986	0.000	380.042	51163.089	440.434	-21322.790
52.291	0.000	380.042	54650.583	409.547	-19974.160
52.646	0.000	380.042	58375.799	391.247	-18716.550
52.958	0.000	380.042	62354.942	389.585	-17542.120
53.402	0.000	380.043	66605.320	358.565	-16427.660
53.705	0.000	380.042	71145.421	330.860	-15392.400
53.997	0.000	380.042	75994.996	307.322	-14424.330
54.299	0.000	380.042	81175.138	289.456	-13511.420
54.590	0.000	380.042	86708.381	281.998	-12666.390
54.900	0.000	380.043	92618.793	269.542	-11864.710
55.202	0.000	380.043	98932.084	248.254	-11111.570
55.586	0.000	380.043	105675.715	235.583	-10435.510
55.894	0.000	380.043	112879.022	224.484	-9773.828
56.191	0.000	380.043	120573.336	205.380	-9157.713
56.554	0.000	380.043	128792.127	196.435	-8581.566
56.841	0.000	380.043	137571.146	190.785	-8032.411
57.227	0.000	380.044	146948.581	179.084	-7527.982
57.558	0.000	380.044	156965.221	169.986	-7049.789
57.911	0.000	380.044	167664.638	163.380	-6610.572
58.160	0.000	380.044	179093.373	153.712	-6189.124
58.565	0.000	380.044	191301.139	146.095	-5802.748
58.885	0.000	380.044	204341.039	137.735	-5436.551
59.216	0.000	380.045	218269.793	130.712	-5093.803
59.540	0.000	380.045	233147.990	116.203	-4766.618
59.910	0.000	380.045	249040.349	120.393	-4471.007
60.276	0.000	380.045	266015.998	113.513	-4189.023
60.597	0.000	380.045	284148.780	107.472	-3922.923
60.927	0.000	380.045	303517.570	101.877	-3674.501
61.404	0.000	380.045	324206.618	96.416	-3444.353
61.727	0.000	380.044	346305.920	92.672	-3225.951
62.053	0.000	380.044	369911.605	91.506	-3022.551
62.352	0.000	380.044	395126.353	85.118	-2832.980
62.660	0.000	380.044	422059.846	81.086	-2652.194
62.942	0.000	380.044	450829.241	76.792	-2484.041
63.305	0.000	380.044	481559.679	75.651	-2326.971
63.614	0.000	380.044	514384.835	70.145	-2180.473
63.858	0.000	380.044	549447.493	67.469	-2041.915
64.165	0.000	380.044	586900.171	64.994	-1910.705
64.474	0.000	380.044	626905.783	62.364	-1790.721
64.817	0.000	380.043	669638.348	60.830	-1676.825
65.083	0.000	380.043	715283.746	59.941	-1567.792
65.447	0.000	380.043	764040.529	55.844	-1469.128
65.806	0.000	380.043	816120.781	54.110	-1376.175
66.047	0.000	380.043	871751.044	51.743	-1287.339
66.351	0.000	380.043	931173.304	49.893	-1204.970
66.736	0.000	380.043	994646.037	47.950	-1126.621
67.067	0.000	380.043	1062445.341	-8.607	-1045.263
67.350	0.000	380.043	1134866.134	-5.533	-983.754
67.759	0.000	380.043	1212223.437	-9.300	-916.154
68.076	0.000	380.043	1294853.743	-9.805	-856.733
68.453	0.000	380.043	1383116.481	-13.023	-798.982
68.855	0.000	380.042	1477395.584	-14.229	-745.759
69.242	0.000	380.042	1578101.150	-15.055	-695.164
69.573	0.000	380.042	1685671.237	-15.463	-647.558
69.918	0.000	380.042	1800573.758	-16.175	-603.527
70.319	0.000	380.042	1923308.524	-16.932	-561.418
70.646	0.000	380.042	2054409.414	-17.747	-522.130
70.984	0.000	380.042	2194446.698	-16.799	-484.967
71.263	0.000	380.042	2344029.518	-18.412	-449.908
71.586	0.000	380.042	2503808.540	-18.219	-415.966
71.920	0.000	380.042	2674478.780	-18.757	-384.758
72.374	0.000	380.042	2856782.629	-18.563	-354.691
72.626	0.000	380.042	3051513.084	-18.354	-326.582
72.959	0.000	380.042	3259517.196	-18.130	-299.679
73.197	0.000	380.042	3481699.752	-17.522	-273.959
73.491	0.000	380.042	3719027.216	-16.246	-249.916
73.874	0.000	380.042	3972531.929	-16.105	-227.006
74.213	0.000	380.042	4243316.602	-15.658	-205.447
74.486	0.000	380.042	4532559.110	-14.930	-184.317
74.830	0.000	380.042	4841517.618	-13.940	-164.129
75.178	0.000	380.042	5171536.051	-12.762	-144.664
75.569	0.000	380.042	5524049.945	-11.195	-126.447
75.879	0.000	380.042	5900592.685	-9.468	-108.793
76.175	0.000	380.042	6302802.180	-7.611	-92.292
76.452	0.000	380.042	6732427.985	-5.610	-76.280
76.698	0.000	380.042	7191338.911	-3.183	-61.108
77.008	0.000	380.042	7681531.159	-0.582	-46.982
77.311	0.000	380.042	8205136.995	2.108	-33.655
77.593	0.000	380.042	8764434.032	5.097	-21.265
77.957	0.000	380.042	9361855.135	8.189	-9.945
78.216	0.000	380.042	9999999.000	11.430	0.218

File: Cryocon-22C_and_Wayne_Kerr/Data/382K_100mV_16-06-21.dat
Time (s)	Light (A)	T (K)	f (Hz)	R (Ohm)	X (Ohm)
1.474	0.000	382.038	20.000	-653089.800	-45406390.000
2.856	0.000	382.038	21.363	1774399.000	-45956910.000
4.156	0.000	382.037	22.819	1651582.000	-42915510.000
5.378	0.000	382.037	24.375	1513261.000	-40317110.000
6.527	0.000	382.038	26.036	1365547.000	-37711420.000
7.606	0.000	382.038	27.811	1190955.000	-35298080.000
8.622	0.000	382.039	29.707	1155431.000	-33077940.000
9.578	0.000	382.039	31.732	1047981.000	-30998180.000
10.475	0.000	382.039	33.895	1047673.000	-29041810.000
11.320	0.000	382.039	36.205	873466.200	-27260830.000
12.119	0.000	382.039	38.673	889454.700	-25580710.000
13.074	0.000	382.040	41.309	770707.200	-23959840.000
13.962	0.000	382.041	44.125	652684.900	-22418100.000
14.858	0.000	382.041	47.133	588686.400	-21024140.000
15.646	0.000	382.042	50.346	445890.900	-19599020.000
16.387	0.000	382.043	53.777	503276.500	-18472510.000
17.086	0.000	382.043	57.443	510589.300	-17338290.000
17.744	0.000	382.044	61.359	486062.000	-16252050.000
18.362	0.000	382.044	65.541	440131.100	-15216410.000
18.948	0.000	382.045	70.009	431905.600	-14280480.000
19.501	0.000	382.045	74.781	390318.300	-13383730.000
20.031	0.000	382.045	79.878	353671.400	-12530430.000
20.537	0.000	382.045	85.323	338974.400	-11745560.000
21.003	0.000	382.045	91.139	308995.800	-11009700.000
21.498	0.000	382.045	97.352	287862.400	-10307570.000
21.933	0.000	382.045	103.987	264991.700	-9660780.000
22.390	0.000	382.046	111.076	250365.200	-9057643.000
22.819	0.000	382.046	118.647	235089.600	-8489557.000
23.308	0.000	382.046	126.735	212793.200	-7959759.000
23.726	0.000	382.047	135.373	197081.300	-7457452.000
24.062	0.000	382.047	144.601	196435.800	-6984189.000
24.455	0.000	382.048	154.458	174825.100	-6561428.000
24.820	0.000	382.048	164.986	157876.400	-6135756.000
25.136	0.000	382.048	176.232	146537.500	-5750881.000
25.432	0.000	382.048	188.245	137791.000	-5386817.000
25.728	0.000	382.049	201.077	128739.100	-5048671.000
26.036	0.000	382.049	214.783	116889.800	-4731782.000
26.412	0.000	382.049	229.423	111163.200	-4435094.000
26.678	0.000	382.050	245.062	105267.200	-4158132.000
26.997	0.000	382.050	261.766	93722.720	-3894059.000
27.240	0.000	382.050	279.609	87504.310	-3647096.000
27.543	0.000	382.051	298.669	80075.150	-3417662.000
27.779	0.000	382.051	319.027	75528.820	-3202889.000
28.072	0.000	382.051	340.773	69418.690	-3001773.000
28.305	0.000	382.051	364.002	65037.620	-2812958.000
28.600	0.000	382.051	388.814	60312.580	-2635262.000
28.840	0.000	382.051	415.317	56392.950	-2469324.000
29.094	0.000	382.051	443.627	51938.500	-2314013.000
29.379	0.000	382.051	473.866	49393.510	-2168958.000
29.696	0.000	382.051	506.167	45085.940	-2031854.000
29.967	0.000	382.051	540.670	42389.350	-1903926.000
30.195	0.000	382.051	577.524	39000.640	-1784063.000
30.443	0.000	382.051	616.890	35971.160	-1671246.000
30.682	0.000	382.051	658.940	33903.370	-1565926.000
30.889	0.000	382.051	703.857	31800.710	-1467542.000
31.080	0.000	382.050	751.834	29187.350	-1375200.000
31.285	0.000	382.050	803.083	27966.430	-1288084.000
31.553	0.000	382.050	857.824	25583.260	-1206907.000
31.734	0.000	382.050	916.297	23744.900	-1131070.000
31.935	0.000	382.050	978.756	22381.320	-1059732.000
32.560	0.000	382.050	1045.472	20700.850	-993260.200
33.135	0.000	382.050	1116.736	19266.230	-930792.300
33.690	0.000	382.050	1192.857	18083.500	-871973.500
34.173	0.000	382.050	1274.167	16699.990	-817146.000
34.640	0.000	382.050	1361.020	15590.840	-765519.800
35.087	0.000	382.050	1453.793	14552.780	-717305.100
35.503	0.000	382.050	1552.890	13534.070	-672134.500
35.945	0.000	382.050	1658.741	12649.510	-629726.700
36.339	0.000	382.050	1771.808	11870.480	-589974.900
36.720	0.000	382.050	1892.582	11036.030	-552791.600
37.113	0.000	382.050	2021.589	10280.410	-517875.500
37.505	0.000	382.050	2159.389	9636.487	-485217.500
37.814	0.000	382.050	2306.582	8990.034	-454612.500
38.125	0.000	382.050	2463.808	8347.385	-425971.600
38.420	0.000	382.049	2631.752	7844.176	-399059.500
38.741	0.000	382.049	2811.143	7316.490	-373914.700
39.051	0.000	382.049	3002.763	6863.299	-350376.500
39.367	0.000	382.049	3207.444	6390.334	-328283.400
39.682	0.000	382.049	3426.077	5957.700	-307597.800
39.966	0.000	382.049	3659.613	5564.073	-288148.700
40.243	0.000	382.049	3909.068	5213.545	-269952.900
40.622	0.000	382.049	4175.526	4919.271	-252977.100
41.000	0.000	382.049	4460.148	4616.255	-236939.100
41.323	0.000	382.049	4764.171	4268.183	-222080.000
41.662	0.000	382.049	5088.917	3986.178	-208025.400
41.977	0.000	382.048	5435.799	3684.878	-194912.300
42.277	0.000	382.048	5806.326	3508.045	-182644.900
42.548	0.000	382.048	6202.110	3244.748	-171133.300
42.850	0.000	382.048	6624.872	3069.160	-160219.500
43.085	0.000	382.048	7076.452	2788.495	-150114.100
43.350	0.000	382.048	7558.813	2681.820	-140670.400
43.672	0.000	382.048	8074.054	2538.929	-131810.600
43.967	0.000	382.048	8624.416	2330.940	-123503.600
44.278	0.000	382.048	9212.292	2142.423	-115679.000
44.607	0.000	382.048	9840.241	2062.276	-108404.700
44.835	0.000	382.048	10510.994	1928.270	-101535.500
45.123	0.000	382.048	11227.468	1798.437	-95132.220
45.395	0.000	382.048	11992.780	1690.496	-89148.100
45.747	0.000	382.048	12810.259	1578.994	-83506.920
46.019	0.000	382.048	13683.461	1493.287	-78246.160
46.310	0.000	382.048	14616.184	1408.297	-73327.210
46.619	0.000	382.048	15612.485	1316.979	-68675.490
46.890	0.000	382.048	16676.698	1242.304	-64362.400
47.189	0.000	382.048	17813.453	1153.600	-60281.620
47.463	0.000	382.048	19027.694	1076.788	-56495.570
47.748	0.000	382.047	20324.702	1027.632	-52935.960
48.033	0.000	382.047	21710.121	980.948	-49606.310
48.252	0.000	382.047	23189.975	909.078	-46465.100
48.513	0.000	382.047	24770.702	847.192	-43505.050
48.786	0.000	382.047	26459.178	793.892	-40775.840
49.063	0.000	382.047	28262.749	751.190	-38206.090
49.307	0.000	382.047	30189.258	716.784	-35801.200
49.617	0.000	382.047	32247.086	660.644	-33526.600
49.886	0.000	382.047	34445.185	623.683	-31413.220
50.142	0.000	382.047	36793.115	591.900	-29434.240
50.409	0.000	382.047	39301.090	553.404	-27578.000
50.635	0.000	382.047	41980.020	519.427	-25839.600
51.055	0.000	382.047	44841.556	495.857	-24211.820
51.470	0.000	382.046	47898.147	466.135	-22682.500
51.907	0.000	382.046	51163.089	434.566	-21251.160
52.206	0.000	382.046	54650.583	413.586	-19910.910
52.626	0.000	382.046	58375.799	387.777	-18655.890
52.912	0.000	382.046	62354.942	359.494	-17490.460
53.368	0.000	382.046	66605.320	349.141	-16374.850
53.676	0.000	382.046	71145.421	330.804	-15344.160
54.022	0.000	382.045	75994.996	313.130	-14378.100
54.329	0.000	382.045	81175.138	294.070	-13472.170
54.624	0.000	382.045	86708.381	278.387	-12623.010
54.913	0.000	382.044	92618.793	253.569	-11830.450
55.253	0.000	382.044	98932.084	235.941	-11081.380
55.591	0.000	382.044	105675.715	227.603	-10384.230
55.887	0.000	382.044	112879.022	219.459	-9725.198
56.200	0.000	382.044	120573.336	212.141	-9129.836
56.603	0.000	382.043	128792.127	190.654	-8552.761
56.933	0.000	382.043	137571.146	188.389	-8006.662
57.310	0.000	382.043	146948.581	175.637	-7502.174
57.558	0.000	382.043	156965.221	168.740	-7025.759
57.860	0.000	382.042	167664.638	160.640	-6587.120
58.149	0.000	382.042	179093.373	151.726	-6169.914
58.528	0.000	382.042	191301.139	146.094	-5780.451
58.854	0.000	382.042	204341.039	136.322	-5417.027
59.152	0.000	382.042	218269.793	128.494	-5074.579
59.472	0.000	382.042	233147.990	117.013	-4756.263
59.764	0.000	382.042	249040.349	120.082	-4458.093
60.056	0.000	382.041	266015.998	111.701	-4174.108
60.354	0.000	382.041	284148.780	106.409	-3912.258
60.686	0.000	382.041	303517.570	100.875	-3664.806
61.103	0.000	382.041	324206.618	95.705	-3432.936
61.478	0.000	382.042	346305.920	91.857	-3215.546
61.800	0.000	382.042	369911.605	90.330	-3012.877
62.045	0.000	382.042	395126.353	84.296	-2822.108
62.381	0.000	382.042	422059.846	78.620	-2643.926
62.730	0.000	382.042	450829.241	76.788	-2476.002
63.034	0.000	382.042	481559.679	73.983	-2318.535
63.330	0.000	382.042	514384.835	70.219	-2172.308
63.619	0.000	382.042	549447.493	67.276	-2034.802
63.857	0.000	382.042	586900.171	64.183	-1905.714
64.151	0.000	382.042	626905.783	61.649	-1785.328
64.473	0.000	382.042	669638.348	59.854	-1670.286
64.712	0.000	382.042	715283.746	57.801	-1562.305
65.022	0.000	382.042	764040.529	57.315	-1468.654
65.364	0.000	382.042	816120.781	53.483	-1371.417
65.608	0.000	382.041	871751.044	50.992	-1282.914
65.957	0.000	382.041	931173.304	49.435	-1200.549
66.234	0.000	382.041	994646.037	47.695	-1122.310
66.557	0.000	382.041	1062445.341	-8.745	-1042.361
66.865	0.000	382.041	1134866.134	-2.188	-978.287
67.315	0.000	382.041	1212223.437	-9.606	-912.752
67.559	0.000	382.041	1294853.743	-9.477	-852.233
67.896	0.000	382.041	1383116.481	-13.227	-796.246
68.312	0.000	382.041	1477395.584	-14.012	-742.936
68.751	0.000	382.042	1578101.150	-15.279	-692.820
69.026	0.000	382.042	1685671.237	-15.580	-645.101
69.285	0.000	382.042	1800573.758	-16.027	-601.666
69.673	0.000	382.042	1923308.524	-17.021	-559.655
69.936	0.000	382.042	2054409.414	-17.737	-520.060
70.180	0.000	382.042	2194446.698	-16.693	-482.717
70.528	0.000	382.042	2344029.518	-17.831	-448.330
70.863	0.000	382.042	2503808.540	-18.438	-414.379
71.131	0.000	382.042	2674478.780	-18.661	-383.221
71.531	0.000	382.042	2856782.629	-18.543	-353.328
71.844	0.000	382.042	3051513.084	-18.198	-325.135
72.114	0.000	382.042	3259517.196	-17.947	-298.551
72.473	0.000	382.042	3481699.752	-17.520	-272.697
72.815	0.000	382.042	3719027.216	-16.294	-248.553
73.092	0.000	382.042	3972531.929	-16.136	-226.142
73.503	0.000	382.042	4243316.602	-15.550	-204.439
73.835	0.000	382.042	4532559.110	-14.774	-183.450
74.100	0.000	382.042	4841517.618	-13.921	-163.248
74.441	0.000	382.043	5171536.051	-12.691	-143.935
74.896	0.000	382.043	5524049.945	-11.102	-125.737
75.157	0.000	382.043	5900592.685	-9.414	-108.185
75.461	0.000	382.043	6302802.180	-7.518	-91.716
75.762	0.000	382.043	6732427.985	-5.534	-75.760
76.031	0.000	382.043	7191338.911	-3.117	-60.639
76.357	0.000	382.043	7681531.159	-0.521	-46.556
76.730	0.000	382.043	8205136.995	2.185	-33.271
77.031	0.000	382.043	8764434.032	5.172	-20.917
77.337	0.000	382.043	9361855.135	8.255	-9.657
77.632	0.000	382.042	9999999.000	11.496	0.468

File: Cryocon-22C_and_Wayne_Kerr/Data/384K_100mV_16-12-48.dat
Time (s)	Light (A)	T (K)	f (Hz)	R (Ohm)	X (Ohm)
1.476	0.000	384.044	20.000	2003263.000	-44488310.000
2.862	0.000	384.044	21.363	1694926.000	-45810660.000
4.182	0.000	384.044	22.819	1577976.000	-42855720.000
5.403	0.000	384.044	24.375	1465065.000	-40078400.000
6.567	0.000	384.044	26.036	1320121.000	-37567110.000
7.663	0.000	384.044	27.811	1264286.000	-35177210.000
8.678	0.000	384.044	29.707	1176765.000	-32973100.000
9.633	0.000	384.044	31.732	1134558.000	-30966150.000
10.531	0.000	384.043	33.895	952821.400	-29029280.000
11.389	0.000	384.043	36.205	937681.400	-27141680.000
12.185	0.000	384.042	38.673	876582.200	-25408550.000
13.158	0.000	384.042	41.309	764266.200	-23882730.000
14.048	0.000	384.042	44.125	663750.500	-22335280.000
14.885	0.000	384.042	47.133	534888.400	-20939820.000
15.672	0.000	384.042	50.346	403136.300	-19679630.000
16.414	0.000	384.042	53.777	485259.500	-18416830.000
17.120	0.000	384.041	57.443	493252.900	-17276380.000
17.779	0.000	384.041	61.359	482035.300	-16185760.000
18.410	0.000	384.041	65.541	435088.200	-15169270.000
18.997	0.000	384.041	70.009	401979.500	-14227270.000
19.561	0.000	384.041	74.781	380236.000	-13334190.000
20.094	0.000	384.041	79.878	360235.000	-12486400.000
20.586	0.000	384.041	85.323	339075.900	-11710390.000
21.068	0.000	384.041	91.139	305419.000	-10981650.000
21.544	0.000	384.041	97.352	275776.500	-10289010.000
22.040	0.000	384.040	103.987	260264.800	-9636274.000
22.489	0.000	384.040	111.076	244451.000	-9031351.000
22.992	0.000	384.040	118.647	231592.400	-8462429.000
23.404	0.000	384.040	126.735	209696.300	-7933242.000
23.868	0.000	384.040	135.373	201190.800	-7435389.000
24.230	0.000	384.040	144.601	182047.800	-6983286.000
24.604	0.000	384.040	154.458	156472.500	-6528716.000
24.949	0.000	384.040	164.986	159538.300	-6118148.000
25.255	0.000	384.040	176.232	145066.700	-5732964.000
25.560	0.000	384.040	188.245	136540.300	-5370926.000
25.856	0.000	384.040	201.077	127750.000	-5035540.000
26.233	0.000	384.040	214.783	119559.200	-4718637.000
26.523	0.000	384.040	229.423	110416.900	-4421582.000
26.820	0.000	384.040	245.062	99851.750	-4145637.000
27.103	0.000	384.040	261.766	92160.090	-3882431.000
27.435	0.000	384.040	279.609	87771.190	-3638080.000
27.691	0.000	384.040	298.669	81600.710	-3408679.000
27.970	0.000	384.040	319.027	76523.620	-3193373.000
28.182	0.000	384.040	340.773	70940.230	-2993581.000
28.441	0.000	384.040	364.002	65746.400	-2804916.000
28.697	0.000	384.040	388.814	61039.530	-2628075.000
28.981	0.000	384.040	415.317	56557.140	-2462494.000
29.241	0.000	384.040	443.627	52494.230	-2307540.000
29.549	0.000	384.040	473.866	48442.830	-2162129.000
29.811	0.000	384.040	506.167	45452.770	-2026787.000
30.042	0.000	384.040	540.670	42497.370	-1898771.000
30.310	0.000	384.040	577.524	39603.050	-1778592.000
30.549	0.000	384.040	616.890	36584.130	-1667168.000
30.763	0.000	384.040	658.940	34471.140	-1561961.000
30.956	0.000	384.040	703.857	32121.050	-1463746.000
31.247	0.000	384.040	751.834	30006.330	-1371247.000
31.467	0.000	384.041	803.083	27573.180	-1285209.000
31.742	0.000	384.041	857.824	25700.440	-1204096.000
32.066	0.000	384.041	916.297	24201.320	-1128026.000
32.306	0.000	384.041	978.756	22453.160	-1056986.000
32.909	0.000	384.041	1045.472	20901.380	-990614.700
33.432	0.000	384.042	1116.736	19499.650	-928195.500
33.926	0.000	384.042	1192.857	18252.190	-869663.400
34.381	0.000	384.042	1274.167	16970.650	-814752.700
34.856	0.000	384.043	1361.020	15816.920	-763369.700
35.337	0.000	384.043	1453.793	14651.840	-715455.100
35.790	0.000	384.043	1552.890	13668.920	-670344.100
36.162	0.000	384.043	1658.741	12874.740	-628069.800
36.535	0.000	384.043	1771.808	11952.740	-588475.500
36.932	0.000	384.043	1892.582	11248.550	-551322.000
37.270	0.000	384.044	2021.589	10367.000	-516589.600
37.615	0.000	384.044	2159.389	9683.300	-484101.900
37.946	0.000	384.044	2306.582	9057.117	-453501.200
38.259	0.000	384.044	2463.808	8521.766	-424952.200
38.560	0.000	384.044	2631.752	7902.577	-398112.000
38.854	0.000	384.044	2811.143	7487.145	-372991.600
39.152	0.000	384.045	3002.763	6912.285	-349491.500
39.470	0.000	384.045	3207.444	6423.355	-327461.800
39.738	0.000	384.045	3426.077	6004.362	-306770.200
40.047	0.000	384.045	3659.613	5621.422	-287460.000
40.340	0.000	384.045	3909.068	5305.461	-269361.600
40.675	0.000	384.045	4175.526	4921.148	-252390.300
40.990	0.000	384.046	4460.148	4593.069	-236424.400
41.356	0.000	384.046	4764.171	4268.759	-221521.300
41.635	0.000	384.046	5088.917	3961.392	-207538.500
41.998	0.000	384.046	5435.799	3773.070	-194373.900
42.304	0.000	384.046	5806.326	3494.607	-182167.100
42.626	0.000	384.046	6202.110	3281.695	-170625.100
42.869	0.000	384.046	6624.872	3100.963	-159955.500
43.107	0.000	384.046	7076.452	2858.633	-149804.800
43.418	0.000	384.046	7558.813	2701.044	-140300.700
43.696	0.000	384.046	8074.054	2525.207	-131530.300
43.997	0.000	384.046	8624.416	2270.772	-123244.200
44.334	0.000	384.046	9212.292	2234.384	-115425.800
44.581	0.000	384.046	9840.241	2074.672	-108164.400
44.833	0.000	384.046	10510.994	1927.836	-101344.600
45.124	0.000	384.046	11227.468	1816.120	-94926.900
45.452	0.000	384.046	11992.780	1697.710	-88958.610
45.775	0.000	384.046	12810.259	1580.499	-83336.330
46.072	0.000	384.046	13683.461	1487.613	-78094.380
46.378	0.000	384.046	14616.184	1395.456	-73147.430
46.653	0.000	384.046	15612.485	1304.621	-68534.930
46.931	0.000	384.046	16676.698	1222.539	-64222.480
47.192	0.000	384.046	17813.453	1147.254	-60157.110
47.435	0.000	384.047	19027.694	1081.210	-56366.650
47.713	0.000	384.047	20324.702	1012.269	-52808.570
47.987	0.000	384.046	21710.121	952.476	-49486.410
48.229	0.000	384.046	23189.975	894.625	-46344.280
48.545	0.000	384.046	24770.702	830.961	-43414.310
48.812	0.000	384.046	26459.178	791.832	-40673.240
49.095	0.000	384.046	28262.749	732.982	-38111.670
49.357	0.000	384.046	30189.258	699.289	-35689.370
49.591	0.000	384.046	32247.086	651.264	-33445.800
49.902	0.000	384.046	34445.185	620.045	-31341.810
50.170	0.000	384.046	36793.115	578.180	-29366.540
50.448	0.000	384.046	39301.090	552.250	-27513.950
50.733	0.000	384.046	41980.020	516.251	-25776.820
51.094	0.000	384.046	44841.556	489.524	-24150.590
51.523	0.000	384.046	47898.147	455.253	-22630.180
51.919	0.000	384.046	51163.089	438.749	-21206.070
52.240	0.000	384.046	54650.583	405.703	-19863.290
52.628	0.000	384.046	58375.799	376.871	-18619.010
53.004	0.000	384.045	62354.942	351.181	-17427.680
53.432	0.000	384.045	66605.320	341.539	-16334.650
53.744	0.000	384.045	71145.421	321.488	-15308.810
54.054	0.000	384.045	75994.996	303.419	-14345.740
54.322	0.000	384.045	81175.138	294.214	-13437.210
54.622	0.000	384.045	86708.381	279.905	-12593.420
54.916	0.000	384.044	92618.793	260.156	-11794.610
55.197	0.000	384.044	98932.084	243.768	-11047.720
55.510	0.000	384.044	105675.715	233.365	-10356.110
55.776	0.000	384.044	112879.022	202.730	-9710.665
56.084	0.000	384.044	120573.336	207.148	-9094.811
56.457	0.000	384.044	128792.127	181.180	-8525.025
56.769	0.000	384.044	137571.146	184.021	-7986.248
57.217	0.000	384.044	146948.581	179.074	-7481.987
57.546	0.000	384.044	156965.221	169.042	-7011.748
57.838	0.000	384.044	167664.638	160.658	-6570.765
58.162	0.000	384.044	179093.373	149.435	-6155.080
58.496	0.000	384.044	191301.139	144.625	-5765.608
58.811	0.000	384.043	204341.039	134.905	-5403.519
59.054	0.000	384.043	218269.793	126.528	-5061.623
59.409	0.000	384.043	233147.990	130.262	-4738.217
59.762	0.000	384.042	249040.349	116.187	-4445.281
60.090	0.000	384.042	266015.998	109.671	-4165.092
60.390	0.000	384.042	284148.780	102.916	-3902.394
60.682	0.000	384.042	303517.570	100.464	-3655.175
61.086	0.000	384.042	324206.618	94.550	-3423.695
61.398	0.000	384.042	346305.920	90.540	-3206.994
61.711	0.000	384.042	369911.605	88.363	-3003.722
62.018	0.000	384.042	395126.353	80.531	-2815.362
62.320	0.000	384.042	422059.846	79.074	-2636.850
62.641	0.000	384.042	450829.241	75.206	-2469.664
62.925	0.000	384.042	481559.679	72.185	-2312.115
63.226	0.000	384.042	514384.835	69.558	-2166.573
63.589	0.000	384.042	549447.493	66.318	-2028.934
63.841	0.000	384.042	586900.171	64.007	-1900.277
64.141	0.000	384.042	626905.783	61.307	-1779.655
64.441	0.000	384.042	669638.348	58.834	-1665.630
64.693	0.000	384.042	715283.746	57.470	-1557.992
65.008	0.000	384.042	764040.529	54.407	-1457.691
65.331	0.000	384.042	816120.781	53.531	-1367.874
65.621	0.000	384.042	871751.044	50.915	-1279.481
65.948	0.000	384.043	931173.304	49.591	-1197.374
66.307	0.000	384.043	994646.037	47.630	-1119.633
66.572	0.000	384.042	1062445.341	-8.681	-1039.377
66.894	0.000	384.042	1134866.134	-2.468	-970.246
67.318	0.000	384.042	1212223.437	-9.508	-909.938
67.655	0.000	384.042	1294853.743	-10.703	-848.768
68.000	0.000	384.042	1383116.481	-13.344	-794.179
68.433	0.000	384.042	1477395.584	-13.718	-740.617
68.848	0.000	384.042	1578101.150	-15.052	-690.941
69.144	0.000	384.042	1685671.237	-15.538	-643.061
69.473	0.000	384.042	1800573.758	-15.625	-599.548
69.857	0.000	384.043	1923308.524	-16.947	-558.080
70.199	0.000	384.043	2054409.414	-17.689	-518.439
70.511	0.000	384.043	2194446.698	-16.650	-480.907
70.830	0.000	384.043	2344029.518	-17.940	-446.710
71.151	0.000	384.043	2503808.540	-18.466	-413.092
71.416	0.000	384.043	2674478.780	-18.596	-382.103
71.840	0.000	384.043	2856782.629	-18.475	-352.182
72.116	0.000	384.042	3051513.084	-18.114	-323.993
72.441	0.000	384.042	3259517.196	-17.741	-297.552
72.810	0.000	384.042	3481699.752	-17.479	-271.866
73.078	0.000	384.042	3719027.216	-16.393	-247.533
73.407	0.000	384.042	3972531.929	-15.985	-225.335
73.725	0.000	384.042	4243316.602	-15.411	-203.752
74.037	0.000	384.042	4532559.110	-14.671	-182.772
74.370	0.000	384.042	4841517.618	-13.827	-162.656
74.700	0.000	384.042	5171536.051	-12.625	-143.407
75.151	0.000	384.041	5524049.945	-10.970	-125.241
75.393	0.000	384.041	5900592.685	-9.312	-107.734
75.729	0.000	384.041	6302802.180	-7.404	-91.258
76.088	0.000	384.041	6732427.985	-5.441	-75.362
76.379	0.000	384.041	7191338.911	-3.046	-60.299
76.681	0.000	384.041	7681531.159	-0.445	-46.226
76.967	0.000	384.041	8205136.995	2.234	-32.990
77.329	0.000	384.041	8764434.032	5.228	-20.657
77.669	0.000	384.040	9361855.135	8.335	-9.435
77.978	0.000	384.040	9999999.000	11.566	0.657
