Repository: sahgyan9/Cryocon_22C_Temperature_Controller_Python-File

## 🧪 Sample Under Test: PMN-0.3PT (0.70PMN-0.30PT)

- **Material:** $0.70\text{Pb}(\text{Mg}_{1/3}\text{Nb}_{2/3})\text{O}_3 - 0.30\text{PbTiO}_3$ ($x = 0.30$), a relaxor-based ferroelectric on the rhombohedral side of the Morphotropic Phase Boundary (MPB).
- **Latest Measurement Location:** [`Cryocon-22C_and_Wayne_Kerr/Data/`](Data/)
  - **Recorded Sweeps:** 57 full-spectrum impedance files from **300.0 K to 412.0 K** in 2.0 K steps (`300K_100mV_*.dat` to `412K_100mV_*.dat`).
  - **Sweep Parameters:** 200 logarithmic frequency points from **20 Hz to 10 MHz**, 100 mV AC excitation RMS.
- **Sample Geometry & Vacuum Capacitance:**

File: Cryocon-22C_and_Wayne_Kerr/Data/386K_100mV_16-19-15.dat
Time (s)	Light (A)	T (K)	f (Hz)	R (Ohm)	X (Ohm)
1.475	0.000	386.044	20.000	-1242506.000	-45728040.000
2.856	0.000	386.044	21.363	1840747.000	-45571170.000
4.155	0.000	386.043	22.819	1566388.000	-42679210.000
5.378	0.000	386.043	24.375	1522545.000	-40012480.000
6.548	0.000	386.043	26.036	1372518.000	-37460770.000
7.628	0.000	386.043	27.811	1290363.000	-35096260.000
8.661	0.000	386.043	29.707	1080117.000	-32882130.000
9.614	0.000	386.043	31.732	1005027.000	-30793910.000
10.512	0.000	386.043	33.895	1039885.000	-28878950.000
11.358	0.000	386.043	36.205	894021.300	-27116150.000
12.156	0.000	386.044	38.673	920239.100	-25394050.000
13.110	0.000	386.044	41.309	780884.700	-23784090.000
13.997	0.000	386.044	44.125	635116.000	-22302360.000
14.835	0.000	386.044	47.133	561941.900	-20856380.000
15.622	0.000	386.044	50.346	413012.800	-19489630.000
16.364	0.000	386.044	53.777	482441.700	-18323880.000
17.062	0.000	386.044	57.443	500133.700	-17212460.000
17.720	0.000	386.045	61.359	483463.500	-16135910.000
18.340	0.000	386.045	65.541	460775.100	-15117890.000
18.927	0.000	386.045	70.009	417668.200	-14158790.000
19.481	0.000	386.045	74.781	393557.700	-13271280.000
20.004	0.000	386.044	79.878	366029.000	-12450100.000
20.508	0.000	386.044	85.323	340380.900	-11660780.000
20.975	0.000	386.045	91.139	311967.500	-10932850.000
21.482	0.000	386.045	97.352	283285.600	-10239160.000
21.975	0.000	386.045	103.987	264183.600	-9604912.000
22.498	0.000	386.045	111.076	249376.600	-8999126.000
22.983	0.000	386.045	118.647	231979.600	-8437652.000
23.378	0.000	386.045	126.735	214217.200	-7908412.000
23.757	0.000	386.044	135.373	196184.000	-7411415.000
24.169	0.000	386.045	144.601	178847.500	-6932995.000
24.479	0.000	386.045	154.458	157104.900	-6506195.000
24.897	0.000	386.045	164.986	161010.800	-6096525.000
25.262	0.000	386.045	176.232	147769.600	-5713292.000
25.526	0.000	386.045	188.245	138255.700	-5355847.000
25.832	0.000	386.044	201.077	130220.900	-5019520.000
26.083	0.000	386.044	214.783	118562.200	-4702500.000
26.354	0.000	386.044	229.423	108900.300	-4407865.000
26.600	0.000	386.044	245.062	100916.400	-4133324.000
26.890	0.000	386.044	261.766	92874.870	-3870120.000
27.160	0.000	386.044	279.609	89429.610	-3625416.000
27.460	0.000	386.044	298.669	83026.490	-3397300.000
27.731	0.000	386.044	319.027	76563.770	-3184225.000
28.055	0.000	386.044	340.773	71301.310	-2983345.000
28.310	0.000	386.044	364.002	66414.270	-2795815.000
28.581	0.000	386.045	388.814	61196.190	-2619905.000
28.849	0.000	386.045	415.317	57771.440	-2454444.000
29.105	0.000	386.045	443.627	53213.080	-2300201.000
29.352	0.000	386.045	473.866	50267.660	-2156142.000
29.597	0.000	386.045	506.167	46540.050	-2019935.000
29.885	0.000	386.045	540.670	42912.810	-1892583.000
30.199	0.000	386.045	577.524	40030.920	-1773685.000
30.435	0.000	386.045	616.890	37596.100	-1661864.000
30.743	0.000	386.044	658.940	34305.790	-1557082.000
30.974	0.000	386.044	703.857	32182.870	-1458813.000
31.230	0.000	386.044	751.834	30102.100	-1367438.000
31.424	0.000	386.044	803.083	27593.600	-1281078.000
31.671	0.000	386.044	857.824	26298.890	-1200254.000
31.879	0.000	386.044	916.297	24220.830	-1124746.000
32.124	0.000	386.044	978.756	22538.340	-1053711.000
32.685	0.000	386.044	1045.472	21164.250	-987603.200
33.223	0.000	386.044	1116.736	19698.630	-925254.700
33.747	0.000	386.044	1192.857	18295.510	-867084.200
34.193	0.000	386.044	1274.167	17043.020	-812276.100
34.638	0.000	386.044	1361.020	15926.790	-761131.100
35.082	0.000	386.044	1453.793	14721.060	-713187.700
35.469	0.000	386.044	1552.890	13648.780	-668226.600
35.890	0.000	386.044	1658.741	12850.660	-626107.200
36.290	0.000	386.043	1771.808	11949.590	-586756.700
36.634	0.000	386.043	1892.582	11105.020	-549705.900
36.979	0.000	386.043	2021.589	10424.930	-515108.700
37.303	0.000	386.043	2159.389	9695.330	-482646.900
37.669	0.000	386.043	2306.582	9052.809	-452205.100
38.042	0.000	386.043	2463.808	8480.545	-423679.200
38.366	0.000	386.043	2631.752	7866.725	-396959.100
38.681	0.000	386.043	2811.143	7417.006	-371923.100
38.965	0.000	386.043	3002.763	6893.459	-348495.900
39.254	0.000	386.043	3207.444	6372.469	-326429.500
39.576	0.000	386.043	3426.077	5967.710	-305892.200
39.856	0.000	386.043	3659.613	5548.314	-286588.300
40.179	0.000	386.043	3909.068	5233.411	-268509.900
40.568	0.000	386.042	4175.526	4879.944	-251578.300
40.884	0.000	386.042	4460.148	4544.635	-235684.700
41.242	0.000	386.042	4764.171	4225.222	-220826.600
41.575	0.000	386.042	5088.917	3940.425	-206865.000
41.883	0.000	386.042	5435.799	3690.171	-193866.600
42.203	0.000	386.042	5806.326	3497.232	-181632.200
42.536	0.000	386.042	6202.110	3259.614	-170128.600
42.798	0.000	386.042	6624.872	3016.315	-159402.700
43.099	0.000	386.042	7076.452	2844.129	-149412.600
43.410	0.000	386.042	7558.813	2631.600	-139969.900
43.722	0.000	386.042	8074.054	2505.059	-131106.000
44.046	0.000	386.042	8624.416	2293.824	-122828.600
44.341	0.000	386.041	9212.292	2137.732	-115070.200
44.674	0.000	386.041	9840.241	2041.096	-107815.900
44.903	0.000	386.041	10510.994	1903.077	-101009.900
45.186	0.000	386.041	11227.468	1774.953	-94640.850
45.462	0.000	386.041	11992.780	1669.686	-88662.690
45.707	0.000	386.041	12810.259	1565.577	-83063.760
45.982	0.000	386.041	13683.461	1467.962	-77812.820
46.317	0.000	386.041	14616.184	1369.427	-72930.060
46.685	0.000	386.041	15612.485	1305.299	-68324.350
47.015	0.000	386.041	16676.698	1219.795	-64004.760
47.369	0.000	386.041	17813.453	1147.224	-59970.380
47.642	0.000	386.041	19027.694	1079.990	-56184.800
47.894	0.000	386.041	20324.702	1017.209	-52639.690
48.166	0.000	386.041	21710.121	927.135	-49314.420
48.447	0.000	386.041	23189.975	894.146	-46201.090
48.734	0.000	386.041	24770.702	837.566	-43281.840
49.000	0.000	386.041	26459.178	792.849	-40552.630
49.320	0.000	386.041	28262.749	748.729	-37990.630
49.595	0.000	386.041	30189.258	704.786	-35589.790
49.870	0.000	386.041	32247.086	661.793	-33347.390
50.104	0.000	386.041	34445.185	621.630	-31246.620
50.404	0.000	386.041	36793.115	577.889	-29276.870
50.679	0.000	386.041	39301.090	551.460	-27419.080
50.926	0.000	386.041	41980.020	523.117	-25693.460
51.270	0.000	386.041	44841.556	491.766	-24079.240
51.640	0.000	386.042	47898.147	459.124	-22559.740
52.097	0.000	386.042	51163.089	430.118	-21138.170
52.389	0.000	386.042	54650.583	412.001	-19806.770
52.786	0.000	386.042	58375.799	392.225	-18549.440
53.037	0.000	386.042	62354.942	353.344	-17391.110
53.466	0.000	386.042	66605.320	346.131	-16286.270
53.753	0.000	386.042	71145.421	329.358	-15258.010
54.095	0.000	386.043	75994.996	312.205	-14298.890
54.396	0.000	386.043	81175.138	296.431	-13398.240
54.680	0.000	386.043	86708.381	269.239	-12550.170
54.996	0.000	386.043	92618.793	254.763	-11762.650
55.315	0.000	386.043	98932.084	244.767	-11021.330
55.648	0.000	386.043	105675.715	227.010	-10336.450
55.994	0.000	386.043	112879.022	226.649	-9684.202
56.299	0.000	386.043	120573.336	205.829	-9073.046
56.644	0.000	386.043	128792.127	191.851	-8484.731
56.951	0.000	386.043	137571.146	183.020	-7962.384
57.335	0.000	386.044	146948.581	176.395	-7465.118
57.581	0.000	386.044	156965.221	167.276	-6991.634
57.873	0.000	386.044	167664.638	158.079	-6553.334
58.168	0.000	386.044	179093.373	151.714	-6134.820
58.558	0.000	386.044	191301.139	143.958	-5748.606
58.956	0.000	386.044	204341.039	135.383	-5388.769
59.238	0.000	386.044	218269.793	128.649	-5046.731
59.536	0.000	386.044	233147.990	123.730	-4728.862
59.900	0.000	386.045	249040.349	117.820	-4432.311
60.216	0.000	386.045	266015.998	110.052	-4152.663
60.446	0.000	386.045	284148.780	104.396	-3887.643
60.734	0.000	386.044	303517.570	99.054	-3642.842
61.170	0.000	386.044	324206.618	94.805	-3413.498
61.513	0.000	386.044	346305.920	91.272	-3198.176
61.896	0.000	386.044	369911.605	87.928	-2994.063
62.215	0.000	386.044	395126.353	82.048	-2806.923
62.572	0.000	386.045	422059.846	78.431	-2629.320
62.878	0.000	386.045	450829.241	74.460	-2462.186
63.242	0.000	386.045	481559.679	72.162	-2305.980
63.577	0.000	386.045	514384.835	68.519	-2160.395
63.815	0.000	386.045	549447.493	66.197	-2023.520
64.116	0.000	386.046	586900.171	64.328	-1894.809
64.433	0.000	386.046	626905.783	61.196	-1775.215
64.836	0.000	386.046	669638.348	59.303	-1660.656
65.104	0.000	386.046	715283.746	55.996	-1554.337
65.403	0.000	386.046	764040.529	57.368	-1457.684
65.726	0.000	386.046	816120.781	52.883	-1363.836
66.028	0.000	386.046	871751.044	50.541	-1275.608
66.285	0.000	386.046	931173.304	49.400	-1194.084
66.679	0.000	386.046	994646.037	47.324	-1116.109
66.935	0.000	386.046	1062445.341	-8.569	-1036.659
67.250	0.000	386.046	1134866.134	-6.076	-965.870
67.684	0.000	386.046	1212223.437	-10.091	-906.533
68.013	0.000	386.046	1294853.743	-11.218	-846.404
68.351	0.000	386.046	1383116.481	-13.225	-791.669
68.804	0.000	386.046	1477395.584	-13.802	-738.147
69.190	0.000	386.046	1578101.150	-14.710	-689.010
69.509	0.000	386.046	1685671.237	-15.773	-641.389
69.794	0.000	386.046	1800573.758	-15.488	-597.518
70.221	0.000	386.046	1923308.524	-16.770	-556.321
70.551	0.000	386.046	2054409.414	-17.634	-517.140
70.821	0.000	386.046	2194446.698	-17.038	-478.986
71.182	0.000	386.046	2344029.518	-17.895	-445.550
71.505	0.000	386.046	2503808.540	-18.402	-412.077
71.772	0.000	386.046	2674478.780	-18.527	-380.966
72.187	0.000	386.046	2856782.629	-18.430	-351.042
72.504	0.000	386.046	3051513.084	-18.117	-322.915
72.749	0.000	386.046	3259517.196	-17.665	-296.374
73.081	0.000	386.046	3481699.752	-17.336	-270.965
73.404	0.000	386.046	3719027.216	-16.657	-246.670
73.669	0.000	386.046	3972531.929	-15.864	-224.594
74.006	0.000	386.046	4243316.602	-15.336	-202.982
74.288	0.000	386.046	4532559.110	-14.545	-182.022
74.592	0.000	386.046	4841517.618	-13.768	-162.074
74.935	0.000	386.047	5171536.051	-12.535	-142.848
75.388	0.000	386.047	5524049.945	-10.846	-124.652
75.715	0.000	386.046	5900592.685	-9.246	-107.254
76.018	0.000	386.046	6302802.180	-7.326	-90.790
76.315	0.000	386.046	6732427.985	-5.371	-74.972
76.583	0.000	386.046	7191338.911	-2.974	-59.939
76.919	0.000	386.046	7681531.159	-0.389	-45.897
77.230	0.000	386.046	8205136.995	2.300	-32.703
77.605	0.000	386.046	8764434.032	5.296	-20.400
77.884	0.000	386.046	9361855.135	8.398	-9.208
78.213	0.000	386.046	9999999.000	11.624	0.859

File: Cryocon-22C_and_Wayne_Kerr/Data/388K_100mV_16-25-42.dat
Time (s)	Light (A)	T (K)	f (Hz)	R (Ohm)	X (Ohm)
1.472	0.000	388.045	20.000	6212243.000	-50481310.000
2.855	0.000	388.046	21.363	1710238.000	-45346250.000
4.174	0.000	388.046	22.819	1603814.000	-42548720.000
5.421	0.000	388.047	24.375	1468434.000	-39853010.000
6.570	0.000	388.048	26.036	1388997.000	-37316620.000
7.650	0.000	388.048	27.811	1297985.000	-34950700.000
8.703	0.000	388.048	29.707	1208944.000	-32784050.000
9.671	0.000	388.048	31.732	1002323.000	-30708580.000
10.567	0.000	388.048	33.895	994725.700	-28769130.000
11.411	0.000	388.049	36.205	973331.800	-27057840.000
12.207	0.000	388.049	38.673	885586.900	-25264220.000
13.149	0.000	388.049	41.309	730574.100	-23686620.000
14.065	0.000	388.050	44.125	661947.100	-22191420.000
14.901	0.000	388.050	47.133	542877.200	-20763520.000
15.690	0.000	388.050	50.346	480416.400	-19560710.000
16.430	0.000	388.050	53.777	482898.200	-18277270.000
17.127	0.000	388.050	57.443	489468.800	-17132520.000
17.785	0.000	388.049	61.359	489145.400	-16076070.000
18.443	0.000	388.049	65.541	443059.900	-15073080.000
19.048	0.000	388.049	70.009	417381.100	-14133830.000
19.601	0.000	388.048	74.781	382618.300	-13238480.000
20.123	0.000	388.048	79.878	371575.100	-12402870.000
20.617	0.000	388.048	85.323	332075.600	-11627460.000
21.107	0.000	388.048	91.139	323921.000	-10901570.000
21.616	0.000	388.048	97.352	282279.000	-10217950.000
22.103	0.000	388.048	103.987	275202.300	-9578865.000
22.583	0.000	388.048	111.076	249509.900	-8971509.000
23.070	0.000	388.047	118.647	231255.600	-8406356.000
23.544	0.000	388.047	126.735	219988.500	-7880087.000
24.025	0.000	388.046	135.373	200180.700	-7388749.000
24.414	0.000	388.046	144.601	200162.000	-6916733.000
24.769	0.000	388.046	154.458	186474.100	-6480594.000
25.124	0.000	388.046	164.986	160958.400	-6079306.000
25.445	0.000	388.046	176.232	151261.600	-5698257.000
25.816	0.000	388.046	188.245	140060.100	-5336135.000
26.141	0.000	388.046	201.077	127946.800	-5002796.000
26.492	0.000	388.046	214.783	122159.700	-4688317.000
26.817	0.000	388.046	229.423	112244.300	-4393786.000
27.077	0.000	388.046	245.062	106953.500	-4117704.000
27.347	0.000	388.046	261.766	96794.230	-3859710.000
27.610	0.000	388.046	279.609	89274.330	-3615021.000
27.867	0.000	388.046	298.669	82680.190	-3387320.000
28.153	0.000	388.046	319.027	77284.000	-3175097.000
28.417	0.000	388.046	340.773	71617.350	-2973951.000
28.704	0.000	388.046	364.002	66107.800	-2786999.000
28.953	0.000	388.045	388.814	62106.840	-2612362.000
29.238	0.000	388.045	415.317	57594.050	-2447722.000
29.508	0.000	388.045	443.627	53275.780	-2293156.000
29.776	0.000	388.045	473.866	49831.020	-2149558.000
30.054	0.000	388.045	506.167	46111.670	-2013565.000
30.314	0.000	388.045	540.670	43209.620	-1886426.000
30.526	0.000	388.045	577.524	40431.310	-1767693.000
30.782	0.000	388.045	616.890	38067.040	-1657350.000
31.045	0.000	388.045	658.940	34902.280	-1552909.000
31.268	0.000	388.045	703.857	32392.880	-1455096.000
31.507	0.000	388.044	751.834	30533.300	-1363586.000
31.767	0.000	388.044	803.083	28188.740	-1277343.000
32.014	0.000	388.044	857.824	26208.340	-1196915.000
32.272	0.000	388.044	916.297	24596.430	-1121858.000
32.482	0.000	388.044	978.756	22841.770	-1051001.000
33.021	0.000	388.044	1045.472	20947.960	-985103.400
33.571	0.000	388.044	1116.736	19857.950	-922790.700
34.100	0.000	388.044	1192.857	18430.480	-864675.000
34.581	0.000	388.044	1274.167	17069.600	-810312.900
35.022	0.000	388.044	1361.020	15863.890	-759134.000
35.456	0.000	388.044	1453.793	14733.150	-711290.200
35.868	0.000	388.044	1552.890	13791.210	-666321.500
36.249	0.000	388.044	1658.741	12897.680	-624269.600
36.606	0.000	388.044	1771.808	11891.670	-584888.300
36.988	0.000	388.044	1892.582	11160.870	-548027.900
37.386	0.000	388.045	2021.589	10426.810	-513490.400
37.694	0.000	388.045	2159.389	9713.970	-481118.000
38.052	0.000	388.045	2306.582	9094.683	-450779.000
38.355	0.000	388.044	2463.808	8485.587	-422319.000
38.675	0.000	388.044	2631.752	7990.939	-395712.800
38.966	0.000	388.044	2811.143	7311.561	-370838.000
39.265	0.000	388.044	3002.763	6752.827	-347491.200
39.555	0.000	388.044	3207.444	6391.412	-325508.700
39.816	0.000	388.044	3426.077	5940.560	-304951.900
40.118	0.000	388.045	3659.613	5542.327	-285736.800
40.419	0.000	388.045	3909.068	5174.960	-267741.900
40.786	0.000	388.045	4175.526	4805.696	-250852.000
41.203	0.000	388.045	4460.148	4567.083	-235030.400
41.525	0.000	388.046	4764.171	4208.248	-220178.200
41.800	0.000	388.046	5088.917	3975.601	-206319.500
42.159	0.000	388.046	5435.799	3723.727	-193294.400
42.436	0.000	388.046	5806.326	3447.389	-181091.600
42.740	0.000	388.046	6202.110	3191.574	-169701.800
43.044	0.000	388.046	6624.872	3081.561	-158924.600
43.316	0.000	388.046	7076.452	2828.411	-148984.700
43.562	0.000	388.046	7558.813	2630.930	-139576.200
43.850	0.000	388.046	8074.054	2464.445	-130728.200
44.164	0.000	388.046	8624.416	2372.841	-122393.500
44.456	0.000	388.045	9212.292	2194.288	-114750.200
44.814	0.000	388.045	9840.241	2025.681	-107564.700
45.097	0.000	388.045	10510.994	1889.530	-100732.900
45.348	0.000	388.045	11227.468	1780.880	-94358.110
45.635	0.000	388.046	11992.780	1696.963	-88397.000
45.924	0.000	388.046	12810.259	1568.929	-82833.490
46.201	0.000	388.046	13683.461	1479.772	-77608.640
46.474	0.000	388.046	14616.184	1389.199	-72702.510
46.750	0.000	388.046	15612.485	1286.387	-68119.120
47.068	0.000	388.046	16676.698	1211.564	-63820.660
47.352	0.000	388.046	17813.453	1131.417	-59808.130
47.603	0.000	388.046	19027.694	1069.558	-56021.370
47.896	0.000	388.046	20324.702	1005.770	-52503.090
48.187	0.000	388.046	21710.121	948.437	-49171.230
48.424	0.000	388.046	23189.975	877.100	-46068.300
48.702	0.000	388.046	24770.702	817.112	-43169.370
48.982	0.000	388.046	26459.178	785.324	-40449.280
49.282	0.000	388.046	28262.749	725.641	-37894.850
49.557	0.000	388.046	30189.258	710.193	-35494.120
49.838	0.000	388.046	32247.086	648.876	-33248.700
50.125	0.000	388.046	34445.185	608.297	-31158.030
50.419	0.000	388.046	36793.115	582.327	-29193.360
50.643	0.000	388.046	39301.090	547.668	-27363.560
50.965	0.000	388.046	41980.020	516.115	-25630.240
51.321	0.000	388.046	44841.556	490.813	-24017.060
51.707	0.000	388.046	47898.147	460.906	-22500.280
52.149	0.000	388.046	51163.089	427.678	-21081.550
52.475	0.000	388.046	54650.583	398.680	-19756.990
52.810	0.000	388.046	58375.799	386.021	-18508.780
53.147	0.000	388.046	62354.942	372.487	-17346.380
53.536	0.000	388.046	66605.320	343.322	-16248.050
53.894	0.000	388.046	71145.421	322.176	-15226.220
54.182	0.000	388.046	75994.996	302.407	-14264.000
54.445	0.000	388.046	81175.138	290.536	-13365.910
54.775	0.000	388.046	86708.381	273.111	-12517.850
55.119	0.000	388.046	92618.793	249.793	-11730.690
55.431	0.000	388.046	98932.084	238.063	-10996.940
55.734	0.000	388.046	105675.715	235.594	-10285.110
56.045	0.000	388.046	112879.022	209.276	-9653.408
56.333	0.000	388.046	120573.336	199.461	-9046.744
56.648	0.000	388.046	128792.127	193.701	-8465.147
56.895	0.000	388.045	137571.146	183.317	-7942.634
57.288	0.000	388.045	146948.581	174.037	-7438.623
57.596	0.000	388.045	156965.221	168.116	-6969.724
57.919	0.000	388.045	167664.638	154.552	-6529.320
58.278	0.000	388.045	179093.373	145.731	-6118.884
58.602	0.000	388.044	191301.139	153.316	-5725.231
58.927	0.000	388.044	204341.039	132.070	-5371.710
59.184	0.000	388.044	218269.793	126.204	-5033.251
59.486	0.000	388.044	233147.990	116.887	-4721.358
59.787	0.000	388.044	249040.349	117.302	-4420.626
60.113	0.000	388.043	266015.998	110.575	-4139.955
60.360	0.000	388.043	284148.780	102.545	-3878.953
60.647	0.000	388.044	303517.570	98.202	-3631.732
61.056	0.000	388.044	324206.618	95.592	-3404.178
61.364	0.000	388.044	346305.920	89.911	-3188.102
61.647	0.000	388.044	369911.605	86.863	-2986.206
61.917	0.000	388.044	395126.353	82.052	-2796.970
62.268	0.000	388.044	422059.846	78.121	-2620.710
62.621	0.000	388.044	450829.241	74.974	-2454.513
62.947	0.000	388.044	481559.679	72.047	-2298.875
63.251	0.000	388.044	514384.835	69.193	-2153.248
63.499	0.000	388.044	549447.493	66.517	-2017.105
63.797	0.000	388.044	586900.171	63.575	-1888.604
64.127	0.000	388.044	626905.783	60.542	-1769.419
64.455	0.000	388.044	669638.348	58.934	-1656.333
64.712	0.000	388.044	715283.746	56.666	-1549.757
65.041	0.000	388.044	764040.529	55.049	-1450.869
65.304	0.000	388.044	816120.781	53.216	-1359.445
65.631	0.000	388.044	871751.044	50.873	-1271.163
65.956	0.000	388.044	931173.304	49.385	-1190.069
66.221	0.000	388.044	994646.037	47.378	-1112.666
66.550	0.000	388.044	1062445.341	-8.305	-1033.538
66.889	0.000	388.045	1134866.134	-7.375	-963.566
67.351	0.000	388.045	1212223.437	-10.194	-904.056
67.695	0.000	388.045	1294853.743	-11.547	-844.089
68.050	0.000	388.045	1383116.481	-12.761	-789.302
68.463	0.000	388.045	1477395.584	-14.022	-735.933
68.904	0.000	388.046	1578101.150	-14.251	-686.877
69.237	0.000	388.046	1685671.237	-15.639	-639.429
69.585	0.000	388.046	1800573.758	-15.741	-595.480
69.942	0.000	388.046	1923308.524	-16.697	-554.610
70.267	0.000	388.046	2054409.414	-17.266	-515.457
70.603	0.000	388.046	2194446.698	-17.281	-477.653
70.881	0.000	388.046	2344029.518	-17.811	-443.793
71.217	0.000	388.046	2503808.540	-18.307	-410.857
71.592	0.000	388.046	2674478.780	-18.386	-379.777
72.041	0.000	388.046	2856782.629	-18.328	-349.848
72.293	0.000	388.046	3051513.084	-18.043	-321.804
72.611	0.000	388.046	3259517.196	-17.564	-295.336
72.907	0.000	388.046	3481699.752	-17.223	-270.038
73.197	0.000	388.046	3719027.216	-16.583	-245.899
73.522	0.000	388.046	3972531.929	-15.801	-223.817
73.817	0.000	388.046	4243316.602	-15.224	-202.308
74.137	0.000	388.046	4532559.110	-14.487	-181.274
74.474	0.000	388.046	4841517.618	-13.615	-161.417
74.800	0.000	388.046	5171536.051	-12.456	-142.263
75.176	0.000	388.046	5524049.945	-10.766	-124.035
75.491	0.000	388.046	5900592.685	-9.163	-106.741
75.784	0.000	388.046	6302802.180	-7.263	-90.338
76.050	0.000	388.046	6732427.985	-5.293	-74.565
76.400	0.000	388.046	7191338.911	-2.889	-59.566
76.749	0.000	388.046	7681531.159	-0.316	-45.578
76.993	0.000	388.047	8205136.995	2.388	-32.426
77.323	0.000	388.047	8764434.032	5.364	-20.141
77.691	0.000	388.047	9361855.135	8.462	-8.980
77.974	0.000	388.047	9999999.000	11.690	1.064

File: Cryocon-22C_and_Wayne_Kerr/Data/390K_100mV_16-32-07.dat
Time (s)	Light (A)	T (K)	f (Hz)	R (Ohm)	X (Ohm)
1.475	0.000	390.044	20.000	853494.700	-44302070.000
2.858	0.000	390.044	21.363	1753042.000	-45272390.000
4.159	0.000	390.044	22.819	1641827.000	-42317950.000
5.378	0.000	390.044	24.375	1452042.000	-39668960.000
6.552	0.000	390.044	26.036	1407340.000	-37136890.000
7.631	0.000	390.044	27.811	1289945.000	-34884200.000
8.646	0.000	390.044	29.707	1185459.000	-32714200.000
9.601	0.000	390.043	31.732	1060258.000	-30692250.000
10.499	0.000	390.043	33.895	973303.000	-28687740.000
11.387	0.000	390.043	36.205	863586.700	-26924240.000
12.186	0.000	390.043	38.673	902886.700	-25287900.000
13.138	0.000	390.043	41.309	756062.000	-23611680.000
14.026	0.000	390.043	44.125	640539.300	-22142690.000
14.863	0.000	390.043	47.133	541143.000	-20688500.000
15.652	0.000	390.043	50.346	436768.300	-19459560.000
16.407	0.000	390.044	53.777	468796.000	-18214920.000
17.105	0.000	390.044	57.443	494581.400	-17090470.000
17.763	0.000	390.045	61.359	492432.700	-16035220.000
18.383	0.000	390.045	65.541	464962.200	-15008690.000
18.971	0.000	390.046	70.009	427654.600	-14069400.000
19.530	0.000	390.046	74.781	399654.100	-13185430.000
20.075	0.000	390.045	79.878	370712.600	-12372660.000
20.605	0.000	390.045	85.323	348702.300	-11584910.000
21.070	0.000	390.045	91.139	319804.000	-10864200.000
21.526	0.000	390.045	97.352	292041.600	-10179170.000
22.029	0.000	390.046	103.987	274409.000	-9542401.000
22.506	0.000	390.046	111.076	252795.000	-8944177.000
22.990	0.000	390.046	118.647	234775.800	-8386859.000
23.460	0.000	390.046	126.735	218174.400	-7856778.000
23.830	0.000	390.046	135.373	200285.500	-7355291.000
24.237	0.000	390.046	144.601	179919.700	-6888764.000
24.573	0.000	390.046	154.458	161773.700	-6471455.000
25.004	0.000	390.046	164.986	162326.400	-6060765.000
25.417	0.000	390.046	176.232	148641.400	-5677287.000
25.724	0.000	390.046	188.245	139530.700	-5322221.000
26.015	0.000	390.046	201.077	131498.700	-4985632.000
26.341	0.000	390.046	214.783	120779.800	-4673526.000
26.633	0.000	390.046	229.423	112717.500	-4379915.000
26.934	0.000	390.046	245.062	106763.300	-4106463.000
27.199	0.000	390.046	261.766	98861.100	-3846731.000
27.481	0.000	390.046	279.609	90000.940	-3603776.000
27.720	0.000	390.046	298.669	83834.000	-3375485.000
28.096	0.000	390.046	319.027	77433.200	-3165001.000
28.395	0.000	390.046	340.773	72394.410	-2965412.000
28.632	0.000	390.046	364.002	67489.370	-2778541.000
28.903	0.000	390.046	388.814	62515.730	-2604164.000
29.150	0.000	390.046	415.317	58140.350	-2439889.000
29.484	0.000	390.046	443.627	53529.740	-2286524.000
29.747	0.000	390.047	473.866	50949.240	-2142375.000
29.986	0.000	390.047	506.167	47191.650	-2007343.000
30.245	0.000	390.047	540.670	43442.620	-1881475.000
30.538	0.000	390.047	577.524	40906.190	-1762998.000
30.793	0.000	390.047	616.890	37406.590	-1651839.000
31.035	0.000	390.047	658.940	35030.540	-1547856.000
31.334	0.000	390.047	703.857	32729.900	-1450231.000
31.585	0.000	390.046	751.834	30873.760	-1359116.000
31.842	0.000	390.046	803.083	28516.390	-1272778.000
32.089	0.000	390.046	857.824	26526.670	-1193214.000
32.342	0.000	390.046	916.297	24760.850	-1118127.000
32.575	0.000	390.046	978.756	22934.700	-1047481.000
33.163	0.000	390.046	1045.472	21510.730	-981741.500
33.710	0.000	390.045	1116.736	19873.420	-919983.900
34.266	0.000	390.045	1192.857	18555.480	-862074.700
34.747	0.000	390.045	1274.167	17211.590	-807914.400
35.183	0.000	390.045	1361.020	16289.520	-756974.400
35.602	0.000	390.044	1453.793	15078.000	-709255.400
36.039	0.000	390.044	1552.890	14062.380	-664665.900
36.438	0.000	390.044	1658.741	13122.330	-622787.100
36.832	0.000	390.044	1771.808	12117.640	-583567.100
37.214	0.000	390.044	1892.582	11481.350	-546772.700
37.595	0.000	390.044	2021.589	10588.940	-512344.600
37.928	0.000	390.044	2159.389	9857.041	-479946.900
38.281	0.000	390.044	2306.582	9184.505	-449704.500
38.647	0.000	390.044	2463.808	8568.154	-421452.100
38.966	0.000	390.044	2631.752	7987.730	-394817.300
39.336	0.000	390.044	2811.143	7450.644	-369923.100
39.590	0.000	390.044	3002.763	6967.186	-346636.200
39.881	0.000	390.044	3207.444	6475.620	-324784.900
40.185	0.000	390.044	3426.077	6071.872	-304182.300
40.465	0.000	390.044	3659.613	5640.427	-284982.100
40.768	0.000	390.044	3909.068	5286.251	-266939.500
41.160	0.000	390.044	4175.526	4911.690	-250123.800
41.473	0.000	390.044	4460.148	4567.115	-234323.000
41.877	0.000	390.043	4764.171	4255.036	-219607.700
42.204	0.000	390.043	5088.917	4013.186	-205738.700
42.512	0.000	390.043	5435.799	3746.246	-192758.900
42.831	0.000	390.043	5806.326	3502.954	-180606.100
43.104	0.000	390.043	6202.110	3254.508	-169229.000
43.378	0.000	390.043	6624.872	2991.080	-158516.800
43.684	0.000	390.044	7076.452	2847.591	-148461.800
43.974	0.000	390.044	7558.813	2607.665	-139210.500
44.318	0.000	390.044	8074.054	2500.270	-130351.000
44.635	0.000	390.044	8624.416	2288.115	-122195.600
44.933	0.000	390.044	9212.292	2180.429	-114461.300
45.228	0.000	390.044	9840.241	2039.783	-107197.000
45.496	0.000	390.044	10510.994	1908.400	-100453.000
45.810	0.000	390.044	11227.468	1777.663	-94108.640
46.082	0.000	390.044	11992.780	1664.870	-88170.150
46.337	0.000	390.044	12810.259	1579.664	-82600.220
46.627	0.000	390.044	13683.461	1478.415	-77410.030
46.898	0.000	390.044	14616.184	1377.334	-72517.860
47.170	0.000	390.044	15612.485	1298.958	-67952.140
47.435	0.000	390.044	16676.698	1219.273	-63660.260
47.704	0.000	390.044	17813.453	1134.376	-59629.220
47.994	0.000	390.044	19027.694	1076.544	-55873.550
48.268	0.000	390.044	20324.702	997.984	-52347.460
48.520	0.000	390.044	21710.121	969.096	-49066.700
48.810	0.000	390.044	23189.975	874.174	-45947.510
49.092	0.000	390.044	24770.702	839.606	-43048.090
49.344	0.000	390.044	26459.178	783.220	-40329.510
49.656	0.000	390.044	28262.749	728.899	-37796.940
49.932	0.000	390.044	30189.258	688.146	-35394.610
50.277	0.000	390.044	32247.086	658.133	-33165.630
50.554	0.000	390.044	34445.185	616.531	-31074.960
50.797	0.000	390.044	36793.115	580.410	-29116.110
51.087	0.000	390.044	39301.090	541.875	-27278.650
51.310	0.000	390.044	41980.020	514.135	-25557.390
51.801	0.000	390.044	44841.556	487.219	-23946.030
52.211	0.000	390.044	47898.147	457.843	-22441.020
52.627	0.000	390.044	51163.089	424.838	-21028.890
52.928	0.000	390.044	54650.583	409.086	-19693.830
53.354	0.000	390.044	58375.799	379.038	-18454.320
53.644	0.000	390.044	62354.942	347.721	-17282.510
54.053	0.000	390.044	66605.320	343.151	-16198.460
54.361	0.000	390.044	71145.421	328.113	-15181.750
54.641	0.000	390.044	75994.996	304.623	-14219.050
54.939	0.000	390.044	81175.138	282.053	-13322.980
55.274	0.000	390.044	86708.381	271.638	-12486.970
55.580	0.000	390.044	92618.793	251.663	-11693.190
55.883	0.000	390.044	98932.084	235.254	-10960.180
56.180	0.000	390.044	105675.715	217.904	-10269.420
56.502	0.000	390.044	112879.022	225.720	-9620.400
56.809	0.000	390.044	120573.336	211.622	-9025.266
57.142	0.000	390.044	128792.127	199.112	-8428.425
57.433	0.000	390.044	137571.146	182.266	-7914.549
57.809	0.000	390.044	146948.581	172.055	-7414.315
58.087	0.000	390.044	156965.221	164.731	-6949.376
58.395	0.000	390.044	167664.638	152.513	-6513.501
58.734	0.000	390.044	179093.373	146.075	-6096.943
59.061	0.000	390.044	191301.139	142.645	-5714.895
59.440	0.000	390.044	204341.039	132.536	-5356.400
59.674	0.000	390.044	218269.793	124.061	-5018.990
60.022	0.000	390.044	233147.990	116.888	-4699.791
60.300	0.000	390.044	249040.349	116.643	-4404.804
60.666	0.000	390.044	266015.998	109.455	-4127.258
60.913	0.000	390.044	284148.780	103.360	-3865.975
61.203	0.000	390.044	303517.570	98.697	-3621.311
61.631	0.000	390.044	324206.618	92.858	-3393.636
61.971	0.000	390.044	346305.920	89.312	-3178.248
62.252	0.000	390.045	369911.605	86.701	-2976.404
62.554	0.000	390.045	395126.353	81.738	-2789.644
62.867	0.000	390.045	422059.846	77.565	-2612.937
63.196	0.000	390.045	450829.241	74.345	-2447.638
63.508	0.000	390.045	481559.679	72.950	-2292.150
63.825	0.000	390.045	514384.835	69.804	-2148.630
64.117	0.000	390.045	549447.493	67.215	-2011.398
64.376	0.000	390.045	586900.171	63.367	-1883.620
64.673	0.000	390.045	626905.783	60.863	-1764.206
65.042	0.000	390.045	669638.348	58.378	-1651.168
65.435	0.000	390.045	715283.746	56.404	-1545.863
65.684	0.000	390.044	764040.529	57.313	-1446.337
65.990	0.000	390.044	816120.781	52.852	-1355.640
66.336	0.000	390.044	871751.044	50.656	-1267.832
66.586	0.000	390.044	931173.304	49.604	-1186.461
66.930	0.000	390.044	994646.037	47.051	-1109.732
67.192	0.000	390.044	1062445.341	-8.155	-1030.385
67.460	0.000	390.044	1134866.134	-8.253	-961.304
67.893	0.000	390.044	1212223.437	-10.461	-901.837
68.178	0.000	390.044	1294853.743	-11.801	-842.164
68.601	0.000	390.044	1383116.481	-12.835	-787.200
69.092	0.000	390.045	1477395.584	-14.062	-733.923
69.530	0.000	390.045	1578101.150	-13.977	-684.459
69.794	0.000	390.044	1685671.237	-15.624	-637.618
70.120	0.000	390.044	1800573.758	-15.786	-593.738
70.516	0.000	390.044	1923308.524	-16.690	-553.118
70.881	0.000	390.044	2054409.414	-16.996	-513.868
71.126	0.000	390.044	2194446.698	-17.237	-476.346
71.436	0.000	390.044	2344029.518	-17.831	-442.801
71.718	0.000	390.044	2503808.540	-18.111	-409.604
72.048	0.000	390.044	2674478.780	-18.231	-378.649
72.454	0.000	390.044	2856782.629	-18.341	-348.775
72.806	0.000	390.044	3051513.084	-18.004	-320.782
73.045	0.000	390.044	3259517.196	-17.431	-294.267
73.368	0.000	390.044	3481699.752	-17.344	-269.116
73.721	0.000	390.044	3719027.216	-16.569	-245.246
73.968	0.000	390.044	3972531.929	-15.508	-222.963
74.284	0.000	390.044	4243316.602	-15.034	-201.669
74.578	0.000	390.044	4532559.110	-14.525	-180.596
74.854	0.000	390.044	4841517.618	-13.577	-160.833
75.138	0.000	390.044	5171536.051	-12.400	-141.717
75.632	0.000	390.044	5524049.945	-10.733	-123.515
75.888	0.000	390.044	5900592.685	-9.107	-106.281
76.209	0.000	390.044	6302802.180	-7.190	-89.903
76.519	0.000	390.045	6732427.985	-5.226	-74.196
76.800	0.000	390.045	7191338.911	-2.838	-59.236
77.130	0.000	390.045	7681531.159	-0.253	-45.288
77.433	0.000	390.046	8205136.995	2.460	-32.156
77.699	0.000	390.046	8764434.032	5.418	-19.891
78.051	0.000	390.046	9361855.135	8.526	-8.772
78.413	0.000	390.046	9999999.000	11.737	1.246

File: Cryocon-22C_and_Wayne_Kerr/Data/392K_100mV_16-38-35.dat
Time (s)	Light (A)	T (K)	f (Hz)	R (Ohm)	X (Ohm)
1.475	0.000	392.046	20.000	4387453.000	-52305560.000
2.857	0.000	392.046	21.363	1821688.000	-44986120.000
4.177	0.000	392.046	22.819	1567339.000	-42210860.000
5.397	0.000	392.046	24.375	1550878.000	-39531630.000
6.542	0.000	392.046	26.036	1384298.000	-37110990.000
7.622	0.000	392.046	27.811	1267624.000	-34800700.000
8.645	0.000	392.046	29.707	1112628.000	-32573470.000
9.599	0.000	392.046	31.732	1049529.000	-30462960.000
10.514	0.000	392.046	33.895	937088.300	-28591680.000
11.360	0.000	392.046	36.205	1011636.000	-26827070.000
12.205	0.000	392.046	38.673	865366.500	-25167240.000
13.150	0.000	392.046	41.309	775140.700	-23564170.000
14.039	0.000	392.046	44.125	621006.500	-22064950.000
14.875	0.000	392.046	47.133	563570.700	-20714750.000
15.663	0.000	392.046	50.346	508426.600	-19308620.000
16.462	0.000	392.046	53.777	496099.700	-18187180.000
17.160	0.000	392.046	57.443	497674.900	-17079460.000
17.818	0.000	392.045	61.359	482449.100	-15985180.000
18.438	0.000	392.045	65.541	466289.100	-14966290.000
19.024	0.000	392.045	70.009	422692.900	-14031910.000
19.578	0.000	392.045	74.781	391356.200	-13146130.000
20.099	0.000	392.045	79.878	379213.600	-12328110.000
20.627	0.000	392.045	85.323	347300.300	-11553030.000
21.110	0.000	392.044	91.139	313119.100	-10829210.000
21.591	0.000	392.044	97.352	296694.700	-10160430.000
22.035	0.000	392.044	103.987	275627.200	-9512135.000
22.502	0.000	392.044	111.076	248491.600	-8917815.000
22.977	0.000	392.044	118.647	236243.600	-8361609.000
23.381	0.000	392.044	126.735	220901.000	-7834925.000
23.893	0.000	392.044	135.373	205295.200	-7335899.000
24.262	0.000	392.045	144.601	199217.100	-6876280.000
24.714	0.000	392.045	154.458	186161.800	-6441874.000
25.051	0.000	392.045	164.986	160735.900	-6042496.000
25.414	0.000	392.045	176.232	150397.200	-5661726.000
25.752	0.000	392.045	188.245	139094.600	-5307923.000
26.071	0.000	392.045	201.077	128933.600	-4974343.000
26.376	0.000	392.045	214.783	120101.200	-4660672.000
26.640	0.000	392.045	229.423	112518.000	-4367964.000
26.904	0.000	392.046	245.062	106141.800	-4095678.000
27.175	0.000	392.046	261.766	95376.910	-3836477.000
27.478	0.000	392.046	279.609	89079.340	-3592736.000
27.740	0.000	392.046	298.669	83340.880	-3366320.000
28.016	0.000	392.046	319.027	76995.870	-3155613.000
28.328	0.000	392.045	340.773	71786.990	-2957456.000
28.563	0.000	392.045	364.002	67397.370	-2771922.000
28.865	0.000	392.045	388.814	62003.830	-2597353.000
29.101	0.000	392.045	415.317	57271.900	-2433550.000
29.328	0.000	392.045	443.627	53603.530	-2279857.000
29.581	0.000	392.045	473.866	49663.510	-2135975.000
29.848	0.000	392.045	506.167	46400.740	-2002113.000
30.064	0.000	392.045	540.670	42513.670	-1875927.000
30.276	0.000	392.045	577.524	39972.140	-1758807.000
30.532	0.000	392.045	616.890	37213.100	-1647465.000
30.818	0.000	392.045	658.940	34476.590	-1543351.000
31.042	0.000	392.045	703.857	32164.940	-1446013.000
31.253	0.000	392.045	751.834	30023.320	-1354959.000
31.531	0.000	392.045	803.083	27731.520	-1269908.000
31.807	0.000	392.045	857.824	25983.500	-1189806.000
32.068	0.000	392.045	916.297	24240.730	-1114977.000
32.298	0.000	392.045	978.756	22518.980	-1044692.000
32.906	0.000	392.045	1045.472	21105.560	-979092.100
33.452	0.000	392.045	1116.736	19485.870	-917395.300
34.034	0.000	392.045	1192.857	18050.490	-859307.000
34.558	0.000	392.045	1274.167	16764.530	-805342.400
35.014	0.000	392.045	1361.020	15629.470	-754509.000
35.435	0.000	392.046	1453.793	14558.200	-707056.900
35.864	0.000	392.046	1552.890	13551.920	-662442.500
36.279	0.000	392.046	1658.741	12695.650	-620702.900
36.686	0.000	392.046	1771.808	11777.990	-581562.400
37.014	0.000	392.046	1892.582	11062.760	-544841.900
37.395	0.000	392.046	2021.589	10251.960	-510562.700
37.721	0.000	392.046	2159.389	9635.238	-478321.100
38.085	0.000	392.046	2306.582	9024.006	-448189.900
38.435	0.000	392.046	2463.808	8388.198	-419846.200
38.736	0.000	392.046	2631.752	7864.670	-393427.200
39.062	0.000	392.046	2811.143	7312.669	-368581.000
39.346	0.000	392.046	3002.763	6856.362	-345362.300
39.595	0.000	392.046	3207.444	6378.590	-323566.700
39.883	0.000	392.046	3426.077	5922.732	-303124.800
40.191	0.000	392.046	3659.613	5579.522	-284044.200
40.499	0.000	392.046	3909.068	5231.117	-266143.900
40.868	0.000	392.046	4175.526	4911.453	-249366.000
41.209	0.000	392.046	4460.148	4552.605	-233664.800
41.544	0.000	392.046	4764.171	4242.096	-218888.500
41.854	0.000	392.046	5088.917	3955.003	-205170.900
42.115	0.000	392.046	5435.799	3708.131	-192173.300
42.399	0.000	392.046	5806.326	3477.852	-180018.700
42.657	0.000	392.046	6202.110	3225.949	-168733.400
42.945	0.000	392.046	6624.872	3055.926	-157994.300
43.242	0.000	392.045	7076.452	2816.341	-148077.700
43.496	0.000	392.045	7558.813	2657.861	-138695.600
43.800	0.000	392.045	8074.054	2527.074	-129972.500
44.109	0.000	392.045	8624.416	2346.184	-121752.700
44.457	0.000	392.045	9212.292	2151.229	-114123.600
44.715	0.000	392.045	9840.241	2008.506	-106900.500
44.976	0.000	392.044	10510.994	1915.100	-100126.800
45.241	0.000	392.044	11227.468	1786.715	-93826.770
45.516	0.000	392.045	11992.780	1689.113	-87886.440
45.857	0.000	392.045	12810.259	1578.968	-82362.380
46.118	0.000	392.045	13683.461	1463.160	-77163.380
46.390	0.000	392.045	14616.184	1380.853	-72299.720
46.669	0.000	392.045	15612.485	1295.822	-67749.060
47.001	0.000	392.045	16676.698	1217.672	-63465.740
47.285	0.000	392.045	17813.453	1136.542	-59456.290
47.598	0.000	392.045	19027.694	1072.808	-55705.080
47.887	0.000	392.045	20324.702	1011.253	-52195.970
48.181	0.000	392.045	21710.121	946.954	-48905.210
48.461	0.000	392.045	23189.975	889.813	-45802.110
48.712	0.000	392.045	24770.702	840.488	-42926.210
49.012	0.000	392.045	26459.178	781.902	-40207.530
49.283	0.000	392.046	28262.749	740.665	-37678.760
49.621	0.000	392.046	30189.258	678.462	-35291.560
49.905	0.000	392.046	32247.086	646.474	-33063.900
50.147	0.000	392.046	34445.185	608.221	-30984.490
50.453	0.000	392.046	36793.115	575.891	-29032.880
50.770	0.000	392.046	39301.090	540.053	-27204.090
51.132	0.000	392.046	41980.020	508.951	-25480.150
51.556	0.000	392.046	44841.556	476.531	-23876.490
51.976	0.000	392.046	47898.147	446.050	-22374.320
52.417	0.000	392.046	51163.089	421.434	-20957.060
52.786	0.000	392.046	54650.583	401.051	-19635.320
53.176	0.000	392.046	58375.799	374.433	-18403.520
53.512	0.000	392.046	62354.942	352.608	-17254.380
53.968	0.000	392.046	66605.320	336.520	-16150.420
54.330	0.000	392.046	71145.421	315.255	-15128.920
54.590	0.000	392.046	75994.996	297.432	-14169.630
54.858	0.000	392.046	81175.138	295.811	-13285.910
55.252	0.000	392.046	86708.381	273.136	-12448.480
55.500	0.000	392.046	92618.793	248.550	-11656.090
55.795	0.000	392.046	98932.084	235.967	-10922.360
56.152	0.000	392.046	105675.715	244.889	-10252.340
56.475	0.000	392.046	112879.022	205.947	-9589.334
56.796	0.000	392.046	120573.336	205.835	-8976.358
57.087	0.000	392.046	128792.127	180.696	-8427.070
57.389	0.000	392.046	137571.146	183.085	-7892.875
57.778	0.000	392.046	146948.581	167.224	-7392.103
58.085	0.000	392.046	156965.221	162.561	-6930.440
58.368	0.000	392.046	167664.638	149.841	-6492.604
58.708	0.000	392.046	179093.373	146.230	-6082.116
59.032	0.000	392.046	191301.139	138.199	-5695.931
59.406	0.000	392.046	204341.039	131.495	-5339.948
59.656	0.000	392.046	218269.793	123.632	-5000.087
59.958	0.000	392.046	233147.990	114.885	-4685.497
60.248	0.000	392.046	249040.349	114.812	-4388.608
60.586	0.000	392.046	266015.998	107.696	-4114.030
60.833	0.000	392.046	284148.780	102.514	-3851.615
61.177	0.000	392.046	303517.570	98.248	-3610.679
61.564	0.000	392.046	324206.618	92.775	-3381.025
61.862	0.000	392.046	346305.920	89.603	-3166.146
62.178	0.000	392.046	369911.605	85.261	-2966.884
62.499	0.000	392.046	395126.353	81.583	-2780.532
62.792	0.000	392.046	422059.846	77.031	-2604.191
63.112	0.000	392.046	450829.241	74.070	-2439.614
63.396	0.000	392.045	481559.679	70.748	-2283.946
63.755	0.000	392.045	514384.835	68.488	-2139.835
64.041	0.000	392.045	549447.493	65.685	-2002.425
64.295	0.000	392.044	586900.171	63.931	-1876.282
64.682	0.000	392.044	626905.783	60.603	-1757.466
65.017	0.000	392.044	669638.348	58.341	-1646.028
65.337	0.000	392.044	715283.746	56.215	-1540.202
65.673	0.000	392.044	764040.529	55.951	-1441.189
65.992	0.000	392.043	816120.781	52.731	-1350.496
66.313	0.000	392.043	871751.044	49.962	-1263.632
66.581	0.000	392.043	931173.304	48.887	-1181.754
66.826	0.000	392.043	994646.037	46.597	-1105.796
67.154	0.000	392.043	1062445.341	-8.341	-1026.523
67.478	0.000	392.042	1134866.134	-8.934	-958.487
67.859	0.000	392.042	1212223.437	-10.745	-898.517
68.180	0.000	392.042	1294853.743	-12.148	-838.864
68.469	0.000	392.041	1383116.481	-12.951	-784.577
68.854	0.000	392.041	1477395.584	-14.119	-731.187
69.262	0.000	392.041	1578101.150	-14.258	-681.614
69.591	0.000	392.041	1685671.237	-15.706	-635.201
69.843	0.000	392.041	1800573.758	-15.910	-591.547
70.236	0.000	392.041	1923308.524	-16.541	-550.862
70.547	0.000	392.041	2054409.414	-17.214	-511.694
70.870	0.000	392.041	2194446.698	-17.591	-474.885
71.205	0.000	392.041	2344029.518	-18.099	-440.867
71.482	0.000	392.041	2503808.540	-18.148	-407.888
71.831	0.000	392.041	2674478.780	-18.122	-377.088
72.233	0.000	392.041	2856782.629	-18.389	-347.419
72.509	0.000	392.040	3051513.084	-17.949	-319.488
72.870	0.000	392.040	3259517.196	-17.645	-292.983
73.140	0.000	392.040	3481699.752	-17.354	-268.030
73.471	0.000	392.040	3719027.216	-16.545	-244.133
73.800	0.000	392.040	3972531.929	-15.517	-221.704
74.103	0.000	392.040	4243316.602	-14.898	-200.662
74.441	0.000	392.040	4532559.110	-14.542	-179.798
74.800	0.000	392.040	4841517.618	-13.538	-160.051
75.073	0.000	392.040	5171536.051	-12.401	-140.996
75.461	0.000	392.039	5524049.945	-10.699	-122.815
75.825	0.000	392.039	5900592.685	-9.041	-105.671
76.146	0.000	392.039	6302802.180	-7.144	-89.345
76.414	0.000	392.039	6732427.985	-5.184	-73.672
76.745	0.000	392.039	7191338.911	-2.787	-58.747
77.042	0.000	392.039	7681531.159	-0.199	-44.856
77.347	0.000	392.039	8205136.995	2.517	-31.758
77.663	0.000	392.040	8764434.032	5.479	-19.543
77.970	0.000	392.040	9361855.135	8.589	-8.455
78.244	0.000	392.040	9999999.000	11.792	1.515
