Repository: sahgyan9/Cryocon_22C_Temperature_Controller_Python-File

## 🧪 Sample Under Test: PMN-0.3PT (0.70PMN-0.30PT)

- **Material:** $0.70\text{Pb}(\text{Mg}_{1/3}\text{Nb}_{2/3})\text{O}_3 - 0.30\text{PbTiO}_3$ ($x = 0.30$), a relaxor-based ferroelectric on the rhombohedral side of the Morphotropic Phase Boundary (MPB).
- **Latest Measurement Location:** [`Cryocon-22C_and_Wayne_Kerr/Data/`](Data/)
  - **Recorded Sweeps:** 57 full-spectrum impedance files from **300.0 K to 412.0 K** in 2.0 K steps (`300K_100mV_*.dat` to `412K_100mV_*.dat`).
  - **Sweep Parameters:** 200 logarithmic frequency points from **20 Hz to 10 MHz**, 100 mV AC excitation RMS.
- **Sample Geometry & Vacuum Capacitance:**

File: Cryocon-22C_and_Wayne_Kerr/Data/394K_100mV_16-45-03.dat
Time (s)	Light (A)	T (K)	f (Hz)	R (Ohm)	X (Ohm)
1.473	0.000	394.046	20.000	-2339525.000	-46953890.000
2.856	0.000	394.046	21.363	1886452.000	-44882900.000
4.155	0.000	394.045	22.819	1623832.000	-42063770.000
5.377	0.000	394.044	24.375	1502930.000	-39437910.000
6.525	0.000	394.043	26.036	1417868.000	-36901870.000
7.602	0.000	394.042	27.811	1280589.000	-34644620.000
8.614	0.000	394.042	29.707	1174219.000	-32444710.000
9.570	0.000	394.043	31.732	1064162.000	-30441760.000
10.470	0.000	394.043	33.895	954463.000	-28431810.000
11.315	0.000	394.043	36.205	950899.200	-26726810.000
12.115	0.000	394.043	38.673	904342.200	-24966540.000
13.100	0.000	394.043	41.309	769278.600	-23454320.000
13.986	0.000	394.044	44.125	664720.900	-21962710.000
14.824	0.000	394.044	47.133	507858.600	-20594760.000
15.610	0.000	394.045	50.346	483585.900	-19338330.000
16.351	0.000	394.045	53.777	460994.800	-18079460.000
17.051	0.000	394.045	57.443	500995.500	-16961410.000
17.710	0.000	394.046	61.359	484684.400	-15909410.000
18.338	0.000	394.046	65.541	446871.600	-14917830.000
18.924	0.000	394.046	70.009	428853.200	-13985040.000
19.478	0.000	394.046	74.781	389570.600	-13103680.000
20.000	0.000	394.046	79.878	369954.800	-12266170.000
20.529	0.000	394.046	85.323	339766.700	-11508770.000
21.013	0.000	394.046	91.139	310816.800	-10783610.000
21.465	0.000	394.046	97.352	288393.600	-10105460.000
21.902	0.000	394.046	103.987	274135.800	-9475668.000
22.358	0.000	394.046	111.076	252677.200	-8879089.000
22.820	0.000	394.045	118.647	234458.300	-8320338.000
23.305	0.000	394.045	126.735	220285.600	-7800632.000
23.731	0.000	394.045	135.373	205131.300	-7306593.000
24.249	0.000	394.045	144.601	183564.400	-6860755.000
24.609	0.000	394.045	154.458	179432.900	-6410045.000
25.007	0.000	394.046	164.986	164284.400	-6015740.000
25.296	0.000	394.046	176.232	150507.300	-5639056.000
25.603	0.000	394.046	188.245	139799.900	-5283677.000
25.985	0.000	394.046	201.077	130233.900	-4951852.000
26.265	0.000	394.046	214.783	121779.800	-4642545.000
26.503	0.000	394.046	229.423	112752.100	-4349778.000
26.790	0.000	394.046	245.062	105771.800	-4073390.000
27.082	0.000	394.046	261.766	98721.540	-3820186.000
27.355	0.000	394.046	279.609	90635.880	-3579594.000
27.693	0.000	394.046	298.669	84006.040	-3354509.000
27.962	0.000	394.046	319.027	77652.830	-3143001.000
28.213	0.000	394.046	340.773	72112.620	-2945279.000
28.541	0.000	394.046	364.002	66918.570	-2760330.000
28.785	0.000	394.046	388.814	62269.550	-2586628.000
29.073	0.000	394.046	415.317	57791.910	-2423472.000
29.307	0.000	394.046	443.627	54057.650	-2271239.000
29.572	0.000	394.046	473.866	50116.200	-2129279.000
29.820	0.000	394.046	506.167	45915.770	-1993810.000
30.105	0.000	394.046	540.670	43133.090	-1869076.000
30.350	0.000	394.046	577.524	40391.570	-1751067.000
30.585	0.000	394.046	616.890	37275.190	-1641123.000
30.836	0.000	394.046	658.940	34544.330	-1537706.000
31.028	0.000	394.046	703.857	32537.540	-1440659.000
31.273	0.000	394.046	751.834	30401.440	-1350501.000
31.522	0.000	394.046	803.083	27976.490	-1264940.000
31.729	0.000	394.046	857.824	26367.970	-1185188.000
32.003	0.000	394.046	916.297	24471.630	-1110644.000
32.271	0.000	394.046	978.756	22642.150	-1040790.000
32.942	0.000	394.046	1045.472	20985.190	-975279.500
33.485	0.000	394.046	1116.736	19640.790	-913933.000
33.994	0.000	394.046	1192.857	18109.400	-856384.700
34.461	0.000	394.046	1274.167	16980.500	-802347.500
34.938	0.000	394.046	1361.020	15786.230	-751714.500
35.440	0.000	394.046	1453.793	14891.150	-704475.700
35.869	0.000	394.046	1552.890	13863.600	-660046.400
36.322	0.000	394.046	1658.741	12845.400	-618441.500
36.680	0.000	394.046	1771.808	12073.690	-579402.200
37.086	0.000	394.046	1892.582	11245.510	-542985.000
37.515	0.000	394.046	2021.589	10491.590	-508700.800
37.857	0.000	394.046	2159.389	9811.368	-476628.400
38.160	0.000	394.047	2306.582	9171.359	-446493.700
38.468	0.000	394.047	2463.808	8481.119	-418357.100
38.759	0.000	394.046	2631.752	7951.679	-392042.700
39.107	0.000	394.046	2811.143	7381.289	-367319.400
39.401	0.000	394.046	3002.763	6995.726	-344110.800
39.657	0.000	394.046	3207.444	6521.077	-322447.700
39.955	0.000	394.046	3426.077	6057.649	-302146.600
40.259	0.000	394.046	3659.613	5640.657	-283052.900
40.514	0.000	394.046	3909.068	5253.794	-265229.100
40.914	0.000	394.046	4175.526	4943.156	-248519.300
41.246	0.000	394.046	4460.148	4579.396	-232844.800
41.562	0.000	394.046	4764.171	4242.079	-218159.600
41.913	0.000	394.046	5088.917	4061.412	-204369.100
42.202	0.000	394.045	5435.799	3771.362	-191533.700
42.546	0.000	394.045	5806.326	3449.906	-179387.600
42.803	0.000	394.045	6202.110	3271.515	-168081.900
43.104	0.000	394.045	6624.872	3090.507	-157522.800
43.402	0.000	394.045	7076.452	2848.201	-147577.300
43.712	0.000	394.045	7558.813	2660.881	-138285.600
44.073	0.000	394.044	8074.054	2485.486	-129580.500
44.374	0.000	394.044	8624.416	2282.876	-121367.100
44.672	0.000	394.044	9212.292	2152.366	-113735.100
44.911	0.000	394.044	9840.241	2056.717	-106551.700
45.186	0.000	394.044	10510.994	1914.313	-99811.670
45.457	0.000	394.045	11227.468	1795.648	-93505.510
45.740	0.000	394.045	11992.780	1695.239	-87620.420
45.991	0.000	394.045	12810.259	1573.159	-82096.060
46.272	0.000	394.045	13683.461	1479.787	-76921.450
46.543	0.000	394.045	14616.184	1399.783	-72056.570
46.814	0.000	394.045	15612.485	1287.919	-67517.820
47.082	0.000	394.045	16676.698	1202.235	-63246.130
47.342	0.000	394.045	17813.453	1143.306	-59271.000
47.653	0.000	394.045	19027.694	1059.995	-55515.740
47.933	0.000	394.045	20324.702	995.023	-52013.420
48.169	0.000	394.046	21710.121	938.141	-48730.270
48.469	0.000	394.046	23189.975	875.742	-45647.680
48.761	0.000	394.045	24770.702	819.542	-42760.210
49.108	0.000	394.045	26459.178	778.096	-40063.520
49.385	0.000	394.045	28262.749	733.144	-37543.200
49.608	0.000	394.045	30189.258	674.385	-35155.920
49.899	0.000	394.045	32247.086	643.540	-32944.300
50.175	0.000	394.045	34445.185	608.695	-30876.650
50.417	0.000	394.045	36793.115	574.969	-28921.100
50.712	0.000	394.045	39301.090	532.733	-27103.070
51.041	0.000	394.045	41980.020	508.915	-25391.180
51.466	0.000	394.045	44841.556	478.530	-23787.820
51.803	0.000	394.045	47898.147	450.203	-22291.730
52.209	0.000	394.045	51163.089	421.589	-20881.840
52.481	0.000	394.045	54650.583	399.549	-19568.200
52.883	0.000	394.045	58375.799	375.260	-18330.730
53.167	0.000	394.045	62354.942	342.407	-17176.630
53.577	0.000	394.044	66605.320	338.367	-16092.550
53.882	0.000	394.044	71145.421	317.031	-15075.180
54.158	0.000	394.044	75994.996	297.932	-14125.560
54.485	0.000	394.044	81175.138	273.999	-13234.510
54.792	0.000	394.044	86708.381	263.488	-12396.170
55.098	0.000	394.044	92618.793	247.602	-11613.600
55.346	0.000	394.044	98932.084	236.165	-10881.170
55.639	0.000	394.044	105675.715	218.193	-10215.990
55.943	0.000	394.044	112879.022	205.027	-9563.007
56.192	0.000	394.044	120573.336	205.180	-8961.127
56.501	0.000	394.044	128792.127	183.623	-8404.570
56.770	0.000	394.044	137571.146	181.684	-7869.918
57.149	0.000	394.044	146948.581	168.925	-7370.914
57.468	0.000	394.044	156965.221	164.275	-6901.319
57.782	0.000	394.044	167664.638	153.910	-6471.024
58.112	0.000	394.044	179093.373	144.962	-6060.892
58.482	0.000	394.044	191301.139	140.521	-5677.244
58.791	0.000	394.044	204341.039	131.430	-5321.792
59.072	0.000	394.044	218269.793	124.228	-4985.481
59.437	0.000	394.044	233147.990	118.652	-4669.772
59.676	0.000	394.045	249040.349	115.135	-4374.195
60.012	0.000	394.045	266015.998	106.649	-4100.502
60.288	0.000	394.045	284148.780	100.374	-3841.710
60.604	0.000	394.044	303517.570	97.068	-3597.447
61.035	0.000	394.044	324206.618	91.379	-3370.295
61.326	0.000	394.044	346305.920	88.843	-3156.635
61.648	0.000	394.044	369911.605	85.020	-2956.611
61.933	0.000	394.044	395126.353	79.652	-2771.568
62.174	0.000	394.044	422059.846	77.484	-2595.092
62.578	0.000	394.045	450829.241	73.539	-2431.674
62.898	0.000	394.044	481559.679	69.984	-2277.187
63.147	0.000	394.044	514384.835	68.289	-2132.515
63.469	0.000	394.044	549447.493	65.970	-1996.989
63.793	0.000	394.044	586900.171	63.033	-1870.429
64.122	0.000	394.044	626905.783	60.509	-1752.138
64.458	0.000	394.045	669638.348	58.137	-1640.069
64.775	0.000	394.044	715283.746	55.437	-1534.445
65.081	0.000	394.044	764040.529	53.075	-1435.840
65.360	0.000	394.044	816120.781	52.475	-1345.738
65.615	0.000	394.044	871751.044	49.898	-1259.033
65.956	0.000	394.044	931173.304	48.582	-1177.998
66.267	0.000	394.045	994646.037	46.245	-1102.365
66.524	0.000	394.045	1062445.341	-8.594	-1023.133
66.849	0.000	394.045	1134866.134	-9.183	-955.670
67.293	0.000	394.045	1212223.437	-10.535	-896.240
67.587	0.000	394.046	1294853.743	-11.836	-836.010
67.917	0.000	394.046	1383116.481	-12.933	-781.823
68.371	0.000	394.046	1477395.584	-14.001	-728.576
68.846	0.000	394.046	1578101.150	-14.437	-678.940
69.127	0.000	394.046	1685671.237	-15.587	-633.019
69.429	0.000	394.046	1800573.758	-16.025	-589.357
69.805	0.000	394.047	1923308.524	-16.255	-548.974
70.170	0.000	394.047	2054409.414	-17.237	-510.125
70.414	0.000	394.047	2194446.698	-17.602	-473.062
70.779	0.000	394.047	2344029.518	-17.892	-439.590
71.038	0.000	394.047	2503808.540	-18.125	-406.409
71.347	0.000	394.048	2674478.780	-18.009	-375.737
71.750	0.000	394.048	2856782.629	-18.267	-346.202
72.038	0.000	394.048	3051513.084	-18.024	-318.251
72.310	0.000	394.048	3259517.196	-17.751	-291.851
72.625	0.000	394.047	3481699.752	-17.284	-267.033
72.920	0.000	394.047	3719027.216	-16.484	-243.071
73.250	0.000	394.047	3972531.929	-15.670	-220.784
73.569	0.000	394.047	4243316.602	-14.770	-199.583
73.835	0.000	394.048	4532559.110	-14.407	-179.129
74.227	0.000	394.048	4841517.618	-13.452	-159.375
74.556	0.000	394.048	5171536.051	-12.306	-140.384
75.003	0.000	394.048	5524049.945	-10.701	-122.205
75.352	0.000	394.048	5900592.685	-9.017	-105.109
75.695	0.000	394.048	6302802.180	-7.105	-88.827
75.989	0.000	394.048	6732427.985	-5.116	-73.212
76.228	0.000	394.048	7191338.911	-2.722	-58.327
76.606	0.000	394.048	7681531.159	-0.124	-44.485
76.920	0.000	394.048	8205136.995	2.578	-31.409
77.211	0.000	394.048	8764434.032	5.528	-19.236
77.552	0.000	394.048	9361855.135	8.636	-8.186
77.930	0.000	394.048	9999999.000	11.842	1.746

File: Cryocon-22C_and_Wayne_Kerr/Data/396K_100mV_16-51-27.dat
Time (s)	Light (A)	T (K)	f (Hz)	R (Ohm)	X (Ohm)
1.476	0.000	396.046	20.000	-2547710.000	-47552930.000
2.859	0.000	396.046	21.363	1924417.000	-44730080.000
4.160	0.000	396.046	22.819	1630431.000	-41916670.000
5.381	0.000	396.046	24.375	1539585.000	-39297690.000
6.593	0.000	396.046	26.036	1420979.000	-36810680.000
7.674	0.000	396.046	27.811	1280978.000	-34483350.000
8.688	0.000	396.046	29.707	1212175.000	-32333700.000
9.642	0.000	396.046	31.732	1152731.000	-30345210.000
10.541	0.000	396.046	33.895	987169.600	-28432600.000
11.388	0.000	396.046	36.205	976332.100	-26585290.000
12.187	0.000	396.046	38.673	818669.800	-24912480.000
13.131	0.000	396.046	41.309	774783.300	-23351400.000
14.020	0.000	396.047	44.125	634935.300	-21883910.000
14.855	0.000	396.047	47.133	582975.100	-20515780.000
15.642	0.000	396.047	50.346	536495.600	-19167060.000
16.384	0.000	396.048	53.777	513395.200	-18020010.000
17.088	0.000	396.048	57.443	518926.800	-16910040.000
17.759	0.000	396.048	61.359	507309.200	-15858940.000
18.385	0.000	396.048	65.541	460672.800	-14860020.000
18.983	0.000	396.048	70.009	438970.800	-13931140.000
19.536	0.000	396.048	74.781	411349.200	-13066510.000
20.055	0.000	396.048	79.878	371502.900	-12241520.000
20.580	0.000	396.048	85.323	348810.800	-11468060.000
21.082	0.000	396.048	91.139	320688.600	-10742680.000
21.564	0.000	396.048	97.352	287109.000	-10083400.000
22.083	0.000	396.048	103.987	270114.200	-9447098.000
22.540	0.000	396.048	111.076	250779.900	-8847942.000
22.956	0.000	396.048	118.647	238302.700	-8290267.000
23.361	0.000	396.048	126.735	222196.100	-7773224.000
23.757	0.000	396.048	135.373	205007.000	-7286159.000
24.135	0.000	396.048	144.601	202738.300	-6825202.000
24.487	0.000	396.048	154.458	183669.100	-6407310.000
24.826	0.000	396.048	164.986	165258.400	-5993816.000
25.130	0.000	396.048	176.232	153719.000	-5618706.000
25.512	0.000	396.048	188.245	144020.600	-5267279.000
25.802	0.000	396.048	201.077	132023.700	-4936534.000
26.069	0.000	396.048	214.783	123048.400	-4623129.000
26.339	0.000	396.048	229.423	115629.500	-4335463.000
26.618	0.000	396.048	245.062	104583.700	-4062622.000
26.974	0.000	396.047	261.766	95898.260	-3805715.000
27.305	0.000	396.047	279.609	91162.820	-3566782.000
27.579	0.000	396.047	298.669	85972.000	-3341977.000
27.892	0.000	396.047	319.027	79133.460	-3132088.000
28.147	0.000	396.047	340.773	73352.250	-2934853.000
28.445	0.000	396.047	364.002	67869.350	-2750720.000
28.724	0.000	396.047	388.814	63018.020	-2576934.000
28.979	0.000	396.047	415.317	58926.300	-2414861.000
29.192	0.000	396.047	443.627	54840.430	-2263152.000
29.421	0.000	396.047	473.866	51016.110	-2120408.000
29.684	0.000	396.047	506.167	47643.770	-1986930.000
29.972	0.000	396.047	540.670	43613.380	-1861694.000
30.176	0.000	396.047	577.524	40539.810	-1744533.000
30.400	0.000	396.047	616.890	38101.280	-1634567.000
30.672	0.000	396.047	658.940	35379.110	-1531959.000
30.875	0.000	396.047	703.857	32886.530	-1435561.000
31.110	0.000	396.047	751.834	30678.420	-1345169.000
31.318	0.000	396.047	803.083	27920.100	-1260516.000
31.541	0.000	396.047	857.824	26376.500	-1181365.000
31.750	0.000	396.047	916.297	24511.070	-1106572.000
31.968	0.000	396.047	978.756	22721.920	-1036762.000
32.551	0.000	396.047	1045.472	21063.030	-971808.500
33.097	0.000	396.047	1116.736	19612.770	-910696.600
33.645	0.000	396.047	1192.857	18276.970	-853428.200
34.130	0.000	396.046	1274.167	17092.270	-799571.500
34.600	0.000	396.046	1361.020	15819.240	-749248.900
35.042	0.000	396.046	1453.793	14809.010	-702057.600
35.418	0.000	396.046	1552.890	13695.830	-657765.900
35.850	0.000	396.046	1658.741	12824.660	-616360.200
36.228	0.000	396.045	1771.808	11988.110	-577558.500
36.564	0.000	396.045	1892.582	11135.230	-541082.500
36.963	0.000	396.045	2021.589	10402.880	-506950.000
37.283	0.000	396.045	2159.389	9678.760	-475063.600
37.649	0.000	396.044	2306.582	9119.725	-445032.500
37.950	0.000	396.044	2463.808	8449.763	-417005.300
38.302	0.000	396.044	2631.752	7882.105	-390732.000
38.574	0.000	396.044	2811.143	7339.754	-366122.900
38.912	0.000	396.044	3002.763	6888.374	-342966.400
39.236	0.000	396.044	3207.444	6380.169	-321358.600
39.525	0.000	396.044	3426.077	5962.656	-301135.800
39.820	0.000	396.044	3659.613	5563.035	-282108.700
40.145	0.000	396.044	3909.068	5191.596	-264372.400
40.467	0.000	396.044	4175.526	4882.976	-247663.100
40.816	0.000	396.044	4460.148	4551.477	-232049.100
41.185	0.000	396.044	4764.171	4248.656	-217410.400
41.487	0.000	396.044	5088.917	3969.865	-203700.600
41.754	0.000	396.044	5435.799	3712.168	-190868.300
42.109	0.000	396.043	5806.326	3446.621	-178854.200
42.384	0.000	396.043	6202.110	3226.303	-167535.000
42.682	0.000	396.043	6624.872	3058.536	-156940.900
42.985	0.000	396.043	7076.452	2907.153	-147132.400
43.309	0.000	396.043	7558.813	2636.475	-137799.200
43.638	0.000	396.042	8074.054	2460.564	-129063.500
43.935	0.000	396.042	8624.416	2320.787	-120887.800
44.309	0.000	396.042	9212.292	2166.053	-113315.300
44.552	0.000	396.042	9840.241	2037.498	-106173.700
44.845	0.000	396.042	10510.994	1907.546	-99460.980
45.138	0.000	396.042	11227.468	1777.660	-93174.770
45.444	0.000	396.042	11992.780	1655.440	-87287.400
45.809	0.000	396.042	12810.259	1559.577	-81813.830
46.101	0.000	396.043	13683.461	1463.441	-76641.580
46.365	0.000	396.043	14616.184	1378.865	-71815.090
46.624	0.000	396.043	15612.485	1283.816	-67280.730
46.903	0.000	396.043	16676.698	1215.269	-63042.300
47.179	0.000	396.043	17813.453	1127.798	-59048.280
47.420	0.000	396.043	19027.694	1057.555	-55329.780
47.726	0.000	396.043	20324.702	994.776	-51838.200
48.049	0.000	396.043	21710.121	935.120	-48582.180
48.350	0.000	396.043	23189.975	875.127	-45499.770
48.618	0.000	396.043	24770.702	827.038	-42633.110
48.892	0.000	396.043	26459.178	773.343	-39941.610
49.160	0.000	396.043	28262.749	716.737	-37420.470
49.458	0.000	396.043	30189.258	682.905	-35050.830
49.678	0.000	396.044	32247.086	638.185	-32853.740
49.940	0.000	396.044	34445.185	604.947	-30775.150
50.216	0.000	396.044	36793.115	566.493	-28833.410
50.452	0.000	396.044	39301.090	532.067	-27015.980
50.753	0.000	396.044	41980.020	506.721	-25315.040
51.145	0.000	396.044	44841.556	477.509	-23711.770
51.512	0.000	396.044	47898.147	448.191	-22216.470
51.906	0.000	396.044	51163.089	415.660	-20814.880
52.220	0.000	396.044	54650.583	399.071	-19499.990
52.595	0.000	396.044	58375.799	365.836	-18270.350
52.904	0.000	396.044	62354.942	361.866	-17133.000
53.321	0.000	396.044	66605.320	331.464	-16039.670
53.632	0.000	396.044	71145.421	313.699	-15027.060
53.902	0.000	396.044	75994.996	296.521	-14077.700
54.190	0.000	396.044	81175.138	273.297	-13189.880
54.486	0.000	396.044	86708.381	261.814	-12358.030
54.771	0.000	396.044	92618.793	245.003	-11581.730
55.103	0.000	396.044	98932.084	237.735	-10846.280
55.395	0.000	396.044	105675.715	239.331	-10173.420
55.706	0.000	396.044	112879.022	210.819	-9527.810
55.982	0.000	396.044	120573.336	196.640	-8930.247
56.366	0.000	396.044	128792.127	188.239	-8358.929
56.675	0.000	396.044	137571.146	179.308	-7840.760
57.070	0.000	396.045	146948.581	167.915	-7340.592
57.338	0.000	396.045	156965.221	158.798	-6882.604
57.652	0.000	396.045	167664.638	152.971	-6444.879
58.025	0.000	396.046	179093.373	144.561	-6039.978
58.425	0.000	396.046	191301.139	131.147	-5663.078
58.747	0.000	396.046	204341.039	129.391	-5302.412
58.992	0.000	396.046	218269.793	121.801	-4966.626
59.323	0.000	396.046	233147.990	114.850	-4660.633
59.635	0.000	396.046	249040.349	112.799	-4358.467
59.986	0.000	396.046	266015.998	107.010	-4085.870
60.303	0.000	396.046	284148.780	101.973	-3826.824
60.620	0.000	396.046	303517.570	97.139	-3584.605
61.035	0.000	396.046	324206.618	92.286	-3358.398
61.350	0.000	396.047	346305.920	89.101	-3146.253
61.762	0.000	396.047	369911.605	84.002	-2946.636
62.008	0.000	396.047	395126.353	80.816	-2761.899
62.302	0.000	396.047	422059.846	76.614	-2586.828
62.614	0.000	396.047	450829.241	74.297	-2422.381
62.932	0.000	396.047	481559.679	69.915	-2268.579
63.206	0.000	396.047	514384.835	68.375	-2124.688
63.519	0.000	396.047	549447.493	64.759	-1989.509
63.841	0.000	396.047	586900.171	61.980	-1863.606
64.170	0.000	396.048	626905.783	59.951	-1745.703
64.482	0.000	396.048	669638.348	57.514	-1634.253
64.758	0.000	396.048	715283.746	55.164	-1529.361
65.079	0.000	396.048	764040.529	54.082	-1433.557
65.348	0.000	396.048	816120.781	52.183	-1340.387
65.634	0.000	396.048	871751.044	49.694	-1254.704
65.877	0.000	396.048	931173.304	48.302	-1173.534
66.236	0.000	396.048	994646.037	46.162	-1098.015
66.589	0.000	396.048	1062445.341	-8.807	-1019.470
66.840	0.000	396.048	1134866.134	-9.607	-952.532
67.331	0.000	396.048	1212223.437	-10.683	-892.998
67.596	0.000	396.048	1294853.743	-11.712	-833.114
67.960	0.000	396.048	1383116.481	-12.353	-778.915
68.442	0.000	396.048	1477395.584	-13.979	-726.173
68.876	0.000	396.048	1578101.150	-14.311	-676.478
69.139	0.000	396.048	1685671.237	-15.586	-630.783
69.469	0.000	396.048	1800573.758	-15.754	-587.351
69.874	0.000	396.048	1923308.524	-16.226	-546.845
70.240	0.000	396.048	2054409.414	-17.232	-508.235
70.504	0.000	396.048	2194446.698	-17.490	-471.202
70.842	0.000	396.048	2344029.518	-17.370	-437.849
71.264	0.000	396.049	2503808.540	-18.181	-404.968
71.605	0.000	396.048	2674478.780	-17.860	-374.197
71.970	0.000	396.048	2856782.629	-18.182	-344.852
72.300	0.000	396.048	3051513.084	-17.983	-317.007
72.624	0.000	396.048	3259517.196	-17.588	-290.764
72.894	0.000	396.048	3481699.752	-17.240	-266.080
73.233	0.000	396.048	3719027.216	-16.431	-242.124
73.563	0.000	396.048	3972531.929	-15.646	-219.878
73.845	0.000	396.048	4243316.602	-14.787	-198.618
74.162	0.000	396.048	4532559.110	-14.317	-178.315
74.493	0.000	396.048	4841517.618	-13.365	-158.620
74.784	0.000	396.048	5171536.051	-12.225	-139.710
75.178	0.000	396.048	5524049.945	-10.617	-121.592
75.469	0.000	396.048	5900592.685	-8.900	-104.502
75.767	0.000	396.048	6302802.180	-7.003	-88.300
76.028	0.000	396.048	6732427.985	-5.045	-72.767
76.415	0.000	396.048	7191338.911	-2.657	-57.895
76.757	0.000	396.048	7681531.159	-0.011	-44.127
77.011	0.000	396.048	8205136.995	2.646	-31.068
77.393	0.000	396.048	8764434.032	5.611	-18.936
77.753	0.000	396.048	9361855.135	8.712	-7.925
77.999	0.000	396.048	9999999.000	11.912	1.978

File: Cryocon-22C_and_Wayne_Kerr/Data/398K_100mV_16-57-55.dat
Time (s)	Light (A)	T (K)	f (Hz)	R (Ohm)	X (Ohm)
1.473	0.000	398.049	20.000	-1761391.000	-50457090.000
2.869	0.000	398.048	21.363	1865010.000	-44564340.000
4.166	0.000	398.048	22.819	1649696.000	-41704260.000
5.387	0.000	398.048	24.375	1524204.000	-39178860.000
6.535	0.000	398.048	26.036	1459789.000	-36640640.000
7.613	0.000	398.048	27.811	1291245.000	-34427450.000
8.660	0.000	398.048	29.707	1198300.000	-32222180.000
9.613	0.000	398.048	31.732	1086219.000	-30190770.000
10.535	0.000	398.048	33.895	994728.100	-28296940.000
11.382	0.000	398.047	36.205	990231.900	-26494310.000
12.181	0.000	398.047	38.673	852676.900	-24803030.000
13.126	0.000	398.047	41.309	749998.800	-23268600.000
14.013	0.000	398.047	44.125	646246.600	-21819910.000
14.849	0.000	398.047	47.133	569882.800	-20394940.000
15.637	0.000	398.046	50.346	443986.700	-19144950.000
16.378	0.000	398.046	53.777	501630.800	-17928210.000
17.124	0.000	398.045	57.443	525813.800	-16873230.000
17.784	0.000	398.045	61.359	495525.600	-15811060.000
18.404	0.000	398.045	65.541	461678.100	-14792430.000
18.989	0.000	398.044	70.009	425197.800	-13880500.000
19.542	0.000	398.044	74.781	394884.000	-13006540.000
20.066	0.000	398.044	79.878	381105.000	-12187350.000
20.557	0.000	398.043	85.323	344308.400	-11425520.000
21.041	0.000	398.043	91.139	322282.700	-10709860.000
21.499	0.000	398.043	97.352	298748.100	-10041850.000
21.965	0.000	398.043	103.987	277599.300	-9413502.000
22.456	0.000	398.042	111.076	256694.500	-8814951.000
22.927	0.000	398.042	118.647	237112.500	-8264240.000
23.329	0.000	398.042	126.735	224804.800	-7745770.000
23.804	0.000	398.041	135.373	209592.000	-7256893.000
24.256	0.000	398.041	144.601	179005.400	-6799361.000
24.636	0.000	398.041	154.458	184246.000	-6386872.000
24.934	0.000	398.042	164.986	167395.400	-5976343.000
25.264	0.000	398.042	176.232	156009.900	-5598655.000
25.665	0.000	398.042	188.245	144570.300	-5247519.000
25.954	0.000	398.042	201.077	134063.300	-4918298.000
26.244	0.000	398.042	214.783	124090.000	-4609775.000
26.487	0.000	398.042	229.423	114728.700	-4321061.000
26.769	0.000	398.042	245.062	106171.400	-4046154.000
27.044	0.000	398.042	261.766	98643.200	-3792159.000
27.336	0.000	398.042	279.609	90856.330	-3554984.000
27.667	0.000	398.042	298.669	83783.980	-3332516.000
27.914	0.000	398.042	319.027	78794.450	-3122420.000
28.189	0.000	398.042	340.773	73294.610	-2925442.000
28.493	0.000	398.042	364.002	68173.490	-2741849.000
28.765	0.000	398.042	388.814	62794.240	-2569841.000
29.039	0.000	398.042	415.317	58900.740	-2407853.000
29.292	0.000	398.042	443.627	54657.950	-2256347.000
29.507	0.000	398.042	473.866	50758.190	-2114874.000
29.730	0.000	398.042	506.167	47466.690	-1981674.000
29.938	0.000	398.042	540.670	43954.620	-1856970.000
30.165	0.000	398.042	577.524	40683.990	-1740303.000
30.412	0.000	398.042	616.890	38049.420	-1630804.000
30.688	0.000	398.042	658.940	35418.190	-1527806.000
30.928	0.000	398.042	703.857	33024.930	-1431571.000
31.266	0.000	398.042	751.834	30625.450	-1341691.000
31.524	0.000	398.042	803.083	28741.970	-1257434.000
31.735	0.000	398.042	857.824	26781.520	-1178165.000
31.933	0.000	398.042	916.297	24821.340	-1103684.000
32.178	0.000	398.042	978.756	23119.400	-1034351.000
32.794	0.000	398.042	1045.472	21283.210	-969334.200
33.337	0.000	398.042	1116.736	19935.000	-908023.500
33.869	0.000	398.042	1192.857	18478.170	-851169.900
34.379	0.000	398.042	1274.167	17235.580	-797459.100
34.843	0.000	398.042	1361.020	16091.980	-747183.600
35.294	0.000	398.042	1453.793	14932.500	-700115.100
35.748	0.000	398.042	1552.890	13949.470	-655915.500
36.142	0.000	398.042	1658.741	12893.090	-614632.400
36.530	0.000	398.042	1771.808	12015.220	-575856.400
36.907	0.000	398.042	1892.582	11206.820	-539589.800
37.247	0.000	398.042	2021.589	10464.440	-505513.200
37.664	0.000	398.042	2159.389	9692.728	-473611.600
37.985	0.000	398.043	2306.582	9171.245	-443844.700
38.294	0.000	398.043	2463.808	8488.713	-415848.700
38.648	0.000	398.043	2631.752	7964.754	-389635.600
38.911	0.000	398.043	2811.143	7376.682	-365096.300
39.213	0.000	398.043	3002.763	6940.141	-342104.800
39.507	0.000	398.043	3207.444	6451.213	-320483.200
39.759	0.000	398.043	3426.077	6041.666	-300296.100
40.066	0.000	398.043	3659.613	5631.527	-281369.800
40.291	0.000	398.043	3909.068	5285.599	-263607.300
40.667	0.000	398.043	4175.526	4916.661	-247009.200
41.022	0.000	398.043	4460.148	4591.952	-231436.100
41.379	0.000	398.043	4764.171	4316.851	-216836.400
41.676	0.000	398.043	5088.917	3990.505	-203163.200
42.011	0.000	398.043	5435.799	3741.351	-190377.400
42.287	0.000	398.043	5806.326	3453.412	-178333.500
42.548	0.000	398.043	6202.110	3229.870	-167151.600
42.794	0.000	398.043	6624.872	3090.409	-156593.700
43.095	0.000	398.043	7076.452	2853.758	-146636.600
43.408	0.000	398.043	7558.813	2682.919	-137383.900
43.733	0.000	398.043	8074.054	2477.051	-128770.500
44.062	0.000	398.043	8624.416	2345.026	-120671.400
44.452	0.000	398.043	9212.292	2213.661	-113013.900
44.729	0.000	398.043	9840.241	2008.871	-105889.400
44.986	0.000	398.044	10510.994	1902.724	-99207.750
45.258	0.000	398.044	11227.468	1781.124	-92948.130
45.527	0.000	398.043	11992.780	1691.694	-87100.280
45.822	0.000	398.043	12810.259	1558.487	-81592.240
46.084	0.000	398.043	13683.461	1475.333	-76464.450
46.362	0.000	398.043	14616.184	1363.238	-71618.980
46.658	0.000	398.043	15612.485	1293.176	-67105.360
46.928	0.000	398.043	16676.698	1205.473	-62869.530
47.171	0.000	398.043	17813.453	1132.370	-58906.480
47.481	0.000	398.043	19027.694	1065.909	-55184.140
47.817	0.000	398.043	20324.702	991.631	-51706.280
48.156	0.000	398.043	21710.121	924.841	-48466.600
48.428	0.000	398.043	23189.975	872.021	-45377.230
48.676	0.000	398.043	24770.702	825.468	-42523.710
48.971	0.000	398.043	26459.178	773.054	-39834.230
49.256	0.000	398.043	28262.749	726.629	-37337.870
49.597	0.000	398.043	30189.258	682.498	-34964.670
49.877	0.000	398.043	32247.086	631.329	-32763.330
50.101	0.000	398.043	34445.185	596.797	-30696.680
50.371	0.000	398.043	36793.115	553.969	-28764.280
50.648	0.000	398.043	39301.090	533.107	-26950.730
50.885	0.000	398.043	41980.020	497.855	-25243.630
51.247	0.000	398.042	44841.556	469.127	-23657.170
51.591	0.000	398.042	47898.147	444.827	-22159.230
52.003	0.000	398.042	51163.089	419.161	-20762.060
52.278	0.000	398.042	54650.583	387.310	-19453.310
52.698	0.000	398.042	58375.799	363.302	-18217.700
53.008	0.000	398.043	62354.942	358.983	-17074.810
53.431	0.000	398.043	66605.320	333.303	-15992.600
53.708	0.000	398.043	71145.421	304.592	-14988.840
54.065	0.000	398.043	75994.996	291.339	-14039.320
54.375	0.000	398.043	81175.138	267.685	-13150.630
54.687	0.000	398.043	86708.381	254.232	-12329.640
54.982	0.000	398.043	92618.793	241.660	-11548.790
55.305	0.000	398.043	98932.084	235.554	-10826.680
55.615	0.000	398.043	105675.715	228.813	-10153.270
55.902	0.000	398.043	112879.022	206.904	-9501.647
56.217	0.000	398.043	120573.336	195.720	-8908.735
56.577	0.000	398.043	128792.127	174.000	-8352.889
56.858	0.000	398.043	137571.146	171.960	-7815.128
57.248	0.000	398.043	146948.581	166.700	-7320.162
57.540	0.000	398.044	156965.221	156.749	-6861.110
57.808	0.000	398.044	167664.638	150.291	-6427.410
58.201	0.000	398.044	179093.373	141.843	-6020.176
58.604	0.000	398.044	191301.139	135.802	-5641.907
58.973	0.000	398.044	204341.039	125.699	-5286.095
59.223	0.000	398.044	218269.793	120.867	-4952.933
59.517	0.000	398.044	233147.990	110.956	-4632.225
59.801	0.000	398.044	249040.349	111.109	-4347.105
60.201	0.000	398.044	266015.998	104.924	-4073.431
60.530	0.000	398.044	284148.780	99.037	-3814.997
60.816	0.000	398.044	303517.570	95.784	-3575.406
61.204	0.000	398.044	324206.618	91.280	-3348.113
61.492	0.000	398.044	346305.920	87.393	-3136.997
61.816	0.000	398.044	369911.605	82.713	-2937.904
62.079	0.000	398.044	395126.353	79.501	-2753.435
62.367	0.000	398.044	422059.846	75.925	-2579.109
62.692	0.000	398.044	450829.241	72.811	-2414.405
62.971	0.000	398.044	481559.679	69.956	-2261.660
63.277	0.000	398.044	514384.835	67.292	-2118.885
63.597	0.000	398.044	549447.493	64.715	-1983.785
63.834	0.000	398.044	586900.171	61.777	-1858.010
64.123	0.000	398.044	626905.783	60.061	-1740.298
64.493	0.000	398.044	669638.348	57.097	-1629.323
64.734	0.000	398.044	715283.746	54.361	-1524.838
65.038	0.000	398.044	764040.529	55.170	-1424.778
65.337	0.000	398.044	816120.781	51.227	-1336.562
65.604	0.000	398.044	871751.044	49.315	-1250.774
65.975	0.000	398.043	931173.304	47.544	-1169.989
66.331	0.000	398.043	994646.037	45.707	-1095.019
66.564	0.000	398.043	1062445.341	-8.972	-1015.971
66.894	0.000	398.042	1134866.134	-9.611	-949.425
67.314	0.000	398.042	1212223.437	-10.349	-890.662
67.630	0.000	398.043	1294853.743	-11.786	-831.072
68.023	0.000	398.043	1383116.481	-12.410	-776.210
68.412	0.000	398.042	1477395.584	-14.101	-723.903
68.812	0.000	398.042	1578101.150	-14.677	-674.277
69.106	0.000	398.042	1685671.237	-15.769	-628.859
69.349	0.000	398.042	1800573.758	-16.053	-585.361
69.726	0.000	398.042	1923308.524	-16.310	-544.755
70.022	0.000	398.042	2054409.414	-17.390	-506.441
70.270	0.000	398.042	2194446.698	-17.659	-469.636
70.570	0.000	398.042	2344029.518	-17.144	-436.397
70.852	0.000	398.042	2503808.540	-18.288	-403.502
71.145	0.000	398.042	2674478.780	-18.015	-372.825
71.542	0.000	398.043	2856782.629	-18.302	-343.593
71.833	0.000	398.043	3051513.084	-18.045	-315.858
72.092	0.000	398.043	3259517.196	-17.694	-289.726
72.427	0.000	398.043	3481699.752	-17.374	-265.062
72.719	0.000	398.043	3719027.216	-16.556	-241.141
73.039	0.000	398.043	3972531.929	-15.713	-219.045
73.371	0.000	398.043	4243316.602	-14.930	-197.758
73.634	0.000	398.043	4532559.110	-14.300	-177.497
73.877	0.000	398.042	4841517.618	-13.322	-157.880
74.208	0.000	398.042	5171536.051	-12.237	-139.050
74.622	0.000	398.042	5524049.945	-10.668	-120.983
74.918	0.000	398.043	5900592.685	-8.932	-103.943
75.287	0.000	398.043	6302802.180	-7.013	-87.729
75.581	0.000	398.043	6732427.985	-5.045	-72.259
75.851	0.000	398.042	7191338.911	-2.656	-57.427
76.199	0.000	398.042	7681531.159	0.037	-43.668
76.541	0.000	398.042	8205136.995	2.672	-30.691
76.794	0.000	398.042	8764434.032	5.626	-18.590
77.192	0.000	398.042	9361855.135	8.734	-7.625
77.468	0.000	398.042	9999999.000	11.940	2.249

File: Cryocon-22C_and_Wayne_Kerr/Data/400K_100mV_17-04-21.dat
Time (s)	Light (A)	T (K)	f (Hz)	R (Ohm)	X (Ohm)
1.475	0.000	400.040	20.000	6475738.000	-47138680.000
2.881	0.000	400.040	21.363	1852448.000	-44331460.000
4.181	0.000	400.040	22.819	1702095.000	-41523890.000
5.400	0.000	400.041	24.375	1530101.000	-39001890.000
6.582	0.000	400.041	26.036	1437864.000	-36579700.000
7.662	0.000	400.041	27.811	1354724.000	-34224280.000
8.676	0.000	400.041	29.707	1255262.000	-32115320.000
9.684	0.000	400.042	31.732	1123045.000	-30019100.000
10.584	0.000	400.043	33.895	1042960.000	-28225950.000
11.431	0.000	400.043	36.205	932420.600	-26371980.000
12.230	0.000	400.043	38.673	851098.400	-24783400.000
13.173	0.000	400.044	41.309	768640.100	-23202790.000
14.062	0.000	400.045	44.125	684339.800	-21750340.000
14.897	0.000	400.045	47.133	536537.700	-20378460.000
15.686	0.000	400.046	50.346	563992.100	-19066770.000
16.427	0.000	400.046	53.777	503370.700	-17893510.000
17.126	0.000	400.046	57.443	507503.600	-16800720.000
17.784	0.000	400.046	61.359	493191.900	-15731460.000
18.405	0.000	400.045	65.541	473959.100	-14749130.000
18.992	0.000	400.045	70.009	434530.400	-13821410.000
19.557	0.000	400.045	74.781	393241.400	-12956880.000
20.094	0.000	400.045	79.878	375070.900	-12152740.000
20.632	0.000	400.044	85.323	343674.100	-11394860.000
21.107	0.000	400.044	91.139	317032.300	-10676100.000
21.600	0.000	400.044	97.352	303199.000	-10008330.000
22.046	0.000	400.044	103.987	273201.500	-9374081.000
22.489	0.000	400.044	111.076	258849.700	-8784718.000
22.921	0.000	400.044	118.647	242461.600	-8232641.000
23.311	0.000	400.044	126.735	220549.000	-7716111.000
23.702	0.000	400.044	135.373	207216.000	-7229938.000
24.085	0.000	400.044	144.601	184946.200	-6767632.000
24.514	0.000	400.044	154.458	164757.000	-6354354.000
24.841	0.000	400.044	164.986	165246.700	-5953951.000
25.143	0.000	400.044	176.232	152662.500	-5580260.000
25.484	0.000	400.044	188.245	141228.400	-5229254.000
25.807	0.000	400.044	201.077	131256.600	-4904035.000
26.075	0.000	400.044	214.783	122543.700	-4593600.000
26.387	0.000	400.044	229.423	114693.500	-4304106.000
26.621	0.000	400.043	245.062	103582.600	-4036688.000
26.901	0.000	400.043	261.766	97236.170	-3780545.000
27.145	0.000	400.043	279.609	92796.600	-3541332.000
27.434	0.000	400.043	298.669	85179.930	-3319056.000
27.673	0.000	400.043	319.027	79299.110	-3111792.000
27.951	0.000	400.043	340.773	73367.590	-2915417.000
28.170	0.000	400.043	364.002	68845.940	-2731993.000
28.461	0.000	400.043	388.814	63517.130	-2560440.000
28.703	0.000	400.043	415.317	59172.920	-2399820.000
28.931	0.000	400.043	443.627	55046.570	-2248518.000
29.182	0.000	400.043	473.866	50681.470	-2107215.000
29.460	0.000	400.043	506.167	48086.550	-1974403.000
29.666	0.000	400.043	540.670	44454.290	-1850253.000
29.907	0.000	400.043	577.524	40940.100	-1733842.000
30.163	0.000	400.042	616.890	38246.000	-1624997.000
30.380	0.000	400.042	658.940	35909.530	-1522625.000
30.600	0.000	400.042	703.857	33278.450	-1426785.000
30.806	0.000	400.042	751.834	30737.100	-1336820.000
31.030	0.000	400.042	803.083	28972.520	-1252984.000
31.292	0.000	400.042	857.824	26692.980	-1174081.000
31.558	0.000	400.042	916.297	24956.340	-1100048.000
31.792	0.000	400.042	978.756	23335.110	-1030848.000
32.391	0.000	400.042	1045.472	21419.900	-965995.500
32.930	0.000	400.042	1116.736	19977.950	-905108.800
33.446	0.000	400.042	1192.857	18576.550	-848087.300
33.908	0.000	400.042	1274.167	17367.280	-794569.300
34.386	0.000	400.042	1361.020	16078.460	-744681.700
34.835	0.000	400.042	1453.793	15078.340	-697776.000
35.259	0.000	400.042	1552.890	14020.860	-653747.100
35.622	0.000	400.042	1658.741	13088.540	-612493.000
36.022	0.000	400.041	1771.808	12245.090	-574080.400
36.396	0.000	400.041	1892.582	11363.440	-537798.600
36.737	0.000	400.041	2021.589	10565.230	-503934.600
37.039	0.000	400.041	2159.389	9882.978	-472198.700
37.344	0.000	400.041	2306.582	9297.576	-442412.900
37.648	0.000	400.041	2463.808	8604.737	-414500.300
37.990	0.000	400.040	2631.752	8044.851	-388407.900
38.282	0.000	400.040	2811.143	7550.135	-363935.500
38.547	0.000	400.040	3002.763	6940.868	-340967.800
38.860	0.000	400.040	3207.444	6518.335	-319452.400
39.162	0.000	400.040	3426.077	6092.100	-299397.400
39.480	0.000	400.040	3659.613	5699.616	-280531.000
39.781	0.000	400.040	3909.068	5319.902	-262798.100
40.153	0.000	400.040	4175.526	4999.116	-246267.600
40.493	0.000	400.040	4460.148	4671.457	-230753.400
40.814	0.000	400.040	4764.171	4274.688	-216185.800
41.172	0.000	400.040	5088.917	3995.353	-202596.500
41.465	0.000	400.040	5435.799	3785.622	-189770.600
41.727	0.000	400.040	5806.326	3529.447	-177854.700
42.018	0.000	400.040	6202.110	3284.622	-166677.700
42.340	0.000	400.040	6624.872	3015.990	-156067.700
42.643	0.000	400.040	7076.452	2826.298	-146293.300
42.960	0.000	400.040	7558.813	2762.771	-136992.000
43.276	0.000	400.040	8074.054	2520.126	-128406.400
43.623	0.000	400.040	8624.416	2327.986	-120193.000
43.923	0.000	400.040	9212.292	2146.304	-112707.600
44.191	0.000	400.040	9840.241	2026.721	-105564.600
44.513	0.000	400.040	10510.994	1922.636	-98907.990
44.781	0.000	400.040	11227.468	1799.861	-92682.170
45.059	0.000	400.040	11992.780	1671.248	-86831.420
45.395	0.000	400.040	12810.259	1569.965	-81362.850
45.661	0.000	400.040	13683.461	1470.043	-76233.490
45.918	0.000	400.040	14616.184	1369.674	-71423.890
46.192	0.000	400.040	15612.485	1307.416	-66916.580
46.467	0.000	400.040	16676.698	1207.148	-62684.830
46.701	0.000	400.041	17813.453	1130.361	-58738.020
47.001	0.000	400.041	19027.694	1061.656	-55030.930
47.278	0.000	400.041	20324.702	1006.230	-51557.960
47.561	0.000	400.041	21710.121	948.083	-48300.830
47.846	0.000	400.041	23189.975	877.281	-45243.870
48.138	0.000	400.041	24770.702	829.541	-42391.750
48.435	0.000	400.041	26459.178	767.189	-39717.900
48.712	0.000	400.042	28262.749	719.499	-37211.410
48.956	0.000	400.042	30189.258	676.677	-34881.210
49.266	0.000	400.042	32247.086	640.867	-32685.760
49.492	0.000	400.042	34445.185	598.328	-30606.230
49.750	0.000	400.042	36793.115	569.659	-28672.900
50.027	0.000	400.042	39301.090	530.293	-26856.990
50.308	0.000	400.042	41980.020	501.285	-25169.100
50.729	0.000	400.042	44841.556	470.875	-23573.760
51.112	0.000	400.042	47898.147	438.929	-22096.810
51.588	0.000	400.042	51163.089	416.771	-20698.580
51.886	0.000	400.042	54650.583	397.606	-19399.500
52.305	0.000	400.042	58375.799	363.170	-18174.820
52.593	0.000	400.042	62354.942	361.925	-17026.200
53.007	0.000	400.042	66605.320	325.624	-15951.550
53.325	0.000	400.042	71145.421	304.713	-14944.310
53.607	0.000	400.042	75994.996	290.220	-14003.740
53.911	0.000	400.042	81175.138	283.750	-13114.240
54.224	0.000	400.042	86708.381	254.893	-12294.860
54.536	0.000	400.042	92618.793	240.451	-11515.460
54.868	0.000	400.042	98932.084	227.376	-10793.310
55.195	0.000	400.042	105675.715	218.509	-10117.480
55.573	0.000	400.042	112879.022	205.383	-9475.944
55.866	0.000	400.042	120573.336	195.539	-8870.240
56.256	0.000	400.042	128792.127	186.326	-8338.433
56.506	0.000	400.042	137571.146	173.235	-7788.839
56.851	0.000	400.042	146948.581	166.128	-7299.216
57.173	0.000	400.042	156965.221	154.631	-6839.384
57.461	0.000	400.042	167664.638	147.520	-6408.831
57.770	0.000	400.042	179093.373	141.542	-6003.736
58.132	0.000	400.042	191301.139	135.140	-5623.317
58.441	0.000	400.042	204341.039	127.472	-5271.013
58.738	0.000	400.042	218269.793	119.964	-4936.989
59.063	0.000	400.042	233147.990	120.432	-4625.588
59.312	0.000	400.043	249040.349	110.115	-4332.555
59.689	0.000	400.043	266015.998	105.331	-4059.888
60.030	0.000	400.043	284148.780	99.031	-3804.061
60.344	0.000	400.043	303517.570	94.852	-3563.956
60.817	0.000	400.043	324206.618	90.569	-3337.841
61.142	0.000	400.043	346305.920	85.903	-3126.515
61.486	0.000	400.043	369911.605	81.852	-2928.248
61.806	0.000	400.043	395126.353	78.597	-2743.776
62.123	0.000	400.043	422059.846	76.018	-2570.116
62.449	0.000	400.043	450829.241	71.938	-2407.369
62.728	0.000	400.043	481559.679	69.843	-2254.381
63.033	0.000	400.043	514384.835	67.293	-2111.998
63.370	0.000	400.043	549447.493	63.973	-1977.425
63.693	0.000	400.043	586900.171	61.293	-1851.869
63.997	0.000	400.043	626905.783	59.657	-1734.609
64.343	0.000	400.042	669638.348	56.459	-1624.254
64.688	0.000	400.042	715283.746	54.472	-1520.178
64.989	0.000	400.042	764040.529	54.579	-1420.230
65.229	0.000	400.042	816120.781	51.214	-1332.311
65.550	0.000	400.041	871751.044	48.640	-1246.632
65.872	0.000	400.041	931173.304	47.628	-1166.081
66.128	0.000	400.041	994646.037	45.495	-1091.522
66.535	0.000	400.041	1062445.341	-9.173	-1012.790
66.790	0.000	400.040	1134866.134	-9.819	-946.295
67.190	0.000	400.040	1212223.437	-10.401	-888.085
67.514	0.000	400.040	1294853.743	-11.274	-828.587
67.933	0.000	400.040	1383116.481	-12.229	-773.639
68.366	0.000	400.040	1477395.584	-14.071	-721.449
68.807	0.000	400.040	1578101.150	-14.833	-672.027
69.143	0.000	400.040	1685671.237	-15.698	-626.712
69.482	0.000	400.040	1800573.758	-16.136	-583.514
69.855	0.000	400.040	1923308.524	-16.515	-542.771
70.181	0.000	400.040	2054409.414	-17.374	-504.857
70.464	0.000	400.040	2194446.698	-17.772	-468.009
70.810	0.000	400.040	2344029.518	-17.034	-434.739
71.184	0.000	400.040	2503808.540	-18.141	-402.161
71.454	0.000	400.040	2674478.780	-17.942	-371.504
71.809	0.000	400.041	2856782.629	-18.243	-342.443
72.113	0.000	400.041	3051513.084	-17.981	-314.778
72.387	0.000	400.041	3259517.196	-17.665	-288.781
72.720	0.000	400.041	3481699.752	-17.202	-264.183
73.047	0.000	400.041	3719027.216	-16.475	-240.271
73.314	0.000	400.041	3972531.929	-15.661	-218.235
73.645	0.000	400.040	4243316.602	-14.941	-196.975
73.977	0.000	400.040	4532559.110	-14.218	-176.804
74.264	0.000	400.040	4841517.618	-13.246	-157.208
74.521	0.000	400.040	5171536.051	-12.145	-138.450
74.991	0.000	400.040	5524049.945	-10.580	-120.439
75.260	0.000	400.040	5900592.685	-8.888	-103.441
75.507	0.000	400.040	6302802.180	-6.918	-87.298
75.901	0.000	400.040	6732427.985	-4.956	-71.856
76.260	0.000	400.040	7191338.911	-2.588	-57.052
76.511	0.000	400.040	7681531.159	0.111	-43.294
76.857	0.000	400.040	8205136.995	2.744	-30.389
77.193	0.000	400.040	8764434.032	5.699	-18.326
77.576	0.000	400.040	9361855.135	8.807	-7.396
77.907	0.000	400.040	9999999.000	12.000	2.457
