Repository: sahgyan9/Cryocon_22C_Temperature_Controller_Python-File

## 🧪 Sample Under Test: PMN-0.3PT (0.70PMN-0.30PT)

- **Material:** $0.70\text{Pb}(\text{Mg}_{1/3}\text{Nb}_{2/3})\text{O}_3 - 0.30\text{PbTiO}_3$ ($x = 0.30$), a relaxor-based ferroelectric on the rhombohedral side of the Morphotropic Phase Boundary (MPB).
- **Latest Measurement Location:** [`Cryocon-22C_and_Wayne_Kerr/Data/`](Data/)
  - **Recorded Sweeps:** 57 full-spectrum impedance files from **300.0 K to 412.0 K** in 2.0 K steps (`300K_100mV_*.dat` to `412K_100mV_*.dat`).
  - **Sweep Parameters:** 200 logarithmic frequency points from **20 Hz to 10 MHz**, 100 mV AC excitation RMS.
- **Sample Geometry & Vacuum Capacitance:**

File: Cryocon-22C_and_Wayne_Kerr/Data/402K_100mV_17-08-13.dat
Time (s)	Light (A)	T (K)	f (Hz)	R (Ohm)	X (Ohm)
1.475	0.000	401.903	20.000	-297284.000	-47761310.000
2.858	0.000	401.921	21.363	1953917.000	-44310830.000
4.158	0.000	401.938	22.819	1660787.000	-41431270.000
5.401	0.000	401.953	24.375	1545069.000	-38847150.000
6.549	0.000	401.966	26.036	1418544.000	-36444560.000
7.627	0.000	401.978	27.811	1266397.000	-34130010.000
8.641	0.000	401.990	29.707	1190270.000	-31961060.000
9.594	0.000	401.999	31.732	1143079.000	-29941190.000
10.517	0.000	402.009	33.895	1065932.000	-28089060.000
11.363	0.000	402.016	36.205	911413.200	-26401270.000
12.160	0.000	402.022	38.673	917666.300	-24733500.000
13.105	0.000	402.029	41.309	814616.100	-23117930.000
13.994	0.000	402.036	44.125	667129.000	-21649450.000
14.831	0.000	402.042	47.133	607612.300	-20361710.000
15.633	0.000	402.046	50.346	500344.300	-18986830.000
16.376	0.000	402.050	53.777	535654.800	-17842880.000
17.074	0.000	402.054	57.443	534470.400	-16746020.000
17.747	0.000	402.057	61.359	499514.900	-15700580.000
18.369	0.000	402.059	65.541	470989.000	-14733090.000
18.954	0.000	402.061	70.009	443204.300	-13802660.000
19.508	0.000	402.063	74.781	410713.000	-12941730.000
20.086	0.000	402.065	79.878	373505.700	-12121430.000
20.603	0.000	402.066	85.323	342749.600	-11364470.000
21.080	0.000	402.067	91.139	325190.100	-10644670.000
21.546	0.000	402.068	97.352	297272.000	-9984923.000
22.010	0.000	402.069	103.987	283995.000	-9349865.000
22.462	0.000	402.070	111.076	256510.200	-8764397.000
22.911	0.000	402.070	118.647	239253.900	-8217149.000
23.390	0.000	402.071	126.735	221360.600	-7701123.000
23.826	0.000	402.071	135.373	209160.500	-7219655.000
24.249	0.000	402.071	144.601	180687.300	-6773310.000
24.569	0.000	402.071	154.458	177299.500	-6349816.000
24.918	0.000	402.071	164.986	164570.100	-5941685.000
25.273	0.000	402.071	176.232	156356.600	-5567687.000
25.550	0.000	402.072	188.245	142592.700	-5220906.000
25.864	0.000	402.072	201.077	135932.600	-4891569.000
26.124	0.000	402.072	214.783	123976.800	-4584749.000
26.498	0.000	402.071	229.423	115453.800	-4297023.000
26.779	0.000	402.071	245.062	109692.300	-4024479.000
27.097	0.000	402.071	261.766	100910.100	-3770511.000
27.379	0.000	402.071	279.609	92243.490	-3536665.000
27.648	0.000	402.071	298.669	85312.290	-3313958.000
27.909	0.000	402.071	319.027	79492.300	-3105864.000
28.198	0.000	402.070	340.773	73517.330	-2910819.000
28.477	0.000	402.070	364.002	68102.620	-2727574.000
28.750	0.000	402.070	388.814	63857.760	-2556154.000
28.987	0.000	402.069	415.317	59435.080	-2395134.000
29.241	0.000	402.069	443.627	54596.760	-2244434.000
29.474	0.000	402.068	473.866	51255.670	-2102859.000
29.767	0.000	402.068	506.167	48021.260	-1971287.000
29.983	0.000	402.067	540.670	43934.680	-1846701.000
30.281	0.000	402.067	577.524	40840.000	-1730151.000
30.536	0.000	402.067	616.890	38539.750	-1621636.000
30.760	0.000	402.066	658.940	35663.560	-1519033.000
31.017	0.000	402.066	703.857	33022.180	-1423329.000
31.181	0.000	402.065	751.834	30824.270	-1334501.000
31.465	0.000	402.065	803.083	29050.860	-1250587.000
31.676	0.000	402.064	857.824	26893.020	-1171481.000
31.921	0.000	402.064	916.297	24764.620	-1098064.000
32.129	0.000	402.063	978.756	23250.460	-1029003.000
32.672	0.000	402.062	1045.472	21449.110	-964006.800
33.239	0.000	402.061	1116.736	20034.150	-903215.400
33.766	0.000	402.060	1192.857	18737.550	-846376.800
34.250	0.000	402.059	1274.167	17240.270	-793191.300
34.708	0.000	402.058	1361.020	16150.040	-743083.100
35.145	0.000	402.057	1453.793	15100.820	-696421.100
35.602	0.000	402.056	1552.890	14012.960	-652509.900
35.958	0.000	402.055	1658.741	13111.960	-611447.600
36.334	0.000	402.054	1771.808	12178.810	-572877.200
36.755	0.000	402.053	1892.582	11318.260	-536766.300
37.211	0.000	402.053	2021.589	10579.460	-502963.700
37.536	0.000	402.052	2159.389	9765.262	-471314.300
37.851	0.000	402.051	2306.582	9191.238	-441549.600
38.236	0.000	402.051	2463.808	8572.238	-413686.900
38.513	0.000	402.050	2631.752	8022.923	-387662.000
38.811	0.000	402.049	2811.143	7457.970	-363149.800
39.071	0.000	402.048	3002.763	7021.333	-340319.500
39.375	0.000	402.048	3207.444	6562.123	-318890.100
39.682	0.000	402.047	3426.077	6106.962	-298775.900
39.945	0.000	402.047	3659.613	5663.951	-279913.100
40.179	0.000	402.046	3909.068	5320.737	-262234.600
40.567	0.000	402.046	4175.526	4974.759	-245754.700
40.909	0.000	402.045	4460.148	4602.052	-230149.700
41.305	0.000	402.044	4764.171	4370.498	-215674.000
41.613	0.000	402.043	5088.917	3989.912	-202088.200
41.943	0.000	402.042	5435.799	3769.636	-189384.300
42.272	0.000	402.042	5806.326	3527.635	-177444.600
42.584	0.000	402.041	6202.110	3325.488	-166207.600
42.875	0.000	402.040	6624.872	3035.806	-155764.500
43.156	0.000	402.040	7076.452	2834.553	-145899.600
43.421	0.000	402.039	7558.813	2632.347	-136680.600
43.695	0.000	402.039	8074.054	2462.737	-128078.500
44.042	0.000	402.038	8624.416	2323.216	-120041.200
44.357	0.000	402.038	9212.292	2196.767	-112479.900
44.663	0.000	402.037	9840.241	1990.136	-105357.300
44.916	0.000	402.037	10510.994	1931.506	-98722.220
45.188	0.000	402.036	11227.468	1779.212	-92471.500
45.473	0.000	402.036	11992.780	1662.207	-86657.030
45.795	0.000	402.036	12810.259	1559.626	-81162.650
46.097	0.000	402.035	13683.461	1458.828	-76045.930
46.361	0.000	402.034	14616.184	1371.073	-71264.640
46.621	0.000	402.034	15612.485	1275.347	-66747.540
46.918	0.000	402.034	16676.698	1201.280	-62550.170
47.236	0.000	402.033	17813.453	1121.587	-58610.420
47.450	0.000	402.032	19027.694	1054.064	-54906.130
47.719	0.000	402.032	20324.702	977.875	-51450.000
47.989	0.000	402.032	21710.121	954.672	-48210.460
48.236	0.000	402.031	23189.975	868.679	-45147.810
48.546	0.000	402.031	24770.702	810.607	-42311.410
48.810	0.000	402.031	26459.178	770.954	-39631.120
49.035	0.000	402.031	28262.749	725.151	-37137.740
49.282	0.000	402.030	30189.258	671.600	-34761.550
49.565	0.000	402.030	32247.086	631.988	-32596.580
49.815	0.000	402.030	34445.185	598.453	-30532.150
50.117	0.000	402.030	36793.115	561.586	-28604.720
50.411	0.000	402.030	39301.090	527.426	-26806.070
50.699	0.000	402.030	41980.020	493.054	-25113.050
51.093	0.000	402.029	44841.556	468.280	-23528.180
51.526	0.000	402.029	47898.147	439.336	-22037.420
51.915	0.000	402.029	51163.089	407.336	-20655.520
52.247	0.000	402.029	54650.583	386.873	-19355.780
52.615	0.000	402.029	58375.799	362.235	-18124.490
52.966	0.000	402.028	62354.942	356.037	-16974.780
53.372	0.000	402.028	66605.320	320.005	-15908.630
53.700	0.000	402.028	71145.421	309.423	-14907.660
53.990	0.000	402.028	75994.996	284.391	-13962.760
54.277	0.000	402.028	81175.138	275.699	-13076.440
54.648	0.000	402.028	86708.381	255.148	-12259.480
54.956	0.000	402.027	92618.793	241.709	-11489.610
55.281	0.000	402.027	98932.084	232.880	-10761.470
55.584	0.000	402.027	105675.715	223.459	-10091.540
55.886	0.000	402.027	112879.022	201.165	-9453.668
56.188	0.000	402.027	120573.336	193.427	-8861.449
56.575	0.000	402.027	128792.127	177.729	-8293.231
56.803	0.000	402.027	137571.146	172.687	-7773.241
57.226	0.000	402.027	146948.581	161.140	-7283.173
57.599	0.000	402.027	156965.221	155.490	-6821.773
57.946	0.000	402.027	167664.638	147.824	-6392.612
58.263	0.000	402.027	179093.373	139.652	-5989.730
58.685	0.000	402.027	191301.139	134.640	-5607.799
59.005	0.000	402.027	204341.039	126.935	-5258.996
59.261	0.000	402.027	218269.793	117.934	-4926.166
59.585	0.000	402.027	233147.990	114.309	-4621.954
59.829	0.000	402.027	249040.349	110.293	-4321.238
60.130	0.000	402.027	266015.998	103.715	-4051.693
60.432	0.000	402.027	284148.780	97.921	-3795.247
60.684	0.000	402.027	303517.570	93.190	-3555.272
61.065	0.000	402.027	324206.618	89.663	-3331.122
61.352	0.000	402.027	346305.920	86.041	-3119.715
61.666	0.000	402.027	369911.605	82.053	-2921.486
61.921	0.000	402.027	395126.353	78.826	-2737.284
62.275	0.000	402.027	422059.846	74.940	-2564.581
62.608	0.000	402.027	450829.241	71.973	-2401.375
62.947	0.000	402.027	481559.679	68.481	-2248.886
63.218	0.000	402.027	514384.835	66.671	-2107.070
63.488	0.000	402.027	549447.493	63.648	-1972.453
63.739	0.000	402.027	586900.171	60.792	-1847.503
64.020	0.000	402.027	626905.783	59.694	-1729.948
64.286	0.000	402.028	669638.348	56.570	-1619.848
64.544	0.000	402.028	715283.746	54.772	-1516.369
64.925	0.000	402.028	764040.529	54.432	-1415.965
65.252	0.000	402.028	816120.781	50.772	-1329.092
65.515	0.000	402.028	871751.044	48.996	-1244.245
65.856	0.000	402.028	931173.304	47.152	-1163.577
66.168	0.000	402.029	994646.037	45.558	-1088.463
66.426	0.000	402.029	1062445.341	-9.200	-1010.838
66.759	0.000	402.029	1134866.134	-10.087	-944.010
67.213	0.000	402.029	1212223.437	-9.734	-885.948
67.474	0.000	402.030	1294853.743	-10.972	-826.130
67.811	0.000	402.030	1383116.481	-12.232	-771.874
68.307	0.000	402.030	1477395.584	-13.956	-719.625
68.753	0.000	402.031	1578101.150	-14.832	-670.265
69.013	0.000	402.031	1685671.237	-15.640	-625.227
69.352	0.000	402.031	1800573.758	-15.891	-582.129
69.761	0.000	402.031	1923308.524	-16.427	-541.473
70.083	0.000	402.031	2054409.414	-17.077	-503.500
70.349	0.000	402.031	2194446.698	-17.756	-466.715
70.726	0.000	402.031	2344029.518	-17.128	-433.387
71.084	0.000	402.031	2503808.540	-18.185	-401.073
71.336	0.000	402.031	2674478.780	-17.884	-370.514
71.755	0.000	402.032	2856782.629	-18.200	-341.510
72.045	0.000	402.032	3051513.084	-17.981	-313.945
72.316	0.000	402.032	3259517.196	-17.564	-287.961
72.600	0.000	402.033	3481699.752	-17.125	-263.455
72.976	0.000	402.033	3719027.216	-16.526	-239.639
73.246	0.000	402.033	3972531.929	-15.551	-217.591
73.539	0.000	402.033	4243316.602	-14.827	-196.469
73.817	0.000	402.033	4532559.110	-14.199	-176.244
74.070	0.000	402.034	4841517.618	-13.240	-156.689
74.335	0.000	402.034	5171536.051	-12.085	-137.973
74.845	0.000	402.034	5524049.945	-10.531	-120.010
75.151	0.000	402.034	5900592.685	-8.853	-103.032
75.496	0.000	402.034	6302802.180	-6.866	-86.900
75.756	0.000	402.035	6732427.985	-4.899	-71.507
76.018	0.000	402.035	7191338.911	-2.543	-56.727
76.279	0.000	402.035	7681531.159	0.163	-42.973
76.597	0.000	402.035	8205136.995	2.810	-30.135
76.848	0.000	402.035	8764434.032	5.740	-18.093
77.160	0.000	402.036	9361855.135	8.852	-7.185
77.423	0.000	402.036	9999999.000	12.041	2.637

File: Cryocon-22C_and_Wayne_Kerr/Data/404K_100mV_17-12-25.dat
Time (s)	Light (A)	T (K)	f (Hz)	R (Ohm)	X (Ohm)
1.473	0.000	404.067	20.000	2594030.000	-49568540.000
2.856	0.000	404.070	21.363	1841965.000	-44099060.000
4.179	0.000	404.071	22.819	1769306.000	-41330380.000
5.414	0.000	404.071	24.375	1599359.000	-38732600.000
6.568	0.000	404.071	26.036	1487840.000	-36247320.000
7.647	0.000	404.071	27.811	1391232.000	-33987110.000
8.662	0.000	404.070	29.707	1251931.000	-31846280.000
9.635	0.000	404.069	31.732	1112283.000	-29852890.000
10.533	0.000	404.068	33.895	1082548.000	-27969440.000
11.452	0.000	404.067	36.205	994146.200	-26200330.000
12.252	0.000	404.066	38.673	854161.400	-24563360.000
13.197	0.000	404.064	41.309	812769.400	-23036000.000
14.097	0.000	404.063	44.125	683624.600	-21568140.000
14.938	0.000	404.061	47.133	570499.500	-20257060.000
15.726	0.000	404.060	50.346	565137.700	-18897930.000
16.475	0.000	404.058	53.777	534753.200	-17775610.000
17.174	0.000	404.057	57.443	524512.200	-16676310.000
17.832	0.000	404.055	61.359	519308.500	-15640030.000
18.452	0.000	404.054	65.541	481883.700	-14670770.000
19.038	0.000	404.053	70.009	445747.600	-13741690.000
19.592	0.000	404.052	74.781	415839.900	-12881230.000
20.114	0.000	404.050	79.878	367304.100	-12070020.000
20.628	0.000	404.049	85.323	354211.100	-11321720.000
21.108	0.000	404.049	91.139	326863.000	-10603480.000
21.564	0.000	404.048	97.352	307575.200	-9943350.000
22.010	0.000	404.046	103.987	283924.500	-9314237.000
22.475	0.000	404.046	111.076	261212.600	-8734843.000
22.881	0.000	404.045	118.647	240141.900	-8186306.000
23.283	0.000	404.044	126.735	225342.300	-7669841.000
23.696	0.000	404.042	135.373	204375.400	-7190578.000
24.060	0.000	404.041	144.601	200800.100	-6747646.000
24.464	0.000	404.041	154.458	177424.700	-6324188.000
24.803	0.000	404.040	164.986	165377.900	-5917048.000
25.186	0.000	404.039	176.232	154155.200	-5544485.000
25.492	0.000	404.039	188.245	143840.200	-5197721.000
25.893	0.000	404.038	201.077	135594.000	-4871256.000
26.171	0.000	404.038	214.783	124216.300	-4565134.000
26.455	0.000	404.037	229.423	117323.300	-4278822.000
26.735	0.000	404.037	245.062	111039.700	-4007497.000
26.994	0.000	404.036	261.766	101932.600	-3755638.000
27.269	0.000	404.036	279.609	92640.230	-3520251.000
27.515	0.000	404.036	298.669	86440.240	-3298326.000
27.782	0.000	404.035	319.027	80770.660	-3092112.000
28.037	0.000	404.035	340.773	74396.740	-2897404.000
28.298	0.000	404.035	364.002	69295.390	-2715199.000
28.541	0.000	404.034	388.814	64575.930	-2544552.000
28.875	0.000	404.034	415.317	59505.430	-2383817.000
29.143	0.000	404.034	443.627	55678.250	-2234691.000
29.415	0.000	404.033	473.866	51719.460	-2093926.000
29.623	0.000	404.033	506.167	48219.580	-1962045.000
29.909	0.000	404.032	540.670	44809.860	-1838702.000
30.154	0.000	404.032	577.524	41519.170	-1723069.000
30.389	0.000	404.032	616.890	38563.730	-1614779.000
30.691	0.000	404.032	658.940	36065.660	-1513504.000
30.928	0.000	404.031	703.857	33457.270	-1417845.000
31.176	0.000	404.031	751.834	31298.680	-1328493.000
31.366	0.000	404.031	803.083	28845.000	-1244924.000
31.613	0.000	404.031	857.824	27182.280	-1166694.000
31.863	0.000	404.031	916.297	25352.180	-1093028.000
32.113	0.000	404.030	978.756	23514.460	-1024321.000
32.700	0.000	404.030	1045.472	21619.600	-959933.400
33.286	0.000	404.030	1116.736	20155.370	-899583.800
33.808	0.000	404.029	1192.857	18824.290	-842842.000
34.276	0.000	404.028	1274.167	17504.840	-789768.400
34.740	0.000	404.028	1361.020	16218.030	-740052.600
35.163	0.000	404.028	1453.793	15040.030	-693455.100
35.604	0.000	404.027	1552.890	14141.350	-649682.800
35.971	0.000	404.027	1658.741	13101.730	-608794.100
36.440	0.000	404.027	1771.808	12291.410	-570386.300
36.790	0.000	404.026	1892.582	11340.810	-534598.700
37.147	0.000	404.026	2021.589	10595.340	-500981.200
37.538	0.000	404.026	2159.389	9890.212	-469277.200
37.866	0.000	404.026	2306.582	9195.205	-439768.200
38.223	0.000	404.026	2463.808	8593.620	-411966.300
38.536	0.000	404.026	2631.752	8034.045	-386050.500
38.845	0.000	404.027	2811.143	7483.957	-361677.200
39.196	0.000	404.027	3002.763	7010.584	-338936.700
39.487	0.000	404.027	3207.444	6488.919	-317495.400
39.755	0.000	404.027	3426.077	6076.080	-297506.600
40.047	0.000	404.027	3659.613	5662.855	-278766.000
40.272	0.000	404.027	3909.068	5297.055	-261168.600
40.636	0.000	404.026	4175.526	4971.385	-244770.600
40.963	0.000	404.026	4460.148	4604.262	-229303.000
41.297	0.000	404.026	4764.171	4331.518	-214804.100
41.593	0.000	404.026	5088.917	3977.179	-201233.400
41.922	0.000	404.026	5435.799	3762.523	-188542.100
42.182	0.000	404.027	5806.326	3546.473	-176735.800
42.477	0.000	404.027	6202.110	3255.266	-165537.700
42.782	0.000	404.027	6624.872	3024.668	-155105.900
43.061	0.000	404.027	7076.452	2881.873	-145396.900
43.310	0.000	404.027	7558.813	2677.656	-136151.600
43.680	0.000	404.027	8074.054	2507.917	-127598.100
43.971	0.000	404.027	8624.416	2343.564	-119508.600
44.212	0.000	404.027	9212.292	2168.341	-112031.600
44.497	0.000	404.027	9840.241	2027.159	-104920.600
44.779	0.000	404.027	10510.994	1913.297	-98306.910
45.053	0.000	404.027	11227.468	1781.146	-92097.030
45.313	0.000	404.027	11992.780	1682.275	-86283.000
45.583	0.000	404.027	12810.259	1568.699	-80842.720
45.855	0.000	404.027	13683.461	1486.664	-75747.440
46.132	0.000	404.027	14616.184	1364.854	-70970.110
46.366	0.000	404.027	15612.485	1283.281	-66491.060
46.653	0.000	404.027	16676.698	1197.191	-62287.970
46.946	0.000	404.028	17813.453	1130.891	-58366.440
47.283	0.000	404.028	19027.694	1066.745	-54688.500
47.528	0.000	404.029	20324.702	994.411	-51228.680
47.807	0.000	404.029	21710.121	926.710	-48011.220
48.076	0.000	404.029	23189.975	869.476	-44976.310
48.356	0.000	404.029	24770.702	818.185	-42136.480
48.587	0.000	404.029	26459.178	772.197	-39470.870
48.882	0.000	404.030	28262.749	731.171	-36988.550
49.155	0.000	404.030	30189.258	703.166	-34656.850
49.379	0.000	404.030	32247.086	646.067	-32462.700
49.669	0.000	404.030	34445.185	605.572	-30411.480
49.956	0.000	404.031	36793.115	552.716	-28497.330
50.237	0.000	404.031	39301.090	533.456	-26689.000
50.506	0.000	404.031	41980.020	499.798	-25010.160
50.936	0.000	404.031	44841.556	469.481	-23436.790
51.387	0.000	404.031	47898.147	445.033	-21955.110
51.810	0.000	404.031	51163.089	418.574	-20574.530
52.123	0.000	404.031	54650.583	390.824	-19273.370
52.545	0.000	404.031	58375.799	366.110	-18060.920
52.858	0.000	404.031	62354.942	330.372	-16908.730
53.286	0.000	404.032	66605.320	325.926	-15851.520
53.595	0.000	404.032	71145.421	310.550	-14851.040
53.868	0.000	404.032	75994.996	292.291	-13917.830
54.159	0.000	404.032	81175.138	275.889	-13033.120
54.525	0.000	404.032	86708.381	256.873	-12212.330
54.841	0.000	404.032	92618.793	243.633	-11441.960
55.154	0.000	404.032	98932.084	230.765	-10719.170
55.438	0.000	404.032	105675.715	203.274	-10048.590
55.738	0.000	404.032	112879.022	206.780	-9402.862
56.029	0.000	404.033	120573.336	193.484	-8830.146
56.341	0.000	404.033	128792.127	173.957	-8267.263
56.645	0.000	404.033	137571.146	174.161	-7746.127
57.009	0.000	404.033	146948.581	165.652	-7256.138
57.316	0.000	404.033	156965.221	156.874	-6796.746
57.664	0.000	404.033	167664.638	147.653	-6370.027
57.980	0.000	404.033	179093.373	142.052	-5967.857
58.281	0.000	404.034	191301.139	133.679	-5588.430
58.595	0.000	404.034	204341.039	127.584	-5238.465
58.980	0.000	404.034	218269.793	120.845	-4906.554
59.298	0.000	404.034	233147.990	113.418	-4606.503
59.673	0.000	404.035	249040.349	109.785	-4307.128
59.954	0.000	404.035	266015.998	104.296	-4037.122
60.244	0.000	404.035	284148.780	98.645	-3781.188
60.552	0.000	404.036	303517.570	94.331	-3541.317
60.990	0.000	404.036	324206.618	89.514	-3317.411
61.306	0.000	404.036	346305.920	85.628	-3108.543
61.621	0.000	404.037	369911.605	81.495	-2911.322
61.939	0.000	404.037	395126.353	79.789	-2727.878
62.229	0.000	404.037	422059.846	75.484	-2555.613
62.546	0.000	404.037	450829.241	71.671	-2392.870
62.831	0.000	404.037	481559.679	69.265	-2240.990
63.135	0.000	404.038	514384.835	66.427	-2098.513
63.460	0.000	404.038	549447.493	63.639	-1965.806
63.790	0.000	404.038	586900.171	61.304	-1841.078
64.099	0.000	404.038	626905.783	59.970	-1723.258
64.453	0.000	404.038	669638.348	56.617	-1613.547
64.769	0.000	404.038	715283.746	54.412	-1510.308
65.061	0.000	404.039	764040.529	51.079	-1413.650
65.307	0.000	404.039	816120.781	50.516	-1324.063
65.638	0.000	404.039	871751.044	48.649	-1239.279
65.950	0.000	404.039	931173.304	46.987	-1159.448
66.213	0.000	404.039	994646.037	45.198	-1084.695
66.545	0.000	404.039	1062445.341	-9.173	-1007.167
66.843	0.000	404.039	1134866.134	-9.747	-940.470
67.221	0.000	404.040	1212223.437	-8.382	-882.707
67.526	0.000	404.040	1294853.743	-10.160	-822.271
67.838	0.000	404.040	1383116.481	-12.146	-768.822
68.237	0.000	404.040	1477395.584	-13.920	-716.965
68.728	0.000	404.041	1578101.150	-14.731	-667.885
68.993	0.000	404.041	1685671.237	-15.630	-622.893
69.358	0.000	404.041	1800573.758	-15.882	-579.993
69.796	0.000	404.040	1923308.524	-16.468	-539.452
70.038	0.000	404.040	2054409.414	-17.034	-501.552
70.385	0.000	404.041	2194446.698	-17.618	-465.077
70.681	0.000	404.041	2344029.518	-17.043	-431.776
70.990	0.000	404.041	2503808.540	-18.007	-399.635
71.294	0.000	404.041	2674478.780	-17.714	-369.032
71.660	0.000	404.041	2856782.629	-18.175	-340.158
71.934	0.000	404.041	3051513.084	-17.871	-312.680
72.236	0.000	404.041	3259517.196	-17.511	-286.778
72.501	0.000	404.042	3481699.752	-16.924	-262.335
72.839	0.000	404.042	3719027.216	-16.466	-238.578
73.162	0.000	404.042	3972531.929	-15.406	-216.677
73.448	0.000	404.042	4243316.602	-14.767	-195.582
73.774	0.000	404.042	4532559.110	-14.096	-175.440
74.102	0.000	404.042	4841517.618	-13.123	-155.944
74.419	0.000	404.043	5171536.051	-11.997	-137.311
74.805	0.000	404.043	5524049.945	-10.455	-119.359
75.087	0.000	404.043	5900592.685	-8.753	-102.410
75.369	0.000	404.044	6302802.180	-6.805	-86.332
75.630	0.000	404.044	6732427.985	-4.823	-71.035
75.871	0.000	404.044	7191338.911	-2.468	-56.303
76.159	0.000	404.044	7681531.159	0.216	-42.565
76.450	0.000	404.044	8205136.995	2.884	-29.781
76.811	0.000	404.044	8764434.032	5.820	-17.775
77.150	0.000	404.044	9361855.135	8.930	-6.906
77.480	0.000	404.045	9999999.000	12.100	2.879

File: Cryocon-22C_and_Wayne_Kerr/Data/406K_100mV_17-16-43.dat
Time (s)	Light (A)	T (K)	f (Hz)	R (Ohm)	X (Ohm)
1.471	0.000	406.075	20.000	3861449.000	-45098710.000
2.854	0.000	406.074	21.363	1866763.000	-43947590.000
4.154	0.000	406.072	22.819	1754702.000	-41027800.000
5.405	0.000	406.070	24.375	1579643.000	-38525200.000
6.590	0.000	406.067	26.036	1477050.000	-36103720.000
7.670	0.000	406.064	27.811	1341008.000	-33867980.000
8.682	0.000	406.062	29.707	1233401.000	-31737600.000
9.633	0.000	406.060	31.732	1142994.000	-29788420.000
10.532	0.000	406.058	33.895	996263.500	-27820690.000
11.390	0.000	406.056	36.205	942233.600	-26115620.000
12.187	0.000	406.054	38.673	964915.800	-24493530.000
13.132	0.000	406.052	41.309	826303.200	-22928750.000
14.030	0.000	406.050	44.125	656409.800	-21478820.000
14.909	0.000	406.048	47.133	577400.200	-20117210.000
15.695	0.000	406.046	50.346	464519.800	-18879000.000
16.439	0.000	406.044	53.777	497917.100	-17688610.000
17.138	0.000	406.042	57.443	506918.200	-16602610.000
17.800	0.000	406.041	61.359	523773.300	-15569060.000
18.422	0.000	406.040	65.541	486796.800	-14609990.000
19.009	0.000	406.039	70.009	455370.400	-13683890.000
19.560	0.000	406.038	74.781	420180.300	-12824740.000
20.097	0.000	406.038	79.878	375505.700	-12018850.000
20.612	0.000	406.037	85.323	357153.900	-11261790.000
21.091	0.000	406.037	91.139	323361.000	-10557110.000
21.578	0.000	406.036	97.352	309094.200	-9888763.000
22.065	0.000	406.036	103.987	278996.500	-9271687.000
22.501	0.000	406.036	111.076	264563.800	-8692059.000
22.980	0.000	406.036	118.647	246672.200	-8144921.000
23.398	0.000	406.036	126.735	224998.200	-7638313.000
23.802	0.000	406.035	135.373	209744.100	-7159539.000
24.182	0.000	406.035	144.601	205244.000	-6701594.000
24.563	0.000	406.034	154.458	189395.500	-6276776.000
24.905	0.000	406.034	164.986	168680.100	-5888654.000
25.219	0.000	406.034	176.232	157784.700	-5518974.000
25.569	0.000	406.034	188.245	144015.600	-5174744.000
25.846	0.000	406.034	201.077	133754.600	-4850077.000
26.136	0.000	406.034	214.783	124675.000	-4542765.000
26.423	0.000	406.033	229.423	116275.400	-4258138.000
26.709	0.000	406.033	245.062	109249.000	-3993202.000
27.014	0.000	406.033	261.766	101001.500	-3741390.000
27.257	0.000	406.033	279.609	92316.130	-3504920.000
27.536	0.000	406.033	298.669	86689.240	-3283229.000
27.800	0.000	406.033	319.027	80212.790	-3078803.000
28.050	0.000	406.033	340.773	74232.020	-2885078.000
28.303	0.000	406.033	364.002	68492.920	-2702551.000
28.573	0.000	406.033	388.814	64849.180	-2533101.000
28.826	0.000	406.032	415.317	60117.370	-2373945.000
29.098	0.000	406.032	443.627	56327.990	-2224539.000
29.362	0.000	406.032	473.866	52087.890	-2085383.000
29.622	0.000	406.032	506.167	47904.590	-1953445.000
29.843	0.000	406.031	540.670	44583.330	-1830704.000
30.153	0.000	406.031	577.524	41602.310	-1715633.000
30.407	0.000	406.031	616.890	38353.950	-1607229.000
30.637	0.000	406.031	658.940	35787.480	-1506521.000
30.836	0.000	406.031	703.857	33079.300	-1411388.000
31.025	0.000	406.031	751.834	30887.490	-1323016.000
31.272	0.000	406.031	803.083	28885.920	-1239659.000
31.481	0.000	406.030	857.824	26564.770	-1161384.000
31.678	0.000	406.030	916.297	24779.350	-1088427.000
31.880	0.000	406.030	978.756	23253.040	-1019951.000
32.490	0.000	406.030	1045.472	21416.130	-955787.200
33.035	0.000	406.030	1116.736	20180.870	-895770.300
33.494	0.000	406.031	1192.857	18629.190	-839641.400
34.020	0.000	406.031	1274.167	17367.830	-786700.500
34.476	0.000	406.031	1361.020	16328.730	-737105.700
34.889	0.000	406.031	1453.793	15085.470	-690785.000
35.322	0.000	406.032	1552.890	14088.070	-647138.600
35.681	0.000	406.032	1658.741	13170.680	-606382.900
36.073	0.000	406.032	1771.808	12289.860	-567999.400
36.465	0.000	406.032	1892.582	11380.870	-532333.400
36.818	0.000	406.032	2021.589	10643.890	-498814.000
37.186	0.000	406.033	2159.389	9951.069	-467383.500
37.514	0.000	406.033	2306.582	9241.504	-437858.300
37.821	0.000	406.033	2463.808	8596.221	-410358.200
38.123	0.000	406.033	2631.752	8042.491	-384469.300
38.435	0.000	406.033	2811.143	7451.168	-360228.600
38.713	0.000	406.034	3002.763	7003.711	-337568.300
39.067	0.000	406.034	3207.444	6507.875	-316270.600
39.368	0.000	406.034	3426.077	6091.191	-296358.200
39.646	0.000	406.034	3659.613	5683.213	-277647.100
39.894	0.000	406.034	3909.068	5325.916	-260161.200
40.327	0.000	406.034	4175.526	4994.579	-243761.200
40.687	0.000	406.034	4460.148	4635.628	-228382.600
41.050	0.000	406.035	4764.171	4292.375	-213950.600
41.397	0.000	406.035	5088.917	4022.099	-200491.100
41.721	0.000	406.035	5435.799	3814.817	-187852.700
42.029	0.000	406.035	5806.326	3544.053	-175971.500
42.310	0.000	406.036	6202.110	3320.434	-164936.100
42.586	0.000	406.036	6624.872	3090.357	-154459.300
42.891	0.000	406.036	7076.452	2882.841	-144754.100
43.199	0.000	406.036	7558.813	2677.761	-135672.400
43.536	0.000	406.036	8074.054	2521.479	-127071.100
43.839	0.000	406.036	8624.416	2308.038	-119027.100
44.121	0.000	406.036	9212.292	2180.907	-111599.300
44.420	0.000	406.036	9840.241	2037.839	-104524.100
44.691	0.000	406.036	10510.994	1934.548	-97917.030
44.986	0.000	406.036	11227.468	1814.676	-91730.880
45.238	0.000	406.036	11992.780	1675.872	-85947.590
45.504	0.000	406.036	12810.259	1587.683	-80529.330
45.774	0.000	406.037	13683.461	1486.646	-75441.180
46.110	0.000	406.037	14616.184	1400.463	-70684.330
46.404	0.000	406.037	15612.485	1304.344	-66234.740
46.676	0.000	406.037	16676.698	1231.406	-62061.000
46.907	0.000	406.037	17813.453	1152.788	-58138.780
47.210	0.000	406.037	19027.694	1076.823	-54462.520
47.476	0.000	406.037	20324.702	1018.968	-51044.650
47.746	0.000	406.038	21710.121	945.955	-47788.900
48.075	0.000	406.038	23189.975	886.726	-44799.240
48.346	0.000	406.038	24770.702	835.119	-41976.690
48.649	0.000	406.038	26459.178	780.571	-39323.700
48.931	0.000	406.038	28262.749	721.724	-36831.640
49.225	0.000	406.039	30189.258	701.147	-34509.650
49.519	0.000	406.039	32247.086	646.651	-32335.500
49.804	0.000	406.039	34445.185	609.516	-30300.120
50.059	0.000	406.039	36793.115	571.613	-28389.390
50.317	0.000	406.039	39301.090	532.614	-26600.410
50.597	0.000	406.040	41980.020	499.714	-24915.200
51.022	0.000	406.040	44841.556	475.195	-23356.390
51.389	0.000	406.040	47898.147	446.078	-21878.170
51.799	0.000	406.041	51163.089	420.528	-20503.810
52.108	0.000	406.041	54650.583	395.302	-19202.060
52.531	0.000	406.041	58375.799	363.584	-17992.250
52.816	0.000	406.041	62354.942	337.120	-16864.070
53.250	0.000	406.042	66605.320	333.626	-15795.590
53.565	0.000	406.042	71145.421	308.647	-14796.660
53.883	0.000	406.042	75994.996	294.084	-13860.780
54.198	0.000	406.042	81175.138	277.597	-12988.450
54.520	0.000	406.043	86708.381	260.884	-12170.020
54.815	0.000	406.043	92618.793	245.450	-11404.070
55.063	0.000	406.043	98932.084	230.557	-10678.840
55.365	0.000	406.043	105675.715	206.996	-10014.350
55.704	0.000	406.043	112879.022	207.324	-9382.534
56.007	0.000	406.043	120573.336	192.120	-8802.802
56.389	0.000	406.043	128792.127	173.301	-8223.062
56.630	0.000	406.043	137571.146	174.750	-7714.281
56.988	0.000	406.043	146948.581	164.324	-7229.681
57.341	0.000	406.043	156965.221	156.183	-6776.254
57.654	0.000	406.043	167664.638	147.204	-6347.936
57.971	0.000	406.043	179093.373	140.001	-5946.637
58.295	0.000	406.044	191301.139	133.337	-5572.919
58.597	0.000	406.044	204341.039	127.511	-5220.726
58.908	0.000	406.044	218269.793	119.806	-4889.486
59.270	0.000	406.044	233147.990	117.242	-4580.369
59.528	0.000	406.045	249040.349	110.089	-4290.937
59.850	0.000	406.045	266015.998	104.543	-4021.162
60.216	0.000	406.045	284148.780	97.661	-3766.942
60.540	0.000	406.045	303517.570	94.184	-3528.413
60.996	0.000	406.045	324206.618	90.761	-3306.158
61.327	0.000	406.045	346305.920	85.419	-3096.809
61.641	0.000	406.045	369911.605	82.139	-2901.371
61.963	0.000	406.045	395126.353	79.715	-2717.543
62.258	0.000	406.045	422059.846	74.723	-2546.939
62.586	0.000	406.045	450829.241	71.486	-2384.624
62.863	0.000	406.045	481559.679	68.817	-2232.395
63.177	0.000	406.045	514384.835	66.665	-2091.252
63.552	0.000	406.045	549447.493	63.077	-1957.762
63.788	0.000	406.045	586900.171	60.782	-1833.586
64.104	0.000	406.045	626905.783	58.994	-1716.757
64.406	0.000	406.045	669638.348	55.966	-1607.826
64.641	0.000	406.045	715283.746	54.020	-1505.367
65.005	0.000	406.045	764040.529	54.445	-1410.354
65.281	0.000	406.045	816120.781	50.242	-1319.354
65.537	0.000	406.046	871751.044	48.263	-1234.976
65.904	0.000	406.046	931173.304	46.891	-1155.233
66.259	0.000	406.046	994646.037	45.271	-1081.046
66.494	0.000	406.046	1062445.341	-9.166	-1003.346
66.832	0.000	406.046	1134866.134	-10.201	-937.156
67.266	0.000	406.046	1212223.437	-7.312	-879.325
67.595	0.000	406.046	1294853.743	-10.458	-818.833
67.946	0.000	406.046	1383116.481	-11.940	-766.030
68.362	0.000	406.046	1477395.584	-13.897	-714.446
68.834	0.000	406.046	1578101.150	-14.752	-665.582
69.098	0.000	406.046	1685671.237	-15.666	-620.587
69.388	0.000	406.046	1800573.758	-15.799	-577.715
69.737	0.000	406.046	1923308.524	-16.467	-537.422
70.020	0.000	406.046	2054409.414	-17.027	-499.587
70.259	0.000	406.046	2194446.698	-17.604	-463.382
70.565	0.000	406.046	2344029.518	-17.252	-429.626
70.822	0.000	406.046	2503808.540	-17.872	-398.050
71.152	0.000	406.046	2674478.780	-17.653	-367.450
71.553	0.000	406.046	2856782.629	-18.060	-338.783
71.858	0.000	406.046	3051513.084	-17.968	-311.476
72.133	0.000	406.046	3259517.196	-17.500	-285.672
72.431	0.000	406.046	3481699.752	-16.879	-261.165
72.701	0.000	406.046	3719027.216	-16.422	-237.569
72.949	0.000	406.046	3972531.929	-15.292	-215.636
73.360	0.000	406.046	4243316.602	-14.705	-194.673
73.663	0.000	406.046	4532559.110	-14.000	-174.611
73.933	0.000	406.046	4841517.618	-13.063	-155.176
74.277	0.000	406.046	5171536.051	-11.944	-136.610
74.650	0.000	406.046	5524049.945	-10.388	-118.692
74.970	0.000	406.047	5900592.685	-8.696	-101.855
75.355	0.000	406.047	6302802.180	-6.743	-85.782
75.648	0.000	406.047	6732427.985	-4.744	-70.521
76.013	0.000	406.047	7191338.911	-2.430	-55.835
76.354	0.000	406.047	7681531.159	0.261	-42.119
76.650	0.000	406.047	8205136.995	2.956	-29.400
76.930	0.000	406.047	8764434.032	5.873	-17.432
77.326	0.000	406.046	9361855.135	8.993	-6.607
77.696	0.000	406.046	9999999.000	12.156	3.134

File: Cryocon-22C_and_Wayne_Kerr/Data/408K_100mV_17-23-08.dat
Time (s)	Light (A)	T (K)	f (Hz)	R (Ohm)	X (Ohm)
1.473	0.000	408.051	20.000	461264.100	-43066230.000
2.857	0.000	408.051	21.363	1884148.000	-43743210.000
4.157	0.000	408.051	22.819	1756023.000	-40884750.000
5.379	0.000	408.051	24.375	1641368.000	-38273550.000
6.528	0.000	408.051	26.036	1433509.000	-35936560.000
7.608	0.000	408.050	27.811	1328594.000	-33658520.000
8.622	0.000	408.050	29.707	1247684.000	-31497660.000
9.577	0.000	408.050	31.732	1125051.000	-29521420.000
10.473	0.000	408.050	33.895	1095147.000	-27726560.000
11.314	0.000	408.050	36.205	936183.500	-26016300.000
12.109	0.000	408.050	38.673	939714.200	-24329800.000
13.054	0.000	408.050	41.309	806405.800	-22785730.000
13.942	0.000	408.051	44.125	674304.600	-21375220.000
14.779	0.000	408.051	47.133	619648.700	-20045960.000
15.568	0.000	408.052	50.346	535915.400	-18730070.000
16.309	0.000	408.052	53.777	543249.700	-17617040.000
17.009	0.000	408.052	57.443	532563.900	-16525380.000
17.667	0.000	408.052	61.359	528018.600	-15501670.000
18.288	0.000	408.052	65.541	483046.400	-14518440.000
18.875	0.000	408.052	70.009	438838.800	-13621810.000
19.428	0.000	408.052	74.781	410966.300	-12766770.000
19.957	0.000	408.052	79.878	388185.100	-11948560.000
20.462	0.000	408.052	85.323	361034.000	-11206630.000
20.942	0.000	408.052	91.139	329457.200	-10509470.000
21.400	0.000	408.052	97.352	295573.900	-9849258.000
21.879	0.000	408.052	103.987	277471.600	-9231852.000
22.307	0.000	408.052	111.076	263043.200	-8652486.000
22.776	0.000	408.052	118.647	242745.300	-8109502.000
23.249	0.000	408.052	126.735	225582.800	-7602148.000
23.719	0.000	408.052	135.373	205004.900	-7123829.000
24.077	0.000	408.052	144.601	190211.800	-6664520.000
24.423	0.000	408.052	154.458	188028.200	-6250252.000
24.791	0.000	408.052	164.986	168314.000	-5864170.000
25.185	0.000	408.052	176.232	157560.800	-5498369.000
25.542	0.000	408.052	188.245	145270.300	-5151690.000
25.841	0.000	408.052	201.077	133668.600	-4830213.000
26.169	0.000	408.052	214.783	123654.100	-4525256.000
26.534	0.000	408.052	229.423	115621.200	-4240609.000
26.803	0.000	408.051	245.062	105113.400	-3973325.000
27.072	0.000	408.052	261.766	100009.900	-3723247.000
27.359	0.000	408.052	279.609	91665.020	-3489869.000
27.646	0.000	408.052	298.669	86263.070	-3271137.000
27.881	0.000	408.052	319.027	79359.130	-3064438.000
28.114	0.000	408.052	340.773	74271.550	-2872927.000
28.367	0.000	408.052	364.002	68334.990	-2691476.000
28.637	0.000	408.052	388.814	63765.210	-2523380.000
28.901	0.000	408.052	415.317	59436.530	-2363907.000
29.167	0.000	408.052	443.627	54757.400	-2215393.000
29.405	0.000	408.052	473.866	51635.510	-2076387.000
29.682	0.000	408.052	506.167	48035.150	-1945246.000
29.927	0.000	408.052	540.670	44349.340	-1823119.000
30.229	0.000	408.052	577.524	41084.340	-1708787.000
30.457	0.000	408.052	616.890	38207.600	-1600873.000
30.742	0.000	408.052	658.940	35776.540	-1500236.000
30.995	0.000	408.052	703.857	32944.820	-1405446.000
31.285	0.000	408.052	751.834	31039.860	-1317213.000
31.463	0.000	408.052	803.083	28479.920	-1234540.000
31.667	0.000	408.052	857.824	26799.800	-1156814.000
31.914	0.000	408.052	916.297	25104.920	-1083847.000
32.097	0.000	408.052	978.756	23160.620	-1015435.000
32.678	0.000	408.052	1045.472	21446.740	-951786.800
33.181	0.000	408.052	1116.736	19946.510	-892032.300
33.722	0.000	408.052	1192.857	18601.640	-835774.700
34.221	0.000	408.052	1274.167	17443.870	-783100.800
34.713	0.000	408.052	1361.020	16263.720	-733867.100
35.127	0.000	408.052	1453.793	15014.080	-687573.800
35.564	0.000	408.052	1552.890	14050.170	-644253.500
35.948	0.000	408.052	1658.741	13089.760	-603763.100
36.309	0.000	408.052	1771.808	12135.100	-565744.200
36.655	0.000	408.052	1892.582	11307.880	-530076.200
36.996	0.000	408.052	2021.589	10502.120	-496581.600
37.364	0.000	408.052	2159.389	9860.904	-465256.300
37.727	0.000	408.052	2306.582	9186.695	-435957.500
38.050	0.000	408.052	2463.808	8609.799	-408506.100
38.343	0.000	408.052	2631.752	8045.716	-382685.500
38.661	0.000	408.052	2811.143	7484.291	-358626.200
38.943	0.000	408.051	3002.763	6970.245	-335991.700
39.229	0.000	408.051	3207.444	6473.912	-314861.400
39.550	0.000	408.051	3426.077	6048.691	-295014.500
39.866	0.000	408.051	3659.613	5627.277	-276403.300
40.117	0.000	408.051	3909.068	5258.738	-259000.600
40.473	0.000	408.052	4175.526	4891.043	-242672.000
40.837	0.000	408.052	4460.148	4591.992	-227415.500
41.181	0.000	408.052	4764.171	4280.752	-213041.800
41.485	0.000	408.052	5088.917	3998.311	-199612.400
41.795	0.000	408.052	5435.799	3725.788	-187043.700
42.132	0.000	408.052	5806.326	3469.658	-175255.200
42.388	0.000	408.052	6202.110	3259.183	-164165.400
42.746	0.000	408.052	6624.872	3066.516	-153833.700
43.031	0.000	408.052	7076.452	2857.866	-144166.600
43.365	0.000	408.052	7558.813	2728.765	-135020.800
43.687	0.000	408.052	8074.054	2489.730	-126513.100
43.984	0.000	408.052	8624.416	2330.101	-118586.500
44.316	0.000	408.052	9212.292	2158.209	-111075.000
44.643	0.000	408.052	9840.241	2043.485	-104132.600
44.877	0.000	408.052	10510.994	1886.860	-97495.440
45.126	0.000	408.052	11227.468	1786.740	-91345.800
45.396	0.000	408.052	11992.780	1672.559	-85592.620
45.718	0.000	408.053	12810.259	1566.580	-80193.820
45.953	0.000	408.053	13683.461	1468.871	-75145.390
46.244	0.000	408.053	14616.184	1368.104	-70394.910
46.547	0.000	408.053	15612.485	1288.044	-65960.840
46.865	0.000	408.053	16676.698	1197.782	-61800.690
47.159	0.000	408.053	17813.453	1123.625	-57912.040
47.384	0.000	408.053	19027.694	1054.954	-54249.570
47.725	0.000	408.053	20324.702	988.681	-50821.990
47.984	0.000	408.053	21710.121	916.925	-47607.100
48.279	0.000	408.053	23189.975	867.813	-44611.600
48.542	0.000	408.053	24770.702	808.303	-41793.550
48.813	0.000	408.053	26459.178	764.117	-39152.120
49.086	0.000	408.053	28262.749	712.912	-36680.180
49.324	0.000	408.053	30189.258	671.203	-34380.680
49.595	0.000	408.052	32247.086	624.363	-32186.590
49.878	0.000	408.052	34445.185	593.218	-30168.570
50.166	0.000	408.052	36793.115	560.480	-28272.210
50.397	0.000	408.052	39301.090	523.885	-26483.770
50.690	0.000	408.052	41980.020	497.039	-24813.910
51.080	0.000	408.052	44841.556	469.210	-23243.440
51.441	0.000	408.052	47898.147	435.061	-21779.310
51.818	0.000	408.052	51163.089	415.249	-20404.170
52.114	0.000	408.052	54650.583	388.178	-19119.690
52.575	0.000	408.052	58375.799	364.646	-17912.930
52.891	0.000	408.052	62354.942	356.713	-16785.320
53.308	0.000	408.052	66605.320	327.094	-15718.050
53.641	0.000	408.052	71145.421	308.577	-14729.880
53.895	0.000	408.052	75994.996	286.732	-13800.300
54.177	0.000	408.052	81175.138	280.714	-12927.370
54.488	0.000	408.052	86708.381	254.510	-12117.600
54.781	0.000	408.052	92618.793	239.390	-11352.310
55.124	0.000	408.052	98932.084	230.239	-10635.860
55.433	0.000	408.052	105675.715	208.602	-9962.600
55.745	0.000	408.052	112879.022	206.214	-9338.665
56.065	0.000	408.052	120573.336	190.681	-8739.545
56.387	0.000	408.052	128792.127	182.558	-8206.821
56.673	0.000	408.052	137571.146	172.202	-7680.857
57.067	0.000	408.052	146948.581	162.141	-7197.806
57.425	0.000	408.052	156965.221	156.338	-6738.462
57.689	0.000	408.052	167664.638	145.521	-6319.364
57.982	0.000	408.052	179093.373	140.257	-5918.319
58.324	0.000	408.052	191301.139	133.633	-5543.574
58.678	0.000	408.052	204341.039	125.446	-5195.192
58.998	0.000	408.052	218269.793	118.553	-4868.891
59.351	0.000	408.051	233147.990	114.798	-4560.650
59.662	0.000	408.051	249040.349	109.484	-4271.920
60.022	0.000	408.051	266015.998	102.725	-4003.946
60.336	0.000	408.051	284148.780	98.317	-3750.451
60.652	0.000	408.051	303517.570	92.323	-3513.327
61.112	0.000	408.051	324206.618	89.538	-3292.043
61.433	0.000	408.051	346305.920	85.608	-3082.201
61.740	0.000	408.051	369911.605	82.018	-2887.582
62.049	0.000	408.051	395126.353	77.235	-2706.284
62.340	0.000	408.051	422059.846	74.285	-2533.571
62.630	0.000	408.052	450829.241	70.787	-2375.044
62.965	0.000	408.052	481559.679	68.324	-2222.988
63.264	0.000	408.051	514384.835	64.744	-2081.246
63.518	0.000	408.051	549447.493	63.010	-1950.017
63.813	0.000	408.051	586900.171	60.221	-1826.105
64.104	0.000	408.051	626905.783	58.221	-1709.627
64.427	0.000	408.051	669638.348	55.805	-1601.071
64.685	0.000	408.051	715283.746	53.865	-1498.944
64.980	0.000	408.051	764040.529	51.501	-1406.194
65.242	0.000	408.051	816120.781	50.168	-1313.883
65.570	0.000	408.051	871751.044	48.448	-1229.668
65.932	0.000	408.051	931173.304	46.677	-1149.960
66.190	0.000	408.051	994646.037	44.711	-1075.931
66.511	0.000	408.050	1062445.341	-9.008	-999.216
66.837	0.000	408.050	1134866.134	-10.215	-933.203
67.280	0.000	408.050	1212223.437	-6.326	-874.180
67.525	0.000	408.050	1294853.743	-11.103	-814.841
67.867	0.000	408.050	1383116.481	-11.586	-762.586
68.300	0.000	408.050	1477395.584	-13.928	-711.128
68.748	0.000	408.050	1578101.150	-14.829	-662.560
69.034	0.000	408.050	1685671.237	-15.656	-617.969
69.348	0.000	408.050	1800573.758	-15.689	-575.121
69.736	0.000	408.050	1923308.524	-16.618	-534.984
70.019	0.000	408.050	2054409.414	-17.006	-497.263
70.280	0.000	408.050	2194446.698	-17.525	-461.244
70.579	0.000	408.050	2344029.518	-17.191	-427.777
70.849	0.000	408.050	2503808.540	-17.844	-396.221
71.093	0.000	408.050	2674478.780	-17.682	-365.640
71.472	0.000	408.050	2856782.629	-18.073	-337.227
71.794	0.000	408.051	3051513.084	-17.862	-309.978
72.060	0.000	408.051	3259517.196	-17.416	-284.250
72.393	0.000	408.051	3481699.752	-16.796	-259.730
72.757	0.000	408.051	3719027.216	-16.377	-236.327
73.026	0.000	408.051	3972531.929	-15.208	-214.329
73.366	0.000	408.051	4243316.602	-14.648	-193.580
73.642	0.000	408.051	4532559.110	-13.952	-173.610
73.962	0.000	408.051	4841517.618	-12.993	-154.260
74.337	0.000	408.051	5171536.051	-11.809	-135.768
74.802	0.000	408.051	5524049.945	-10.335	-117.900
75.073	0.000	408.051	5900592.685	-8.619	-101.126
75.377	0.000	408.051	6302802.180	-6.713	-85.108
75.664	0.000	408.051	6732427.985	-4.662	-69.921
75.945	0.000	408.051	7191338.911	-2.358	-55.303
76.193	0.000	408.051	7681531.159	0.312	-41.611
76.576	0.000	408.051	8205136.995	3.051	-28.938
76.812	0.000	408.051	8764434.032	5.949	-17.032
77.154	0.000	408.051	9361855.135	9.064	-6.252
77.489	0.000	408.051	9999999.000	12.229	3.441
