Repository: sahgyan9/Cryocon_22C_Temperature_Controller_Python-File

## 🧪 Sample Under Test: PMN-0.3PT (0.70PMN-0.30PT)

- **Material:** $0.70\text{Pb}(\text{Mg}_{1/3}\text{Nb}_{2/3})\text{O}_3 - 0.30\text{PbTiO}_3$ ($x = 0.30$), a relaxor-based ferroelectric on the rhombohedral side of the Morphotropic Phase Boundary (MPB).
- **Latest Measurement Location:** [`Cryocon-22C_and_Wayne_Kerr/Data/`](Data/)
  - **Recorded Sweeps:** 57 full-spectrum impedance files from **300.0 K to 412.0 K** in 2.0 K steps (`300K_100mV_*.dat` to `412K_100mV_*.dat`).
  - **Sweep Parameters:** 200 logarithmic frequency points from **20 Hz to 10 MHz**, 100 mV AC excitation RMS.
- **Sample Geometry & Vacuum Capacitance:**

File: Cryocon-22C_and_Wayne_Kerr/Data/410K_100mV_17-29-33.dat
Time (s)	Light (A)	T (K)	f (Hz)	R (Ohm)	X (Ohm)
1.476	0.000	410.051	20.000	4069649.000	-50441950.000
2.861	0.000	410.051	21.363	1922102.000	-43397350.000
4.161	0.000	410.050	22.819	1729782.000	-40722690.000
5.381	0.000	410.050	24.375	1624838.000	-38182540.000
6.530	0.000	410.050	26.036	1486676.000	-35758400.000
7.609	0.000	410.051	27.811	1422710.000	-33537130.000
8.623	0.000	410.051	29.707	1336390.000	-31412860.000
9.578	0.000	410.051	31.732	1174068.000	-29502380.000
10.474	0.000	410.052	33.895	1040645.000	-27636200.000
11.321	0.000	410.052	36.205	1004409.000	-25823880.000
12.120	0.000	410.052	38.673	877375.300	-24211970.000
13.070	0.000	410.052	41.309	789029.300	-22747040.000
13.958	0.000	410.052	44.125	716244.600	-21275780.000
14.794	0.000	410.052	47.133	577545.900	-19961280.000
15.581	0.000	410.052	50.346	550152.600	-18755360.000
16.323	0.000	410.052	53.777	531335.600	-17549020.000
17.023	0.000	410.052	57.443	525200.100	-16454900.000
17.712	0.000	410.052	61.359	527229.500	-15436080.000
18.332	0.000	410.052	65.541	484715.000	-14483980.000
18.919	0.000	410.052	70.009	455165.500	-13556810.000
19.471	0.000	410.052	74.781	421009.500	-12714620.000
19.994	0.000	410.052	79.878	371980.600	-11911130.000
20.509	0.000	410.052	85.323	350798.800	-11171350.000
20.990	0.000	410.052	91.139	327546.600	-10466510.000
21.433	0.000	410.052	97.352	300711.700	-9803131.000
21.959	0.000	410.052	103.987	275470.100	-9191161.000
22.423	0.000	410.052	111.076	260590.200	-8614334.000
22.892	0.000	410.052	118.647	242773.300	-8080234.000
23.381	0.000	410.052	126.735	226621.700	-7567328.000
23.794	0.000	410.052	135.373	206227.900	-7094165.000
24.164	0.000	410.052	144.601	205639.300	-6653598.000
24.555	0.000	410.052	154.458	189325.400	-6237907.000
24.870	0.000	410.052	164.986	168789.000	-5840162.000
25.320	0.000	410.052	176.232	153715.200	-5472438.000
25.682	0.000	410.052	188.245	144709.500	-5130921.000
25.987	0.000	410.052	201.077	133571.300	-4807637.000
26.297	0.000	410.052	214.783	124030.100	-4507004.000
26.601	0.000	410.052	229.423	116091.300	-4222872.000
26.921	0.000	410.052	245.062	105012.000	-3955740.000
27.206	0.000	410.052	261.766	96496.540	-3708393.000
27.475	0.000	410.052	279.609	92291.980	-3476035.000
27.744	0.000	410.052	298.669	85822.400	-3256611.000
28.010	0.000	410.052	319.027	79613.890	-3052368.000
28.275	0.000	410.052	340.773	73478.480	-2860990.000
28.582	0.000	410.052	364.002	68289.440	-2680798.000
28.854	0.000	410.052	388.814	63282.610	-2512818.000
29.128	0.000	410.052	415.317	58951.680	-2354320.000
29.404	0.000	410.052	443.627	54921.760	-2206392.000
29.669	0.000	410.052	473.866	51572.800	-2067094.000
29.890	0.000	410.052	506.167	48079.800	-1937490.000
30.146	0.000	410.052	540.670	44167.700	-1815822.000
30.383	0.000	410.053	577.524	41113.690	-1701192.000
30.643	0.000	410.053	616.890	38467.430	-1594745.000
30.921	0.000	410.053	658.940	35306.740	-1494059.000
31.224	0.000	410.053	703.857	33213.280	-1400055.000
31.529	0.000	410.053	751.834	30740.220	-1311678.000
31.716	0.000	410.053	803.083	28449.620	-1229143.000
31.951	0.000	410.053	857.824	26669.380	-1152209.000
32.210	0.000	410.053	916.297	24843.970	-1079588.000
32.449	0.000	410.053	978.756	23021.420	-1011367.000
33.089	0.000	410.053	1045.472	21381.990	-948038.800
33.651	0.000	410.053	1116.736	19988.710	-888412.300
34.196	0.000	410.053	1192.857	18438.530	-832470.100
34.737	0.000	410.053	1274.167	17275.550	-780102.900
35.309	0.000	410.053	1361.020	16110.810	-730844.200
35.733	0.000	410.053	1453.793	14990.460	-684830.800
36.183	0.000	410.053	1552.890	13898.440	-641712.700
36.549	0.000	410.053	1658.741	12889.940	-601240.400
36.920	0.000	410.053	1771.808	12090.880	-563340.200
37.325	0.000	410.053	1892.582	11223.780	-527818.100
37.706	0.000	410.053	2021.589	10457.460	-494622.500
38.017	0.000	410.053	2159.389	9762.914	-463410.700
38.327	0.000	410.053	2306.582	9122.523	-434134.700
38.654	0.000	410.053	2463.808	8497.868	-406826.700
38.981	0.000	410.053	2631.752	7917.593	-381210.100
39.270	0.000	410.052	2811.143	7382.882	-357118.200
39.529	0.000	410.052	3002.763	6880.732	-334726.300
39.828	0.000	410.052	3207.444	6342.601	-313581.900
40.117	0.000	410.052	3426.077	5955.201	-293764.200
40.387	0.000	410.052	3659.613	5629.223	-275254.400
40.634	0.000	410.052	3909.068	5227.783	-257887.800
41.005	0.000	410.052	4175.526	4949.818	-241680.900
41.362	0.000	410.052	4460.148	4517.214	-226420.200
41.708	0.000	410.052	4764.171	4243.332	-212129.700
42.069	0.000	410.052	5088.917	3963.435	-198790.500
42.436	0.000	410.051	5435.799	3727.808	-186231.900
42.739	0.000	410.051	5806.326	3496.633	-174506.000
43.059	0.000	410.051	6202.110	3193.356	-163484.800
43.360	0.000	410.051	6624.872	3073.140	-153211.700
43.634	0.000	410.051	7076.452	2859.169	-143488.400
43.886	0.000	410.050	7558.813	2711.491	-134455.400
44.158	0.000	410.050	8074.054	2424.346	-125989.800
44.472	0.000	410.050	8624.416	2316.316	-118023.500
44.749	0.000	410.049	9212.292	2138.892	-110570.200
45.074	0.000	410.049	9840.241	2043.537	-103647.500
45.321	0.000	410.049	10510.994	1902.062	-97084.360
45.590	0.000	410.049	11227.468	1769.144	-90955.190
45.860	0.000	410.049	11992.780	1643.675	-85230.560
46.139	0.000	410.049	12810.259	1556.689	-79853.990
46.366	0.000	410.049	13683.461	1459.285	-74823.960
46.698	0.000	410.049	14616.184	1368.470	-70102.780
46.978	0.000	410.049	15612.485	1269.285	-65681.610
47.268	0.000	410.049	16676.698	1205.920	-61538.120
47.554	0.000	410.049	17813.453	1121.390	-57648.540
47.833	0.000	410.049	19027.694	1046.638	-54018.020
48.131	0.000	410.049	20324.702	975.684	-50621.910
48.366	0.000	410.049	21710.121	934.266	-47420.220
48.698	0.000	410.050	23189.975	876.710	-44421.410
48.987	0.000	410.050	24770.702	814.124	-41622.570
49.209	0.000	410.049	26459.178	765.987	-38996.540
49.468	0.000	410.049	28262.749	707.478	-36529.650
49.732	0.000	410.049	30189.258	650.349	-34239.720
49.955	0.000	410.049	32247.086	645.758	-32066.310
50.213	0.000	410.048	34445.185	591.652	-30042.890
50.495	0.000	410.048	36793.115	553.887	-28153.260
50.777	0.000	410.048	39301.090	530.809	-26372.610
51.008	0.000	410.048	41980.020	490.293	-24711.450
51.377	0.000	410.048	44841.556	469.130	-23151.000
51.763	0.000	410.048	47898.147	433.504	-21691.430
52.236	0.000	410.048	51163.089	404.245	-20324.800
52.524	0.000	410.048	54650.583	381.568	-19041.530
52.893	0.000	410.048	58375.799	360.718	-17836.300
53.195	0.000	410.048	62354.942	350.478	-16719.860
53.627	0.000	410.048	66605.320	321.523	-15660.380
53.916	0.000	410.048	71145.421	300.310	-14670.980
54.259	0.000	410.048	75994.996	288.426	-13743.240
54.507	0.000	410.048	81175.138	262.495	-12877.920
54.796	0.000	410.048	86708.381	252.909	-12071.890
55.084	0.000	410.048	92618.793	238.089	-11307.680
55.332	0.000	410.048	98932.084	226.543	-10586.720
55.676	0.000	410.048	105675.715	207.330	-9941.472
55.966	0.000	410.048	112879.022	198.619	-9300.079
56.286	0.000	410.047	120573.336	186.384	-8709.795
56.580	0.000	410.047	128792.127	172.738	-8161.382
56.891	0.000	410.047	137571.146	170.526	-7648.454
57.232	0.000	410.047	146948.581	161.988	-7167.271
57.571	0.000	410.047	156965.221	154.971	-6715.323
57.819	0.000	410.047	167664.638	146.254	-6292.447
58.130	0.000	410.047	179093.373	137.298	-5894.033
58.533	0.000	410.047	191301.139	133.039	-5520.825
58.918	0.000	410.047	204341.039	125.477	-5175.597
59.237	0.000	410.047	218269.793	117.900	-4848.444
59.549	0.000	410.047	233147.990	106.690	-4533.397
59.842	0.000	410.047	249040.349	107.638	-4253.081
60.153	0.000	410.047	266015.998	102.141	-3987.052
60.403	0.000	410.047	284148.780	97.307	-3734.451
60.702	0.000	410.047	303517.570	92.311	-3497.889
61.118	0.000	410.047	324206.618	88.712	-3277.414
61.402	0.000	410.046	346305.920	84.656	-3070.011
61.786	0.000	410.046	369911.605	80.657	-2875.359
62.112	0.000	410.046	395126.353	78.113	-2694.163
62.387	0.000	410.046	422059.846	74.267	-2523.494
62.752	0.000	410.046	450829.241	69.961	-2363.241
63.100	0.000	410.046	481559.679	67.396	-2213.907
63.345	0.000	410.046	514384.835	65.331	-2073.106
63.642	0.000	410.046	549447.493	62.531	-1941.308
63.963	0.000	410.046	586900.171	60.184	-1818.296
64.200	0.000	410.046	626905.783	58.283	-1702.292
64.508	0.000	410.046	669638.348	55.998	-1593.948
64.853	0.000	410.046	715283.746	53.551	-1492.779
65.099	0.000	410.046	764040.529	53.970	-1399.400
65.395	0.000	410.046	816120.781	49.998	-1308.154
65.644	0.000	410.046	871751.044	48.215	-1224.403
65.959	0.000	410.046	931173.304	46.463	-1144.947
66.285	0.000	410.046	994646.037	44.491	-1071.541
66.541	0.000	410.046	1062445.341	-9.252	-994.756
66.870	0.000	410.046	1134866.134	-10.180	-929.306
67.301	0.000	410.046	1212223.437	-5.876	-868.064
67.640	0.000	410.046	1294853.743	-11.318	-811.294
67.986	0.000	410.046	1383116.481	-11.332	-758.723
68.460	0.000	410.046	1477395.584	-13.624	-708.080
68.903	0.000	410.046	1578101.150	-14.767	-659.663
69.238	0.000	410.046	1685671.237	-15.379	-615.220
69.500	0.000	410.046	1800573.758	-15.676	-572.450
69.877	0.000	410.046	1923308.524	-16.448	-532.562
70.203	0.000	410.046	2054409.414	-17.042	-495.020
70.472	0.000	410.046	2194446.698	-17.462	-459.239
70.817	0.000	410.047	2344029.518	-17.228	-425.960
71.148	0.000	410.047	2503808.540	-17.643	-394.454
71.412	0.000	410.047	2674478.780	-17.638	-364.050
71.835	0.000	410.047	2856782.629	-17.893	-335.656
72.110	0.000	410.047	3051513.084	-17.673	-308.531
72.384	0.000	410.047	3259517.196	-17.222	-282.871
72.750	0.000	410.048	3481699.752	-16.683	-258.475
73.124	0.000	410.048	3719027.216	-16.294	-235.161
73.459	0.000	410.048	3972531.929	-15.202	-213.140
73.835	0.000	410.049	4243316.602	-14.558	-192.552
74.107	0.000	410.049	4532559.110	-13.819	-172.697
74.376	0.000	410.049	4841517.618	-12.828	-153.385
74.692	0.000	410.049	5171536.051	-11.660	-134.956
75.145	0.000	410.050	5524049.945	-10.231	-117.173
75.420	0.000	410.050	5900592.685	-8.494	-100.472
75.772	0.000	410.049	6302802.180	-6.581	-84.534
76.069	0.000	410.049	6732427.985	-4.539	-69.388
76.342	0.000	410.049	7191338.911	-2.240	-54.812
76.697	0.000	410.049	7681531.159	0.409	-41.174
77.044	0.000	410.049	8205136.995	3.162	-28.538
77.308	0.000	410.049	8764434.032	6.048	-16.686
77.715	0.000	410.049	9361855.135	9.168	-5.948
78.022	0.000	410.049	9999999.000	12.328	3.697

File: Cryocon-22C_and_Wayne_Kerr/Data/412K_100mV_17-35-59.dat
Time (s)	Light (A)	T (K)	f (Hz)	R (Ohm)	X (Ohm)
1.474	0.000	412.051	20.000	-197023.200	-43045560.000
2.858	0.000	412.052	21.363	2009789.000	-43350720.000
4.155	0.000	412.052	22.819	1832018.000	-40530690.000
5.386	0.000	412.052	24.375	1660285.000	-38003880.000
6.533	0.000	412.052	26.036	1486817.000	-35592240.000
7.611	0.000	412.052	27.811	1349710.000	-33355430.000
8.625	0.000	412.053	29.707	1242449.000	-31286390.000
9.578	0.000	412.053	31.732	1115467.000	-29242150.000
10.475	0.000	412.053	33.895	1118448.000	-27465920.000
11.334	0.000	412.053	36.205	973319.000	-25819020.000
12.129	0.000	412.054	38.673	885640.500	-24149570.000
13.086	0.000	412.054	41.309	828896.900	-22619280.000
13.988	0.000	412.054	44.125	716650.400	-21230790.000
14.849	0.000	412.053	47.133	566321.700	-19848390.000
15.660	0.000	412.053	50.346	566725.300	-18675220.000
16.401	0.000	412.053	53.777	532611.500	-17454520.000
17.102	0.000	412.053	57.443	540107.300	-16358360.000
17.789	0.000	412.052	61.359	533569.200	-15382590.000
18.409	0.000	412.052	65.541	492729.700	-14402530.000
19.002	0.000	412.052	70.009	454475.800	-13508350.000
19.608	0.000	412.052	74.781	404583.000	-12649340.000
20.150	0.000	412.052	79.878	377360.600	-11854370.000
20.707	0.000	412.052	85.323	359038.200	-11109320.000
21.252	0.000	412.052	91.139	326170.700	-10416480.000
21.727	0.000	412.052	97.352	300675.700	-9768615.000
22.189	0.000	412.052	103.987	275416.800	-9158154.000
22.613	0.000	412.052	111.076	264259.500	-8576754.000
23.043	0.000	412.052	118.647	243677.900	-8042761.000
23.396	0.000	412.052	126.735	228962.000	-7538502.000
23.761	0.000	412.052	135.373	211728.500	-7063813.000
24.106	0.000	412.052	144.601	184877.200	-6630542.000
24.472	0.000	412.052	154.458	174060.400	-6194320.000
24.770	0.000	412.051	164.986	167834.200	-5814451.000
25.117	0.000	412.051	176.232	157268.100	-5452700.000
25.428	0.000	412.051	188.245	146016.400	-5109453.000
25.708	0.000	412.051	201.077	133823.100	-4786818.000
26.018	0.000	412.050	214.783	124631.700	-4486908.000
26.305	0.000	412.050	229.423	116069.600	-4205033.000
26.579	0.000	412.050	245.062	103882.900	-3943097.000
26.900	0.000	412.050	261.766	96693.730	-3690745.000
27.187	0.000	412.050	279.609	92836.690	-3460527.000
27.465	0.000	412.050	298.669	85058.110	-3243415.000
27.742	0.000	412.050	319.027	79568.240	-3040114.000
28.016	0.000	412.050	340.773	73130.730	-2848783.000
28.263	0.000	412.050	364.002	68321.630	-2669001.000
28.567	0.000	412.050	388.814	63591.530	-2500745.000
28.832	0.000	412.049	415.317	58808.280	-2343810.000
29.031	0.000	412.049	443.627	54377.880	-2196686.000
29.248	0.000	412.049	473.866	50889.180	-2058419.000
29.486	0.000	412.049	506.167	47259.840	-1928974.000
29.735	0.000	412.049	540.670	43532.290	-1807925.000
29.978	0.000	412.049	577.524	40945.510	-1693948.000
30.252	0.000	412.049	616.890	37803.920	-1587236.000
30.519	0.000	412.049	658.940	35481.810	-1486991.000
30.688	0.000	412.049	703.857	32878.240	-1393656.000
30.949	0.000	412.049	751.834	30427.410	-1305894.000
31.188	0.000	412.049	803.083	28247.050	-1223860.000
31.408	0.000	412.049	857.824	26311.510	-1146616.000
31.595	0.000	412.049	916.297	24676.540	-1074478.000
31.825	0.000	412.049	978.756	23060.500	-1006993.000
32.431	0.000	412.049	1045.472	21221.370	-943689.100
32.977	0.000	412.049	1116.736	19956.800	-884250.800
33.447	0.000	412.049	1192.857	18583.740	-828563.700
33.898	0.000	412.049	1274.167	17285.080	-776237.200
34.329	0.000	412.049	1361.020	16165.250	-727564.000
34.787	0.000	412.048	1453.793	14984.080	-681692.000
35.180	0.000	412.048	1552.890	14008.140	-638843.600
35.590	0.000	412.048	1658.741	13086.700	-598522.700
35.931	0.000	412.047	1771.808	12190.860	-560785.900
36.316	0.000	412.047	1892.582	11339.010	-525498.000
36.690	0.000	412.047	2021.589	10572.250	-492390.200
37.038	0.000	412.047	2159.389	9900.636	-461424.900
37.383	0.000	412.047	2306.582	9185.929	-432287.600
37.681	0.000	412.047	2463.808	8575.467	-405050.600
38.053	0.000	412.047	2631.752	8027.061	-379524.600
38.379	0.000	412.047	2811.143	7483.247	-355621.600
38.676	0.000	412.047	3002.763	7024.374	-333219.100
38.995	0.000	412.047	3207.444	6518.001	-312234.400
39.365	0.000	412.047	3426.077	6049.004	-292584.800
39.631	0.000	412.047	3659.613	5661.266	-274174.800
39.860	0.000	412.047	3909.068	5317.187	-256780.500
40.211	0.000	412.047	4175.526	4941.339	-240656.000
40.579	0.000	412.047	4460.148	4598.112	-225539.700
40.890	0.000	412.047	4764.171	4296.950	-211259.600
41.279	0.000	412.047	5088.917	3984.091	-197915.400
41.669	0.000	412.046	5435.799	3754.534	-185430.200
41.922	0.000	412.046	5806.326	3463.211	-173754.200
42.222	0.000	412.047	6202.110	3253.179	-162836.600
42.471	0.000	412.047	6624.872	3090.707	-152573.800
42.715	0.000	412.047	7076.452	2830.435	-142948.900
42.930	0.000	412.047	7558.813	2653.193	-133977.400
43.263	0.000	412.047	8074.054	2483.653	-125481.600
43.542	0.000	412.048	8624.416	2285.624	-117559.800
43.794	0.000	412.048	9212.292	2141.029	-110082.600
44.141	0.000	412.048	9840.241	2040.652	-103207.800
44.440	0.000	412.048	10510.994	1903.450	-96686.210
44.731	0.000	412.048	11227.468	1784.472	-90579.390
45.010	0.000	412.048	11992.780	1666.417	-84851.740
45.354	0.000	412.049	12810.259	1551.290	-79529.730
45.663	0.000	412.049	13683.461	1460.044	-74514.160
45.916	0.000	412.049	14616.184	1377.313	-69803.070
46.144	0.000	412.049	15612.485	1258.401	-65404.440
46.439	0.000	412.049	16676.698	1201.881	-61283.450
46.681	0.000	412.049	17813.453	1126.965	-57414.560
47.000	0.000	412.049	19027.694	1052.578	-53804.360
47.267	0.000	412.050	20324.702	989.157	-50405.970
47.563	0.000	412.050	21710.121	934.394	-47214.050
47.861	0.000	412.050	23189.975	863.137	-44238.680
48.073	0.000	412.050	24770.702	820.148	-41444.770
48.342	0.000	412.050	26459.178	766.854	-38832.930
48.681	0.000	412.050	28262.749	725.852	-36375.920
49.003	0.000	412.050	30189.258	693.108	-34085.710
49.271	0.000	412.050	32247.086	639.840	-31930.040
49.499	0.000	412.050	34445.185	594.602	-29922.600
49.726	0.000	412.050	36793.115	557.259	-28037.650
50.031	0.000	412.050	39301.090	527.121	-26268.230
50.318	0.000	412.050	41980.020	492.055	-24607.750
50.710	0.000	412.050	44841.556	462.262	-23063.160
51.092	0.000	412.050	47898.147	437.349	-21606.660
51.549	0.000	412.050	51163.089	413.010	-20244.690
51.870	0.000	412.050	54650.583	387.463	-18960.480
52.279	0.000	412.050	58375.799	362.665	-17775.760
52.545	0.000	412.050	62354.942	355.377	-16630.190
52.929	0.000	412.050	66605.320	324.166	-15593.940
53.237	0.000	412.050	71145.421	307.545	-14611.960
53.514	0.000	412.050	75994.996	288.214	-13695.150
53.842	0.000	412.050	81175.138	267.992	-12822.870
54.165	0.000	412.050	86708.381	254.404	-12017.980
54.549	0.000	412.050	92618.793	238.658	-11263.180
54.854	0.000	412.050	98932.084	225.636	-10544.680
55.135	0.000	412.050	105675.715	222.471	-9874.191
55.413	0.000	412.050	112879.022	208.063	-9267.658
55.713	0.000	412.050	120573.336	196.170	-8673.126
56.106	0.000	412.051	128792.127	188.159	-8123.120
56.342	0.000	412.051	137571.146	168.530	-7621.840
56.775	0.000	412.051	146948.581	161.324	-7139.981
57.117	0.000	412.052	156965.221	156.509	-6686.846
57.376	0.000	412.052	167664.638	144.445	-6267.551
57.610	0.000	412.052	179093.373	136.889	-5870.295
57.938	0.000	412.052	191301.139	132.822	-5499.449
58.240	0.000	412.052	204341.039	125.801	-5155.384
58.568	0.000	412.052	218269.793	118.623	-4828.844
58.880	0.000	412.053	233147.990	115.348	-4518.837
59.111	0.000	412.053	249040.349	107.192	-4237.592
59.450	0.000	412.053	266015.998	101.820	-3971.538
59.737	0.000	412.053	284148.780	97.029	-3720.203
60.107	0.000	412.053	303517.570	92.826	-3486.473
60.593	0.000	412.053	324206.618	88.325	-3263.984
60.879	0.000	412.053	346305.920	84.195	-3057.777
61.208	0.000	412.053	369911.605	80.202	-2864.962
61.503	0.000	412.053	395126.353	78.135	-2683.559
61.821	0.000	412.053	422059.846	73.505	-2514.161
62.208	0.000	412.053	450829.241	70.723	-2353.978
62.696	0.000	412.053	481559.679	67.479	-2204.837
63.032	0.000	412.053	514384.835	64.768	-2064.529
63.353	0.000	412.053	549447.493	62.523	-1933.231
63.659	0.000	412.053	586900.171	59.205	-1811.078
63.981	0.000	412.053	626905.783	57.474	-1695.622
64.353	0.000	412.053	669638.348	53.994	-1588.382
64.697	0.000	412.053	715283.746	53.190	-1487.091
65.052	0.000	412.053	764040.529	51.141	-1390.107
65.307	0.000	412.053	816120.781	49.828	-1302.819
65.599	0.000	412.053	871751.044	47.791	-1219.269
65.841	0.000	412.053	931173.304	46.438	-1140.517
66.167	0.000	412.053	994646.037	44.547	-1067.323
66.495	0.000	412.053	1062445.341	-9.206	-990.785
66.932	0.000	412.053	1134866.134	-10.051	-925.850
67.330	0.000	412.053	1212223.437	-6.970	-863.321
67.573	0.000	412.053	1294853.743	-11.599	-807.953
67.868	0.000	412.053	1383116.481	-11.369	-755.291
68.321	0.000	412.053	1477395.584	-13.614	-705.198
68.784	0.000	412.053	1578101.150	-14.752	-657.118
69.138	0.000	412.053	1685671.237	-15.287	-612.874
69.407	0.000	412.053	1800573.758	-15.571	-570.001
69.826	0.000	412.053	1923308.524	-16.518	-530.533
70.159	0.000	412.053	2054409.414	-16.981	-493.006
70.451	0.000	412.052	2194446.698	-17.244	-457.408
70.686	0.000	412.052	2344029.518	-16.900	-424.294
70.934	0.000	412.052	2503808.540	-17.558	-392.858
71.202	0.000	412.052	2674478.780	-17.636	-362.325
71.638	0.000	412.052	2856782.629	-17.826	-334.200
72.067	0.000	412.052	3051513.084	-17.537	-307.226
72.349	0.000	412.052	3259517.196	-17.103	-281.599
72.615	0.000	412.052	3481699.752	-16.666	-257.317
72.899	0.000	412.052	3719027.216	-16.205	-234.069
73.214	0.000	412.052	3972531.929	-15.146	-212.079
73.610	0.000	412.052	4243316.602	-14.398	-191.666
73.875	0.000	412.052	4532559.110	-13.655	-171.845
74.181	0.000	412.052	4841517.618	-12.688	-152.574
74.456	0.000	412.052	5171536.051	-11.551	-134.181
74.919	0.000	412.052	5524049.945	-10.109	-116.503
75.231	0.000	412.052	5900592.685	-8.393	-99.886
75.508	0.000	412.052	6302802.180	-6.454	-83.973
75.824	0.000	412.052	6732427.985	-4.399	-68.861
76.173	0.000	412.052	7191338.911	-2.126	-54.365
76.446	0.000	412.052	7681531.159	0.508	-40.782
76.823	0.000	412.052	8205136.995	3.267	-28.167
77.184	0.000	412.052	8764434.032	6.151	-16.376
77.509	0.000	412.052	9361855.135	9.268	-5.675
77.894	0.000	412.052	9999999.000	12.416	3.937

File: Cryocon-22C_and_Wayne_Kerr/Data/414K_100mV_17-42-24.dat
Time (s)	Light (A)	T (K)	f (Hz)	R (Ohm)	X (Ohm)
1.474	0.000	414.046	20.000	-322170.300	-49530670.000
2.858	0.000	414.046	21.363	2071943.000	-43027930.000
4.156	0.000	414.046	22.819	1766760.000	-40370190.000
5.376	0.000	414.046	24.375	1707255.000	-37790650.000
6.530	0.000	414.047	26.036	1554758.000	-35400320.000
7.605	0.000	414.046	27.811	1436990.000	-33273800.000
8.614	0.000	414.046	29.707	1310638.000	-31142000.000
9.564	0.000	414.047	31.732	1253147.000	-29188530.000
10.456	0.000	414.048	33.895	1121361.000	-27378250.000
11.298	0.000	414.048	36.205	964870.800	-25623530.000
12.098	0.000	414.048	38.673	946007.900	-24092180.000
13.038	0.000	414.049	41.309	864513.800	-22502270.000
13.922	0.000	414.050	44.125	723274.200	-21079320.000
14.754	0.000	414.050	47.133	594326.200	-19788590.000
15.537	0.000	414.050	50.346	584494.200	-18588540.000
16.274	0.000	414.050	53.777	517365.400	-17387550.000
16.971	0.000	414.050	57.443	560232.500	-16314270.000
17.634	0.000	414.050	61.359	522799.500	-15299220.000
18.254	0.000	414.050	65.541	495470.800	-14330200.000
18.841	0.000	414.050	70.009	461387.200	-13432590.000
19.393	0.000	414.051	74.781	425088.300	-12598600.000
19.928	0.000	414.051	79.878	391832.700	-11818450.000
20.463	0.000	414.051	85.323	360319.600	-11065140.000
20.948	0.000	414.051	91.139	330566.900	-10376950.000
21.403	0.000	414.051	97.352	303670.700	-9727676.000
21.867	0.000	414.051	103.987	281763.800	-9116257.000
22.275	0.000	414.051	111.076	266787.600	-8541061.000
22.752	0.000	414.051	118.647	248688.400	-8010340.000
23.122	0.000	414.051	126.735	227984.100	-7502888.000
23.460	0.000	414.051	135.373	213618.400	-7035196.000
23.895	0.000	414.051	144.601	194866.700	-6581672.000
24.241	0.000	414.051	154.458	176610.300	-6170940.000
24.552	0.000	414.051	164.986	170603.600	-5790097.000
24.868	0.000	414.051	176.232	156211.200	-5429595.000
25.170	0.000	414.051	188.245	147570.900	-5087213.000
25.428	0.000	414.051	201.077	136199.000	-4766990.000
25.704	0.000	414.051	214.783	125030.200	-4468468.000
26.086	0.000	414.051	229.423	116384.800	-4187701.000
26.361	0.000	414.051	245.062	110368.200	-3926162.000
26.709	0.000	414.051	261.766	98613.050	-3678785.000
26.979	0.000	414.051	279.609	92288.790	-3446553.000
27.210	0.000	414.051	298.669	86278.650	-3229990.000
27.463	0.000	414.051	319.027	79268.500	-3026700.000
27.736	0.000	414.051	340.773	74584.570	-2836422.000
28.011	0.000	414.051	364.002	68436.100	-2657528.000
28.304	0.000	414.051	388.814	63823.410	-2490763.000
28.529	0.000	414.051	415.317	59467.090	-2334894.000
28.747	0.000	414.051	443.627	54615.020	-2187563.000
28.969	0.000	414.051	473.866	50473.700	-2049904.000
29.205	0.000	414.051	506.167	47282.140	-1920817.000
29.433	0.000	414.051	540.670	43626.930	-1800475.000
29.691	0.000	414.051	577.524	40902.520	-1686719.000
29.923	0.000	414.051	616.890	37926.460	-1580723.000
30.204	0.000	414.051	658.940	35209.530	-1481207.000
30.385	0.000	414.051	703.857	32645.330	-1387950.000
30.644	0.000	414.051	751.834	30630.900	-1300647.000
30.835	0.000	414.051	803.083	28306.940	-1218627.000
31.054	0.000	414.051	857.824	26452.470	-1141780.000
31.320	0.000	414.051	916.297	24473.810	-1069997.000
31.549	0.000	414.051	978.756	22660.740	-1002742.000
32.141	0.000	414.051	1045.472	21191.990	-939858.000
32.657	0.000	414.051	1116.736	19742.260	-880669.200
33.175	0.000	414.051	1192.857	18294.290	-825345.600
33.618	0.000	414.051	1274.167	17062.690	-773196.500
34.181	0.000	414.051	1361.020	15748.070	-724590.800
34.572	0.000	414.051	1453.793	14763.470	-679068.100
34.966	0.000	414.051	1552.890	13819.080	-636181.600
35.364	0.000	414.051	1658.741	12818.370	-596170.300
35.781	0.000	414.051	1771.808	11952.160	-558580.100
36.187	0.000	414.051	1892.582	11158.840	-523319.800
36.558	0.000	414.050	2021.589	10391.670	-490409.500
36.933	0.000	414.050	2159.389	9696.482	-459490.800
37.266	0.000	414.050	2306.582	9053.735	-430554.300
37.635	0.000	414.050	2463.808	8393.787	-403394.000
37.965	0.000	414.049	2631.752	7849.925	-377960.800
38.250	0.000	414.049	2811.143	7369.105	-354115.600
38.562	0.000	414.049	3002.763	6794.809	-331747.300
38.819	0.000	414.049	3207.444	6344.678	-310869.900
39.090	0.000	414.049	3426.077	5901.098	-291274.300
39.334	0.000	414.049	3659.613	5548.859	-272938.700
39.590	0.000	414.049	3909.068	5194.963	-255699.900
39.889	0.000	414.049	4175.526	4815.684	-239564.500
40.344	0.000	414.049	4460.148	4556.595	-224465.600
40.690	0.000	414.049	4764.171	4241.611	-210340.600
41.032	0.000	414.049	5088.917	3958.399	-197054.800
41.381	0.000	414.049	5435.799	3715.584	-184686.000
41.700	0.000	414.049	5806.326	3416.478	-172995.300
42.006	0.000	414.049	6202.110	3240.358	-162119.400
42.321	0.000	414.048	6624.872	3008.944	-151877.500
42.553	0.000	414.048	7076.452	2796.083	-142275.400
42.869	0.000	414.048	7558.813	2669.752	-133314.600
43.155	0.000	414.048	8074.054	2440.185	-124917.700
43.483	0.000	414.047	8624.416	2264.574	-117002.100
43.794	0.000	414.047	9212.292	2145.981	-109643.700
44.037	0.000	414.047	9840.241	2011.455	-102743.600
44.319	0.000	414.046	10510.994	1878.561	-96254.440
44.544	0.000	414.046	11227.468	1761.819	-90170.670
44.826	0.000	414.046	11992.780	1652.508	-84493.040
45.096	0.000	414.046	12810.259	1545.993	-79161.950
45.384	0.000	414.046	13683.461	1449.795	-74173.480
45.653	0.000	414.046	14616.184	1353.580	-69503.860
45.909	0.000	414.046	15612.485	1276.778	-65114.940
46.203	0.000	414.046	16676.698	1198.199	-61004.290
46.482	0.000	414.046	17813.453	1114.916	-57160.920
46.730	0.000	414.046	19027.694	1051.158	-53550.180
46.958	0.000	414.046	20324.702	975.772	-50190.820
47.227	0.000	414.045	21710.121	923.975	-46976.050
47.445	0.000	414.045	23189.975	867.710	-44040.240
47.787	0.000	414.045	24770.702	814.044	-41266.960
48.066	0.000	414.045	26459.178	762.491	-38664.100
48.298	0.000	414.045	28262.749	702.418	-36215.320
48.586	0.000	414.045	30189.258	662.847	-33930.340
48.888	0.000	414.045	32247.086	627.552	-31802.550
49.193	0.000	414.045	34445.185	596.353	-29791.100
49.413	0.000	414.045	36793.115	556.781	-27917.670
49.704	0.000	414.045	39301.090	522.129	-26152.310
49.964	0.000	414.045	41980.020	489.509	-24501.810
50.354	0.000	414.045	44841.556	463.260	-22959.050
50.762	0.000	414.045	47898.147	436.963	-21505.580
51.204	0.000	414.045	51163.089	414.937	-20155.280
51.539	0.000	414.045	54650.583	387.470	-18879.580
51.918	0.000	414.045	58375.799	364.494	-17693.650
52.250	0.000	414.045	62354.942	331.757	-16561.320
52.715	0.000	414.045	66605.320	324.726	-15526.390
53.067	0.000	414.046	71145.421	302.837	-14543.290
53.400	0.000	414.046	75994.996	286.668	-13630.340
53.717	0.000	414.046	81175.138	270.627	-12768.910
54.034	0.000	414.046	86708.381	253.995	-11966.870
54.352	0.000	414.046	92618.793	241.154	-11213.400
54.626	0.000	414.047	98932.084	225.920	-10503.550
54.963	0.000	414.047	105675.715	205.381	-9855.268
55.264	0.000	414.047	112879.022	207.362	-9218.238
55.519	0.000	414.047	120573.336	190.229	-8644.327
55.873	0.000	414.047	128792.127	187.666	-8109.787
56.223	0.000	414.047	137571.146	171.366	-7585.894
56.575	0.000	414.047	146948.581	161.214	-7107.531
56.813	0.000	414.047	156965.221	155.402	-6659.951
57.131	0.000	414.047	167664.638	144.812	-6239.525
57.408	0.000	414.047	179093.373	135.901	-5843.558
57.765	0.000	414.047	191301.139	133.193	-5474.389
58.128	0.000	414.047	204341.039	125.188	-5131.620
58.415	0.000	414.047	218269.793	117.651	-4808.292
58.766	0.000	414.047	233147.990	110.650	-4504.666
59.004	0.000	414.047	249040.349	107.477	-4218.362
59.315	0.000	414.047	266015.998	101.838	-3954.835
59.590	0.000	414.047	284148.780	96.320	-3704.134
59.858	0.000	414.047	303517.570	92.108	-3469.313
60.292	0.000	414.047	324206.618	87.623	-3249.549
60.562	0.000	414.047	346305.920	84.289	-3044.372
60.843	0.000	414.047	369911.605	80.091	-2851.641
61.169	0.000	414.048	395126.353	76.699	-2673.105
61.428	0.000	414.048	422059.846	73.813	-2503.474
61.755	0.000	414.048	450829.241	69.618	-2344.881
62.091	0.000	414.048	481559.679	66.664	-2194.986
62.393	0.000	414.048	514384.835	64.125	-2056.785
62.664	0.000	414.048	549447.493	61.795	-1925.725
63.011	0.000	414.048	586900.171	59.728	-1803.430
63.316	0.000	414.048	626905.783	57.420	-1688.244
63.607	0.000	414.049	669638.348	55.075	-1581.438
63.862	0.000	414.049	715283.746	53.359	-1480.053
64.194	0.000	414.049	764040.529	52.962	-1385.175
64.494	0.000	414.049	816120.781	49.680	-1297.285
64.773	0.000	414.049	871751.044	47.486	-1214.234
65.107	0.000	414.049	931173.304	46.005	-1135.511
65.410	0.000	414.050	994646.037	44.242	-1062.624
65.708	0.000	414.050	1062445.341	-9.328	-986.390
66.051	0.000	414.050	1134866.134	-10.100	-921.723
66.480	0.000	414.050	1212223.437	-7.989	-858.911
66.826	0.000	414.050	1294853.743	-11.633	-804.748
67.118	0.000	414.050	1383116.481	-11.367	-751.482
67.571	0.000	414.050	1477395.584	-13.511	-701.954
68.018	0.000	414.050	1578101.150	-14.612	-654.275
68.261	0.000	414.050	1685671.237	-15.000	-610.017
68.616	0.000	414.050	1800573.758	-15.450	-567.554
69.011	0.000	414.050	1923308.524	-16.484	-528.041
69.323	0.000	414.050	2054409.414	-16.825	-490.635
69.598	0.000	414.050	2194446.698	-17.320	-455.284
69.884	0.000	414.050	2344029.518	-16.796	-422.166
70.197	0.000	414.050	2503808.540	-17.526	-390.904
70.485	0.000	414.050	2674478.780	-17.541	-360.692
70.963	0.000	414.050	2856782.629	-17.684	-332.631
71.240	0.000	414.050	3051513.084	-17.451	-305.690
71.496	0.000	414.050	3259517.196	-17.032	-280.211
71.742	0.000	414.050	3481699.752	-16.610	-256.038
72.076	0.000	414.050	3719027.216	-16.141	-232.903
72.377	0.000	414.050	3972531.929	-15.087	-211.001
72.655	0.000	414.050	4243316.602	-14.238	-190.622
72.890	0.000	414.050	4532559.110	-13.478	-170.885
73.133	0.000	414.050	4841517.618	-12.572	-151.670
73.428	0.000	414.050	5171536.051	-11.443	-133.357
73.880	0.000	414.050	5524049.945	-10.017	-115.777
74.231	0.000	414.050	5900592.685	-8.268	-99.205
74.496	0.000	414.050	6302802.180	-6.353	-83.363
74.834	0.000	414.050	6732427.985	-4.298	-68.297
75.071	0.000	414.050	7191338.911	-2.027	-53.868
75.333	0.000	414.049	7681531.159	0.620	-40.310
75.607	0.000	414.049	8205136.995	3.369	-27.739
75.892	0.000	414.049	8764434.032	6.246	-16.011
76.240	0.000	414.049	9361855.135	9.364	-5.346
76.548	0.000	414.049	9999999.000	12.503	4.222

File: Cryocon-22C_and_Wayne_Kerr/Data/416K_100mV_17-48-48.dat
Time (s)	Light (A)	T (K)	f (Hz)	R (Ohm)	X (Ohm)
1.475	0.000	416.048	20.000	-1362939.000	-44294020.000
2.859	0.000	416.048	21.363	2046798.000	-42818230.000
4.164	0.000	416.048	22.819	1843748.000	-40063850.000
5.386	0.000	416.048	24.375	1685836.000	-37611900.000
6.532	0.000	416.048	26.036	1529183.000	-35260420.000
7.611	0.000	416.048	27.811	1322787.000	-33040850.000
8.626	0.000	416.048	29.707	1234038.000	-30957710.000
9.579	0.000	416.048	31.732	1137609.000	-28985570.000
10.484	0.000	416.048	33.895	1144957.000	-27245690.000
11.331	0.000	416.048	36.205	989644.100	-25461980.000
12.129	0.000	416.048	38.673	937238.600	-23962700.000
13.072	0.000	416.048	41.309	865350.400	-22413290.000
13.961	0.000	416.048	44.125	707609.500	-21005260.000
14.796	0.000	416.048	47.133	623836.400	-19744510.000
15.583	0.000	416.048	50.346	594280.800	-18429400.000
16.326	0.000	416.048	53.777	538549.000	-17326700.000
17.036	0.000	416.048	57.443	558539.000	-16215210.000
17.694	0.000	416.048	61.359	550122.000	-15227680.000
18.321	0.000	416.048	65.541	483921.800	-14277560.000
18.906	0.000	416.047	70.009	453834.800	-13375700.000
19.459	0.000	416.047	74.781	415448.300	-12535050.000
20.001	0.000	416.047	79.878	402284.900	-11748670.000
20.499	0.000	416.047	85.323	358275.100	-11011530.000
20.988	0.000	416.047	91.139	334795.300	-10319540.000
21.438	0.000	416.047	97.352	304328.400	-9680198.000
21.952	0.000	416.047	103.987	285402.000	-9074125.000
22.404	0.000	416.046	111.076	268520.200	-8505887.000
22.782	0.000	416.046	118.647	248277.100	-7966213.000
23.184	0.000	416.046	126.735	230214.100	-7468971.000
23.519	0.000	416.046	135.373	207994.100	-6998220.000
23.894	0.000	416.046	144.601	187170.500	-6566836.000
24.250	0.000	416.046	154.458	180155.900	-6138882.000
24.547	0.000	416.046	164.986	171454.200	-5760637.000
24.878	0.000	416.046	176.232	156523.600	-5403307.000
25.147	0.000	416.046	188.245	144642.300	-5063832.000
25.423	0.000	416.046	201.077	132614.100	-4745247.000
25.676	0.000	416.046	214.783	123718.200	-4445901.000
25.999	0.000	416.046	229.423	117426.200	-4166822.000
26.259	0.000	416.046	245.062	110704.100	-3906293.000
26.575	0.000	416.046	261.766	98294.220	-3658740.000
26.842	0.000	416.046	279.609	92548.110	-3429022.000
27.118	0.000	416.046	298.669	86631.020	-3213646.000
27.378	0.000	416.045	319.027	80107.310	-3011928.000
27.622	0.000	416.045	340.773	73399.700	-2823420.000
27.867	0.000	416.045	364.002	68871.810	-2645720.000
28.175	0.000	416.045	388.814	63897.830	-2479209.000
28.436	0.000	416.045	415.317	59467.560	-2323154.000
28.644	0.000	416.045	443.627	55044.860	-2177116.000
28.911	0.000	416.045	473.866	50936.950	-2040152.000
29.183	0.000	416.045	506.167	47582.620	-1912048.000
29.441	0.000	416.046	540.670	44054.850	-1791960.000
29.646	0.000	416.046	577.524	40401.100	-1678686.000
29.871	0.000	416.046	616.890	38033.470	-1573238.000
30.140	0.000	416.045	658.940	35058.210	-1474453.000
30.385	0.000	416.045	703.857	32660.650	-1381466.000
30.589	0.000	416.045	751.834	30367.380	-1294834.000
30.868	0.000	416.045	803.083	28132.480	-1213120.000
31.079	0.000	416.045	857.824	26167.050	-1136800.000
31.294	0.000	416.045	916.297	24270.990	-1065369.000
31.463	0.000	416.045	978.756	22750.890	-998374.400
32.051	0.000	416.046	1045.472	21323.600	-935460.600
32.593	0.000	416.046	1116.736	19643.150	-876825.000
33.096	0.000	416.046	1192.857	18406.670	-821373.900
33.541	0.000	416.046	1274.167	17083.440	-769733.600
34.001	0.000	416.045	1361.020	15891.380	-721109.100
34.424	0.000	416.045	1453.793	14697.740	-675676.300
34.798	0.000	416.045	1552.890	13693.030	-633161.100
35.200	0.000	416.044	1658.741	12802.710	-593333.600
35.588	0.000	416.044	1771.808	11920.410	-555898.900
35.977	0.000	416.044	1892.582	11107.200	-520827.800
36.300	0.000	416.044	2021.589	10353.370	-488018.800
36.625	0.000	416.044	2159.389	9656.902	-457340.500
36.933	0.000	416.044	2306.582	9001.339	-428493.600
37.245	0.000	416.044	2463.808	8445.424	-401498.900
37.520	0.000	416.044	2631.752	7820.268	-376213.700
37.859	0.000	416.043	2811.143	7313.746	-352483.000
38.172	0.000	416.043	3002.763	6808.585	-330254.000
38.441	0.000	416.043	3207.444	6394.706	-309425.800
38.680	0.000	416.043	3426.077	5941.048	-289927.800
38.941	0.000	416.043	3659.613	5569.108	-271623.200
39.239	0.000	416.043	3909.068	5111.918	-254456.900
39.573	0.000	416.044	4175.526	4834.061	-238481.000
39.898	0.000	416.044	4460.148	4482.115	-223427.500
40.230	0.000	416.044	4764.171	4226.746	-209322.000
40.619	0.000	416.044	5088.917	3929.778	-196164.000
40.893	0.000	416.044	5435.799	3728.843	-183796.600
41.205	0.000	416.044	5806.326	3435.761	-172179.400
41.562	0.000	416.044	6202.110	3171.220	-161357.200
41.790	0.000	416.044	6624.872	2998.572	-151176.400
42.072	0.000	416.044	7076.452	2790.915	-141615.200
42.341	0.000	416.044	7558.813	2604.696	-132729.800
42.615	0.000	416.044	8074.054	2444.432	-124297.000
42.935	0.000	416.044	8624.416	2319.004	-116494.600
43.280	0.000	416.044	9212.292	2121.725	-109112.300
43.517	0.000	416.044	9840.241	2006.663	-102251.600
43.824	0.000	416.044	10510.994	1879.664	-95798.960
44.123	0.000	416.044	11227.468	1753.252	-89761.680
44.330	0.000	416.044	11992.780	1647.968	-84089.720
44.698	0.000	416.044	12810.259	1543.935	-78792.360
45.038	0.000	416.044	13683.461	1432.247	-73838.340
45.325	0.000	416.044	14616.184	1355.690	-69169.510
45.558	0.000	416.044	15612.485	1261.645	-64812.030
45.821	0.000	416.044	16676.698	1186.631	-60723.830
46.068	0.000	416.044	17813.453	1113.843	-56902.140
46.328	0.000	416.045	19027.694	1042.791	-53303.050
46.593	0.000	416.045	20324.702	985.288	-49938.390
46.871	0.000	416.045	21710.121	909.923	-46793.580
47.144	0.000	416.045	23189.975	850.546	-43831.490
47.407	0.000	416.045	24770.702	815.396	-41059.640
47.715	0.000	416.045	26459.178	755.896	-38478.660
47.984	0.000	416.045	28262.749	707.263	-36054.360
48.226	0.000	416.045	30189.258	674.454	-33799.550
48.541	0.000	416.045	32247.086	623.606	-31631.110
48.817	0.000	416.045	34445.185	589.895	-29644.970
49.088	0.000	416.045	36793.115	556.209	-27780.370
49.330	0.000	416.046	39301.090	518.826	-26028.040
49.608	0.000	416.046	41980.020	486.299	-24378.860
49.953	0.000	416.046	44841.556	462.870	-22847.540
50.307	0.000	416.046	47898.147	433.192	-21407.450
50.702	0.000	416.046	51163.089	404.406	-20062.860
50.997	0.000	416.046	54650.583	382.304	-18789.150
51.325	0.000	416.046	58375.799	358.402	-17604.480
51.583	0.000	416.046	62354.942	339.070	-16507.260
52.032	0.000	416.047	66605.320	318.641	-15454.030
52.329	0.000	416.047	71145.421	302.581	-14476.010
52.657	0.000	416.047	75994.996	277.918	-13566.610
52.979	0.000	416.047	81175.138	265.682	-12703.230
53.296	0.000	416.047	86708.381	253.448	-11907.340
53.598	0.000	416.047	92618.793	237.792	-11154.520
53.899	0.000	416.047	98932.084	223.113	-10450.950
54.266	0.000	416.047	105675.715	220.518	-9808.292
54.588	0.000	416.047	112879.022	201.828	-9173.268
54.878	0.000	416.047	120573.336	197.481	-8605.614
55.234	0.000	416.048	128792.127	168.728	-8058.148
55.535	0.000	416.048	137571.146	168.682	-7551.106
55.941	0.000	416.048	146948.581	160.175	-7072.716
56.263	0.000	416.048	156965.221	153.690	-6622.981
56.531	0.000	416.048	167664.638	144.930	-6208.681
56.812	0.000	416.048	179093.373	137.594	-5816.600
57.128	0.000	416.048	191301.139	130.067	-5448.928
57.456	0.000	416.048	204341.039	124.196	-5107.916
57.769	0.000	416.048	218269.793	116.597	-4785.317
58.092	0.000	416.048	233147.990	108.458	-4479.665
58.348	0.000	416.047	249040.349	106.639	-4198.175
58.720	0.000	416.047	266015.998	101.417	-3935.260
59.026	0.000	416.047	284148.780	96.326	-3685.635
59.371	0.000	416.047	303517.570	91.184	-3453.681
59.792	0.000	416.047	324206.618	87.623	-3234.534
60.095	0.000	416.047	346305.920	83.313	-3029.658
60.406	0.000	416.047	369911.605	80.182	-2837.848
60.712	0.000	416.047	395126.353	76.775	-2659.799
61.021	0.000	416.047	422059.846	72.079	-2490.781
61.289	0.000	416.047	450829.241	69.590	-2332.832
61.602	0.000	416.047	481559.679	66.435	-2184.757
61.899	0.000	416.047	514384.835	64.846	-2046.108
62.195	0.000	416.047	549447.493	61.174	-1915.530
62.431	0.000	416.047	586900.171	58.916	-1794.663
62.742	0.000	416.047	626905.783	56.784	-1679.825
63.050	0.000	416.047	669638.348	54.692	-1573.620
63.387	0.000	416.047	715283.746	52.459	-1473.049
63.628	0.000	416.047	764040.529	50.856	-1379.953
63.940	0.000	416.047	816120.781	49.083	-1291.069
64.224	0.000	416.047	871751.044	47.292	-1207.786
64.498	0.000	416.047	931173.304	45.921	-1129.904
64.812	0.000	416.047	994646.037	44.197	-1057.159
65.081	0.000	416.047	1062445.341	-9.385	-981.591
65.329	0.000	416.047	1134866.134	-9.972	-917.250
65.783	0.000	416.047	1212223.437	-8.982	-855.001
66.059	0.000	416.047	1294853.743	-11.492	-800.305
66.383	0.000	416.046	1383116.481	-11.679	-747.636
66.803	0.000	416.046	1477395.584	-13.243	-698.324
67.200	0.000	416.046	1578101.150	-14.407	-650.874
67.477	0.000	416.046	1685671.237	-14.964	-607.111
67.766	0.000	416.046	1800573.758	-15.512	-564.582
68.153	0.000	416.046	1923308.524	-16.357	-525.393
68.401	0.000	416.046	2054409.414	-16.860	-488.355
68.755	0.000	416.046	2194446.698	-17.236	-452.933
69.089	0.000	416.045	2344029.518	-16.648	-419.652
69.358	0.000	416.045	2503808.540	-17.395	-388.992
69.654	0.000	416.045	2674478.780	-17.443	-358.816
70.030	0.000	416.045	2856782.629	-17.604	-330.851
70.302	0.000	416.045	3051513.084	-17.359	-303.980
70.606	0.000	416.045	3259517.196	-16.935	-278.625
70.910	0.000	416.045	3481699.752	-16.516	-254.552
71.209	0.000	416.045	3719027.216	-16.104	-231.562
71.509	0.000	416.045	3972531.929	-15.071	-209.722
71.818	0.000	416.045	4243316.602	-14.067	-189.491
72.166	0.000	416.045	4532559.110	-13.342	-169.785
72.409	0.000	416.045	4841517.618	-12.516	-150.642
72.711	0.000	416.045	5171536.051	-11.361	-132.442
73.228	0.000	416.045	5524049.945	-9.923	-114.945
73.469	0.000	416.045	5900592.685	-8.128	-98.453
73.837	0.000	416.045	6302802.180	-6.255	-82.661
74.158	0.000	416.046	6732427.985	-4.191	-67.650
74.460	0.000	416.046	7191338.911	-1.941	-53.258
74.771	0.000	416.046	7681531.159	0.699	-39.781
75.065	0.000	416.046	8205136.995	3.446	-27.253
75.331	0.000	416.046	8764434.032	6.332	-15.592
75.691	0.000	416.046	9361855.135	9.448	-4.963
75.992	0.000	416.046	9999999.000	12.584	4.550
