Repository: sahgyan9/Cryocon_22C_Temperature_Controller_Python-File

## 🧪 Sample Under Test: PMN-0.3PT (0.70PMN-0.30PT)

- **Material:** $0.70\text{Pb}(\text{Mg}_{1/3}\text{Nb}_{2/3})\text{O}_3 - 0.30\text{PbTiO}_3$ ($x = 0.30$), a relaxor-based ferroelectric on the rhombohedral side of the Morphotropic Phase Boundary (MPB).
- **Latest Measurement Location:** [`Cryocon-22C_and_Wayne_Kerr/Data/`](Data/)
  - **Recorded Sweeps:** 57 full-spectrum impedance files from **300.0 K to 412.0 K** in 2.0 K steps (`300K_100mV_*.dat` to `412K_100mV_*.dat`).
  - **Sweep Parameters:** 200 logarithmic frequency points from **20 Hz to 10 MHz**, 100 mV AC excitation RMS.
- **Sample Geometry & Vacuum Capacitance:**

File: Cryocon-22C_and_Wayne_Kerr/Data/418K_100mV_17-55-13.dat
Time (s)	Light (A)	T (K)	f (Hz)	R (Ohm)	X (Ohm)
1.474	0.000	418.050	20.000	3200518.000	-41976620.000
2.856	0.000	418.050	21.363	2046655.000	-42641730.000
4.153	0.000	418.049	22.819	1909183.000	-39880600.000
5.375	0.000	418.049	24.375	1706553.000	-37404120.000
6.520	0.000	418.048	26.036	1573008.000	-35045880.000
7.600	0.000	418.048	27.811	1419166.000	-32845510.000
8.615	0.000	418.048	29.707	1275969.000	-30804580.000
9.567	0.000	418.048	31.732	1199591.000	-28841560.000
10.465	0.000	418.048	33.895	1169750.000	-27023540.000
11.313	0.000	418.048	36.205	1022384.000	-25406630.000
12.113	0.000	418.048	38.673	1012120.000	-23795770.000
13.055	0.000	418.047	41.309	846923.700	-22273250.000
13.941	0.000	418.046	44.125	730146.800	-20878930.000
14.777	0.000	418.046	47.133	635775.200	-19617240.000
15.564	0.000	418.046	50.346	555412.200	-18411140.000
16.307	0.000	418.046	53.777	554710.800	-17206250.000
17.021	0.000	418.046	57.443	571234.900	-16143340.000
17.679	0.000	418.045	61.359	551639.400	-15144530.000
18.304	0.000	418.046	65.541	508201.800	-14201880.000
18.895	0.000	418.046	70.009	469360.200	-13293570.000
19.449	0.000	418.046	74.781	427623.100	-12473720.000
19.974	0.000	418.046	79.878	400279.500	-11695400.000
20.493	0.000	418.046	85.323	360487.500	-10962050.000
20.969	0.000	418.046	91.139	334028.900	-10277090.000
21.419	0.000	418.046	97.352	305894.500	-9636222.000
21.871	0.000	418.046	103.987	287659.500	-9019273.000
22.267	0.000	418.046	111.076	266438.400	-8457905.000
22.701	0.000	418.046	118.647	247361.000	-7927173.000
23.055	0.000	418.046	126.735	230383.700	-7432075.000
23.460	0.000	418.046	135.373	211767.200	-6965241.000
23.885	0.000	418.046	144.601	210181.800	-6526065.000
24.226	0.000	418.046	154.458	189211.200	-6128357.000
24.565	0.000	418.046	164.986	170546.600	-5733736.000
24.900	0.000	418.046	176.232	156721.500	-5374976.000
25.185	0.000	418.046	188.245	146643.000	-5038465.000
25.521	0.000	418.046	201.077	136587.900	-4720615.000
25.804	0.000	418.046	214.783	127713.800	-4424231.000
26.111	0.000	418.046	229.423	117453.300	-4146760.000
26.424	0.000	418.046	245.062	110233.000	-3884844.000
26.684	0.000	418.046	261.766	99822.900	-3643478.000
26.997	0.000	418.046	279.609	93224.950	-3412541.000
27.263	0.000	418.046	298.669	85421.310	-3199055.000
27.517	0.000	418.046	319.027	79503.910	-2997917.000
27.753	0.000	418.046	340.773	73533.130	-2809097.000
27.998	0.000	418.046	364.002	69044.770	-2632695.000
28.252	0.000	418.046	388.814	63795.540	-2467248.000
28.539	0.000	418.046	415.317	59310.660	-2311902.000
28.765	0.000	418.046	443.627	55107.750	-2166443.000
28.987	0.000	418.046	473.866	50292.910	-2029840.000
29.227	0.000	418.046	506.167	47250.570	-1902642.000
29.449	0.000	418.046	540.670	43464.350	-1783145.000
29.668	0.000	418.046	577.524	40285.130	-1670404.000
29.905	0.000	418.046	616.890	37630.850	-1565385.000
30.129	0.000	418.046	658.940	35226.090	-1467086.000
30.336	0.000	418.046	703.857	32765.330	-1374698.000
30.599	0.000	418.046	751.834	30078.030	-1288328.000
30.802	0.000	418.046	803.083	28130.710	-1207324.000
31.028	0.000	418.046	857.824	25984.380	-1131008.000
31.259	0.000	418.046	916.297	24243.010	-1059794.000
31.481	0.000	418.046	978.756	22661.340	-993069.200
32.068	0.000	418.046	1045.472	20650.820	-930831.300
32.604	0.000	418.046	1116.736	19393.250	-872257.100
33.082	0.000	418.046	1192.857	18070.960	-817426.000
33.577	0.000	418.046	1274.167	16827.380	-765917.700
33.998	0.000	418.046	1361.020	15580.940	-717606.600
34.392	0.000	418.046	1453.793	14567.510	-672407.400
34.811	0.000	418.046	1552.890	13468.910	-630073.100
35.212	0.000	418.046	1658.741	12615.280	-590271.900
35.571	0.000	418.046	1771.808	11701.760	-553063.700
35.943	0.000	418.046	1892.582	10924.470	-518269.800
36.266	0.000	418.046	2021.589	10205.320	-485524.800
36.611	0.000	418.046	2159.389	9522.504	-454897.700
36.958	0.000	418.046	2306.582	8887.417	-426232.500
37.250	0.000	418.046	2463.808	8245.095	-399379.800
37.581	0.000	418.046	2631.752	7686.077	-374222.600
37.934	0.000	418.046	2811.143	7159.532	-350626.700
38.192	0.000	418.046	3002.763	6683.800	-328536.800
38.505	0.000	418.046	3207.444	6261.144	-307832.200
38.778	0.000	418.046	3426.077	5857.344	-288355.900
39.045	0.000	418.046	3659.613	5476.286	-270162.700
39.289	0.000	418.046	3909.068	5074.924	-253115.900
39.603	0.000	418.046	4175.526	4787.835	-237197.500
39.938	0.000	418.046	4460.148	4391.904	-222242.800
40.286	0.000	418.046	4764.171	4180.960	-208253.700
40.604	0.000	418.046	5088.917	3887.917	-195074.000
40.922	0.000	418.046	5435.799	3609.123	-182786.100
41.219	0.000	418.046	5806.326	3396.893	-171269.500
41.483	0.000	418.046	6202.110	3169.289	-160498.500
41.751	0.000	418.046	6624.872	2956.204	-150334.800
41.991	0.000	418.046	7076.452	2737.152	-140826.800
42.255	0.000	418.046	7558.813	2588.289	-132029.700
42.520	0.000	418.046	8074.054	2397.660	-123645.900
42.843	0.000	418.046	8624.416	2261.484	-115849.300
43.205	0.000	418.046	9212.292	2136.438	-108597.200
43.454	0.000	418.046	9840.241	2002.949	-101727.300
43.726	0.000	418.046	10510.994	1855.836	-95284.750
44.069	0.000	418.046	11227.468	1746.481	-89273.460
44.286	0.000	418.046	11992.780	1614.735	-83633.740
44.525	0.000	418.046	12810.259	1525.685	-78370.160
44.892	0.000	418.046	13683.461	1420.941	-73426.560
45.223	0.000	418.046	14616.184	1337.859	-68802.120
45.448	0.000	418.046	15612.485	1267.602	-64457.060
45.819	0.000	418.046	16676.698	1179.166	-60402.560
46.160	0.000	418.046	17813.453	1103.641	-56592.800
46.407	0.000	418.046	19027.694	1030.622	-53022.050
46.693	0.000	418.046	20324.702	961.651	-49685.920
47.008	0.000	418.046	21710.121	910.645	-46552.550
47.238	0.000	418.045	23189.975	855.603	-43598.700
47.533	0.000	418.045	24770.702	814.661	-40837.540
47.847	0.000	418.045	26459.178	750.805	-38274.700
48.122	0.000	418.045	28262.749	696.433	-35868.930
48.336	0.000	418.045	30189.258	669.327	-33567.510
48.638	0.000	418.045	32247.086	627.198	-31466.870
48.961	0.000	418.044	34445.185	587.019	-29488.540
49.186	0.000	418.044	36793.115	553.025	-27625.460
49.448	0.000	418.044	39301.090	520.143	-25880.700
49.691	0.000	418.044	41980.020	483.324	-24252.060
50.039	0.000	418.044	44841.556	457.681	-22725.150
50.404	0.000	418.044	47898.147	428.488	-21290.250
50.795	0.000	418.044	51163.089	397.604	-19945.880
51.126	0.000	418.044	54650.583	378.329	-18689.220
51.538	0.000	418.044	58375.799	359.238	-17507.240
51.829	0.000	418.044	62354.942	343.386	-16416.470
52.221	0.000	418.044	66605.320	316.317	-15365.520
52.540	0.000	418.044	71145.421	300.490	-14401.000
52.851	0.000	418.044	75994.996	285.196	-13494.140
53.162	0.000	418.044	81175.138	261.041	-12644.550
53.503	0.000	418.044	86708.381	254.561	-11843.290
53.776	0.000	418.044	92618.793	240.773	-11097.180
54.100	0.000	418.044	98932.084	222.884	-10400.070
54.422	0.000	418.044	105675.715	199.708	-9742.607
54.739	0.000	418.044	112879.022	199.828	-9136.102
54.992	0.000	418.044	120573.336	191.739	-8553.984
55.305	0.000	418.045	128792.127	176.961	-8004.078
55.640	0.000	418.045	137571.146	166.995	-7510.237
56.047	0.000	418.044	146948.581	158.799	-7034.332
56.357	0.000	418.044	156965.221	152.541	-6593.688
56.621	0.000	418.044	167664.638	142.682	-6174.154
56.907	0.000	418.044	179093.373	135.593	-5785.174
57.251	0.000	418.044	191301.139	129.761	-5419.498
57.588	0.000	418.045	204341.039	125.093	-5079.303
57.867	0.000	418.045	218269.793	116.123	-4758.848
58.206	0.000	418.045	233147.990	115.569	-4458.893
58.463	0.000	418.045	249040.349	106.360	-4177.086
58.787	0.000	418.045	266015.998	100.437	-3913.422
59.034	0.000	418.045	284148.780	95.358	-3665.910
59.359	0.000	418.045	303517.570	90.421	-3435.121
59.774	0.000	418.045	324206.618	86.520	-3216.873
60.083	0.000	418.045	346305.920	83.147	-3014.078
60.425	0.000	418.045	369911.605	79.464	-2822.968
60.687	0.000	418.045	395126.353	76.738	-2644.167
61.137	0.000	418.044	422059.846	72.558	-2477.832
61.402	0.000	418.044	450829.241	69.072	-2319.967
61.759	0.000	418.044	481559.679	66.669	-2173.640
62.130	0.000	418.044	514384.835	63.858	-2035.233
62.370	0.000	418.044	549447.493	61.141	-1905.419
62.712	0.000	418.044	586900.171	58.666	-1784.737
63.067	0.000	418.044	626905.783	56.665	-1670.786
63.367	0.000	418.044	669638.348	54.573	-1564.843
63.730	0.000	418.044	715283.746	52.568	-1464.524
64.062	0.000	418.044	764040.529	52.472	-1371.511
64.434	0.000	418.044	816120.781	49.109	-1283.736
64.730	0.000	418.044	871751.044	47.513	-1201.487
65.083	0.000	418.044	931173.304	45.373	-1123.732
65.367	0.000	418.044	994646.037	43.783	-1051.445
65.619	0.000	418.044	1062445.341	-8.964	-976.456
65.950	0.000	418.044	1134866.134	-9.880	-912.211
66.353	0.000	418.044	1212223.437	-9.269	-850.269
66.598	0.000	418.044	1294853.743	-11.682	-796.121
67.002	0.000	418.044	1383116.481	-11.721	-743.550
67.526	0.000	418.044	1477395.584	-13.189	-694.521
67.960	0.000	418.044	1578101.150	-14.251	-647.336
68.293	0.000	418.044	1685671.237	-14.711	-603.631
68.655	0.000	418.044	1800573.758	-15.394	-561.332
69.062	0.000	418.044	1923308.524	-16.314	-522.609
69.337	0.000	418.044	2054409.414	-16.675	-485.586
69.589	0.000	418.044	2194446.698	-16.966	-450.383
69.974	0.000	418.044	2344029.518	-16.615	-417.384
70.300	0.000	418.044	2503808.540	-17.221	-386.804
70.552	0.000	418.044	2674478.780	-17.269	-356.704
70.968	0.000	418.044	2856782.629	-17.404	-328.906
71.333	0.000	418.044	3051513.084	-17.213	-302.170
71.619	0.000	418.045	3259517.196	-16.750	-276.976
71.967	0.000	418.045	3481699.752	-16.376	-253.064
72.280	0.000	418.045	3719027.216	-15.994	-230.129
72.522	0.000	418.045	3972531.929	-14.930	-208.343
72.901	0.000	418.045	4243316.602	-13.810	-188.160
73.266	0.000	418.045	4532559.110	-13.121	-168.571
73.594	0.000	418.045	4841517.618	-12.344	-149.570
73.904	0.000	418.045	5171536.051	-11.199	-131.462
74.271	0.000	418.046	5524049.945	-9.752	-114.047
74.604	0.000	418.046	5900592.685	-7.958	-97.625
74.962	0.000	418.046	6302802.180	-6.101	-81.916
75.252	0.000	418.046	6732427.985	-4.044	-66.962
75.499	0.000	418.046	7191338.911	-1.771	-52.664
75.846	0.000	418.046	7681531.159	0.846	-39.220
76.215	0.000	418.046	8205136.995	3.575	-26.773
76.617	0.000	418.046	8764434.032	6.473	-15.161
76.960	0.000	418.046	9361855.135	9.578	-4.579
77.221	0.000	418.046	9999999.000	12.708	4.879

File: Cryocon-22C_and_Wayne_Kerr/Data/420K_100mV_18-01-40.dat
Time (s)	Light (A)	T (K)	f (Hz)	R (Ohm)	X (Ohm)
1.475	0.000	420.044	20.000	1740085.000	-41529970.000
2.859	0.000	420.044	21.363	2016544.000	-42429230.000
4.158	0.000	420.044	22.819	1849897.000	-39569440.000
5.379	0.000	420.043	24.375	1727192.000	-37223760.000
6.539	0.000	420.043	26.036	1547546.000	-34815540.000
7.622	0.000	420.043	27.811	1457614.000	-32630000.000
8.637	0.000	420.042	29.707	1386730.000	-30585830.000
9.591	0.000	420.042	31.732	1264696.000	-28751680.000
10.489	0.000	420.043	33.895	1095462.000	-26973920.000
11.335	0.000	420.043	36.205	1068945.000	-25189820.000
12.163	0.000	420.043	38.673	912643.500	-23666900.000
13.107	0.000	420.043	41.309	831715.800	-22164380.000
13.993	0.000	420.043	44.125	742772.200	-20764080.000
14.844	0.000	420.044	47.133	651366.800	-19505220.000
15.643	0.000	420.044	50.346	584620.100	-18191980.000
16.383	0.000	420.044	53.777	575849.000	-17101830.000
17.089	0.000	420.044	57.443	582002.200	-16065070.000
17.783	0.000	420.044	61.359	549968.700	-15072280.000
18.420	0.000	420.044	65.541	500796.000	-14108340.000
19.066	0.000	420.044	70.009	474159.000	-13219940.000
19.667	0.000	420.044	74.781	426804.500	-12408730.000
20.244	0.000	420.044	79.878	407218.900	-11624340.000
20.830	0.000	420.044	85.323	376760.800	-10896590.000
21.331	0.000	420.044	91.139	342046.400	-10223020.000
21.846	0.000	420.044	97.352	320170.800	-9576211.000
22.311	0.000	420.044	103.987	293353.200	-8967432.000
22.781	0.000	420.044	111.076	270976.700	-8411515.000
23.204	0.000	420.044	118.647	256017.800	-7885658.000
23.602	0.000	420.044	126.735	237286.900	-7391644.000
24.004	0.000	420.044	135.373	214990.400	-6924050.000
24.361	0.000	420.044	144.601	200817.100	-6504996.000
24.824	0.000	420.044	154.458	186796.300	-6099293.000
25.177	0.000	420.044	164.986	174969.300	-5703496.000
25.492	0.000	420.044	176.232	162261.300	-5349529.000
25.827	0.000	420.044	188.245	147310.000	-5011480.000
26.132	0.000	420.044	201.077	137651.200	-4695878.000
26.379	0.000	420.044	214.783	127636.200	-4403061.000
26.671	0.000	420.044	229.423	118304.000	-4125863.000
26.950	0.000	420.044	245.062	112172.000	-3864971.000
27.210	0.000	420.045	261.766	102197.900	-3621912.000
27.487	0.000	420.045	279.609	93351.690	-3395093.000
27.829	0.000	420.045	298.669	86878.730	-3181122.000
28.217	0.000	420.045	319.027	80836.880	-2982486.000
28.486	0.000	420.044	340.773	74165.460	-2795726.000
28.791	0.000	420.044	364.002	69297.250	-2619094.000
29.101	0.000	420.045	388.814	63864.630	-2455156.000
29.333	0.000	420.045	415.317	58540.250	-2301418.000
29.569	0.000	420.045	443.627	54765.490	-2156744.000
29.851	0.000	420.045	473.866	50577.850	-2020733.000
30.044	0.000	420.045	506.167	47478.550	-1893035.000
30.239	0.000	420.045	540.670	43715.380	-1774821.000
30.495	0.000	420.045	577.524	40432.450	-1662878.000
30.734	0.000	420.045	616.890	37639.110	-1558311.000
30.938	0.000	420.045	658.940	34989.920	-1460330.000
31.111	0.000	420.045	703.857	32311.790	-1368736.000
31.289	0.000	420.045	751.834	30366.210	-1282204.000
31.556	0.000	420.045	803.083	27572.500	-1201586.000
31.793	0.000	420.045	857.824	25959.750	-1125425.000
32.014	0.000	420.045	916.297	24083.050	-1054921.000
32.213	0.000	420.046	978.756	22357.760	-988470.800
32.792	0.000	420.046	1045.472	20693.060	-926443.900
33.339	0.000	420.045	1116.736	19287.500	-867991.900
33.888	0.000	420.045	1192.857	17820.480	-813292.400
34.451	0.000	420.045	1274.167	16714.410	-762224.900
34.954	0.000	420.045	1361.020	15547.600	-714183.600
35.471	0.000	420.046	1453.793	14482.860	-669154.200
35.948	0.000	420.046	1552.890	13487.950	-627025.400
36.345	0.000	420.046	1658.741	12488.360	-587448.900
36.745	0.000	420.046	1771.808	11732.100	-550442.100
37.198	0.000	420.046	1892.582	10893.780	-515742.700
37.563	0.000	420.046	2021.589	10151.120	-483253.500
37.867	0.000	420.046	2159.389	9389.023	-452791.400
38.187	0.000	420.046	2306.582	8786.793	-424264.300
38.508	0.000	420.046	2463.808	8189.886	-397503.200
38.849	0.000	420.046	2631.752	7676.780	-372413.200
39.207	0.000	420.046	2811.143	7101.148	-348877.400
39.599	0.000	420.046	3002.763	6591.673	-326894.100
39.953	0.000	420.046	3207.444	6176.196	-306306.700
40.170	0.000	420.046	3426.077	5783.099	-286973.900
40.467	0.000	420.046	3659.613	5431.858	-268882.100
40.723	0.000	420.046	3909.068	5020.598	-251934.400
41.093	0.000	420.045	4175.526	4714.907	-236040.200
41.456	0.000	420.045	4460.148	4417.009	-221199.000
41.808	0.000	420.045	4764.171	4140.520	-207235.500
42.145	0.000	420.045	5088.917	3877.298	-194154.600
42.463	0.000	420.045	5435.799	3571.280	-181905.700
42.782	0.000	420.045	5806.326	3305.502	-170412.900
43.031	0.000	420.045	6202.110	3074.958	-159596.300
43.338	0.000	420.045	6624.872	2924.029	-149624.200
43.650	0.000	420.045	7076.452	2762.890	-140175.100
43.893	0.000	420.045	7558.813	2594.906	-131295.000
44.190	0.000	420.045	8074.054	2372.021	-123083.800
44.522	0.000	420.044	8624.416	2252.413	-115288.800
44.804	0.000	420.044	9212.292	2116.920	-108052.900
45.181	0.000	420.044	9840.241	1950.101	-101166.700
45.400	0.000	420.044	10510.994	1857.319	-94813.980
45.732	0.000	420.043	11227.468	1728.692	-88851.060
46.063	0.000	420.043	11992.780	1634.736	-83269.350
46.307	0.000	420.043	12810.259	1522.428	-77993.350
46.556	0.000	420.043	13683.461	1428.614	-73076.710
46.791	0.000	420.043	14616.184	1345.510	-68461.160
47.096	0.000	420.043	15612.485	1258.167	-64153.630
47.354	0.000	420.043	16676.698	1179.822	-60102.390
47.672	0.000	420.043	17813.453	1100.620	-56307.950
47.953	0.000	420.043	19027.694	1042.326	-52759.380
48.294	0.000	420.043	20324.702	967.664	-49446.990
48.609	0.000	420.043	21710.121	910.682	-46287.910
48.887	0.000	420.043	23189.975	854.247	-43393.170
49.154	0.000	420.043	24770.702	792.523	-40659.620
49.418	0.000	420.043	26459.178	753.461	-38082.770
49.769	0.000	420.042	28262.749	705.429	-35684.040
50.066	0.000	420.042	30189.258	644.751	-33428.280
50.349	0.000	420.042	32247.086	615.671	-31329.210
50.655	0.000	420.042	34445.185	585.894	-29344.820
51.037	0.000	420.042	36793.115	547.547	-27502.200
51.350	0.000	420.042	39301.090	516.229	-25760.580
51.691	0.000	420.042	41980.020	486.147	-24137.050
52.031	0.000	420.042	44841.556	453.963	-22615.070
52.419	0.000	420.042	47898.147	431.690	-21187.220
52.812	0.000	420.042	51163.089	396.836	-19852.570
53.097	0.000	420.042	54650.583	380.158	-18602.260
53.531	0.000	420.042	58375.799	355.569	-17430.640
53.803	0.000	420.042	62354.942	334.731	-16342.250
54.210	0.000	420.042	66605.320	318.134	-15296.060
54.540	0.000	420.042	71145.421	302.199	-14327.300
54.899	0.000	420.042	75994.996	284.726	-13431.130
55.239	0.000	420.042	81175.138	265.071	-12588.930
55.572	0.000	420.043	86708.381	247.577	-11788.680
55.905	0.000	420.043	92618.793	235.374	-11046.430
56.159	0.000	420.043	98932.084	227.366	-10351.580
56.519	0.000	420.043	105675.715	213.169	-9711.220
56.764	0.000	420.043	112879.022	193.522	-9088.189
57.077	0.000	420.043	120573.336	190.205	-8511.479
57.507	0.000	420.042	128792.127	165.574	-7989.198
57.812	0.000	420.042	137571.146	167.718	-7475.386
58.154	0.000	420.042	146948.581	158.633	-7001.359
58.454	0.000	420.042	156965.221	149.856	-6558.307
58.724	0.000	420.042	167664.638	140.145	-6147.083
59.013	0.000	420.042	179093.373	135.156	-5759.791
59.381	0.000	420.042	191301.139	128.074	-5403.335
59.765	0.000	420.042	204341.039	124.167	-5057.317
60.108	0.000	420.042	218269.793	116.827	-4737.112
60.552	0.000	420.042	233147.990	112.344	-4439.369
60.815	0.000	420.042	249040.349	104.964	-4157.417
61.153	0.000	420.042	266015.998	100.276	-3896.345
61.558	0.000	420.042	284148.780	95.161	-3648.932
61.898	0.000	420.043	303517.570	90.874	-3418.535
62.300	0.000	420.043	324206.618	85.903	-3202.776
62.618	0.000	420.043	346305.920	83.145	-3000.924
63.019	0.000	420.043	369911.605	77.914	-2808.749
63.290	0.000	420.043	395126.353	76.386	-2632.797
63.575	0.000	420.043	422059.846	71.488	-2465.177
63.859	0.000	420.043	450829.241	69.402	-2309.368
64.133	0.000	420.043	481559.679	65.771	-2162.935
64.421	0.000	420.043	514384.835	63.014	-2025.657
64.726	0.000	420.043	549447.493	60.968	-1896.780
65.000	0.000	420.042	586900.171	58.510	-1776.912
65.355	0.000	420.042	626905.783	56.425	-1663.150
65.732	0.000	420.042	669638.348	54.213	-1557.704
66.107	0.000	420.042	715283.746	52.471	-1457.925
66.382	0.000	420.042	764040.529	49.283	-1363.725
66.636	0.000	420.042	816120.781	48.525	-1277.793
66.994	0.000	420.042	871751.044	46.664	-1195.508
67.276	0.000	420.042	931173.304	45.258	-1118.513
67.554	0.000	420.042	994646.037	43.828	-1046.736
68.004	0.000	420.043	1062445.341	-9.030	-971.862
68.265	0.000	420.043	1134866.134	-9.848	-907.574
68.678	0.000	420.043	1212223.437	-9.877	-846.557
68.975	0.000	420.043	1294853.743	-11.573	-792.299
69.251	0.000	420.043	1383116.481	-12.002	-740.196
69.665	0.000	420.043	1477395.584	-13.025	-691.151
70.133	0.000	420.043	1578101.150	-14.092	-644.301
70.496	0.000	420.043	1685671.237	-14.474	-600.712
70.771	0.000	420.043	1800573.758	-15.214	-558.715
71.190	0.000	420.043	1923308.524	-16.043	-520.010
71.495	0.000	420.043	2054409.414	-16.465	-483.016
71.830	0.000	420.043	2194446.698	-16.896	-448.043
72.133	0.000	420.043	2344029.518	-16.340	-415.247
72.447	0.000	420.044	2503808.540	-17.081	-384.896
72.758	0.000	420.044	2674478.780	-17.161	-354.958
73.135	0.000	420.044	2856782.629	-17.234	-327.254
73.468	0.000	420.044	3051513.084	-17.063	-300.673
73.885	0.000	420.044	3259517.196	-16.611	-275.520
74.160	0.000	420.045	3481699.752	-16.188	-251.694
74.590	0.000	420.045	3719027.216	-15.815	-228.982
74.867	0.000	420.045	3972531.929	-14.804	-207.190
75.203	0.000	420.045	4243316.602	-13.560	-187.009
75.639	0.000	420.045	4532559.110	-13.015	-167.543
75.949	0.000	420.045	4841517.618	-12.202	-148.666
76.234	0.000	420.046	5171536.051	-11.032	-130.640
76.617	0.000	420.046	5524049.945	-9.605	-113.302
76.932	0.000	420.046	5900592.685	-7.784	-96.904
77.203	0.000	420.046	6302802.180	-5.944	-81.271
77.467	0.000	420.046	6732427.985	-3.887	-66.384
77.814	0.000	420.046	7191338.911	-1.630	-52.148
78.147	0.000	420.046	7681531.159	0.978	-38.749
78.467	0.000	420.046	8205136.995	3.708	-26.375
78.795	0.000	420.046	8764434.032	6.595	-14.808
79.117	0.000	420.046	9361855.135	9.685	-4.267
79.401	0.000	420.046	9999999.000	12.805	5.151

File: Cryocon-22C_and_Wayne_Kerr/Data/422K_100mV_18-08-07.dat
Time (s)	Light (A)	T (K)	f (Hz)	R (Ohm)	X (Ohm)
1.475	0.000	422.045	20.000	1108679.000	-41559480.000
2.857	0.000	422.044	21.363	2134383.000	-42133930.000
4.158	0.000	422.045	22.819	1908654.000	-39453670.000
5.378	0.000	422.044	24.375	1796475.000	-36957990.000
6.522	0.000	422.044	26.036	1598534.000	-34634010.000
7.600	0.000	422.044	27.811	1483338.000	-32463950.000
8.628	0.000	422.044	29.707	1380984.000	-30417550.000
9.584	0.000	422.044	31.732	1289705.000	-28485030.000
10.497	0.000	422.044	33.895	1108459.000	-26708090.000
11.342	0.000	422.044	36.205	1095424.000	-25092100.000
12.137	0.000	422.044	38.673	986131.700	-23463600.000
13.080	0.000	422.044	41.309	850578.000	-22035690.000
13.967	0.000	422.044	44.125	766289.300	-20674830.000
14.803	0.000	422.044	47.133	654894.100	-19310000.000
15.601	0.000	422.044	50.346	537879.900	-18123760.000
16.462	0.000	422.044	53.777	585965.300	-17017960.000
17.157	0.000	422.044	57.443	556736.100	-15951310.000
17.826	0.000	422.044	61.359	551264.800	-14969690.000
18.491	0.000	422.044	65.541	517020.000	-14020950.000
19.081	0.000	422.044	70.009	487472.000	-13150010.000
19.658	0.000	422.044	74.781	441322.900	-12331420.000
20.206	0.000	422.044	79.878	411892.900	-11560410.000
20.753	0.000	422.045	85.323	374990.000	-10827350.000
21.276	0.000	422.045	91.139	349821.000	-10149290.000
21.808	0.000	422.044	97.352	321723.800	-9522003.000
22.246	0.000	422.044	103.987	306137.600	-8926827.000
22.767	0.000	422.044	111.076	278851.000	-8367262.000
23.198	0.000	422.045	118.647	258680.400	-7838596.000
23.574	0.000	422.045	126.735	236094.400	-7349676.000
23.991	0.000	422.045	135.373	220329.700	-6888981.000
24.341	0.000	422.045	144.601	211396.600	-6448313.000
24.678	0.000	422.045	154.458	193844.300	-6061070.000
25.034	0.000	422.045	164.986	175147.400	-5671987.000
25.345	0.000	422.045	176.232	161270.700	-5317957.000
25.701	0.000	422.045	188.245	151546.800	-4982919.000
26.042	0.000	422.045	201.077	137783.500	-4670499.000
26.363	0.000	422.045	214.783	128196.600	-4376936.000
26.641	0.000	422.045	229.423	120223.500	-4102098.000
26.964	0.000	422.045	245.062	109302.300	-3847201.000
27.269	0.000	422.045	261.766	100729.200	-3604506.000
27.569	0.000	422.046	279.609	93749.040	-3376854.000
27.879	0.000	422.046	298.669	87249.630	-3164288.000
28.134	0.000	422.046	319.027	81519.230	-2965345.000
28.404	0.000	422.046	340.773	75288.370	-2778522.000
28.701	0.000	422.046	364.002	69187.680	-2604871.000
29.059	0.000	422.046	388.814	64912.060	-2441078.000
29.353	0.000	422.046	415.317	59834.670	-2287161.000
29.561	0.000	422.046	443.627	55288.400	-2144177.000
29.854	0.000	422.046	473.866	51611.110	-2009289.000
30.148	0.000	422.046	506.167	47736.520	-1882865.000
30.424	0.000	422.045	540.670	44392.150	-1763797.000
30.627	0.000	422.045	577.524	40799.930	-1652554.000
30.865	0.000	422.045	616.890	37940.230	-1548875.000
31.167	0.000	422.045	658.940	35232.990	-1451537.000
31.354	0.000	422.045	703.857	32837.510	-1360174.000
31.542	0.000	422.045	751.834	30530.630	-1274502.000
31.705	0.000	422.045	803.083	28550.470	-1194042.000
31.972	0.000	422.045	857.824	26351.090	-1118897.000
32.263	0.000	422.045	916.297	24415.660	-1048581.000
32.441	0.000	422.045	978.756	22806.860	-982401.500
33.098	0.000	422.044	1045.472	20909.360	-920882.600
33.678	0.000	422.044	1116.736	19336.070	-862907.500
34.211	0.000	422.044	1192.857	17912.550	-808666.500
34.657	0.000	422.044	1274.167	16742.310	-757718.100
35.128	0.000	422.044	1361.020	15535.320	-709950.100
35.570	0.000	422.044	1453.793	14388.550	-665297.800
36.025	0.000	422.044	1552.890	13415.170	-623291.500
36.404	0.000	422.044	1658.741	12459.940	-584085.700
36.824	0.000	422.044	1771.808	11592.360	-547320.300
37.323	0.000	422.043	1892.582	10821.460	-512803.300
37.691	0.000	422.043	2021.589	10117.420	-480380.000
38.009	0.000	422.043	2159.389	9426.441	-450113.300
38.309	0.000	422.043	2306.582	8779.891	-421717.800
38.623	0.000	422.043	2463.808	8211.336	-395188.800
38.952	0.000	422.043	2631.752	7604.613	-370206.600
39.287	0.000	422.042	2811.143	7090.817	-346905.500
39.725	0.000	422.042	3002.763	6639.361	-325021.500
40.019	0.000	422.042	3207.444	6256.821	-304527.400
40.274	0.000	422.042	3426.077	5784.523	-285357.600
40.527	0.000	422.042	3659.613	5411.248	-267294.100
40.751	0.000	422.042	3909.068	5075.427	-250437.400
41.154	0.000	422.042	4175.526	4747.946	-234670.100
41.469	0.000	422.042	4460.148	4398.198	-219919.300
41.785	0.000	422.042	4764.171	4124.039	-206055.900
42.086	0.000	422.042	5088.917	3840.322	-193043.800
42.403	0.000	422.042	5435.799	3580.454	-180852.400
42.683	0.000	422.042	5806.326	3321.912	-169456.700
42.989	0.000	422.042	6202.110	3120.541	-158780.500
43.386	0.000	422.042	6624.872	2970.647	-148779.200
43.639	0.000	422.042	7076.452	2737.015	-139447.600
43.908	0.000	422.042	7558.813	2620.923	-130582.000
44.223	0.000	422.042	8074.054	2401.102	-122384.200
44.575	0.000	422.042	8624.416	2276.118	-114645.700
44.882	0.000	422.042	9212.292	2106.402	-107402.500
45.195	0.000	422.042	9840.241	1924.062	-100644.700
45.513	0.000	422.042	10510.994	1828.192	-94277.540
45.812	0.000	422.042	11227.468	1714.412	-88338.040
46.042	0.000	422.042	11992.780	1608.254	-82767.770
46.429	0.000	422.042	12810.259	1503.033	-77547.160
46.656	0.000	422.042	13683.461	1419.115	-72650.400
46.940	0.000	422.042	14616.184	1328.010	-68062.970
47.263	0.000	422.042	15612.485	1232.765	-63773.900
47.590	0.000	422.042	16676.698	1159.135	-59758.670
47.813	0.000	422.042	17813.453	1087.281	-55986.020
48.047	0.000	422.042	19027.694	1022.285	-52456.320
48.381	0.000	422.042	20324.702	960.027	-49155.640
48.698	0.000	422.042	21710.121	907.101	-46035.150
48.922	0.000	422.043	23189.975	846.218	-43145.210
49.223	0.000	422.043	24770.702	790.086	-40417.170
49.602	0.000	422.043	26459.178	740.261	-37868.370
49.830	0.000	422.043	28262.749	698.722	-35482.680
50.148	0.000	422.042	30189.258	672.102	-33227.730
50.419	0.000	422.042	32247.086	616.935	-31137.250
50.720	0.000	422.042	34445.185	574.276	-29176.040
50.976	0.000	422.042	36793.115	536.900	-27337.410
51.266	0.000	422.042	39301.090	509.470	-25614.510
51.542	0.000	422.043	41980.020	478.028	-23992.080
51.889	0.000	422.043	44841.556	449.783	-22479.170
52.263	0.000	422.043	47898.147	425.697	-21064.820
52.642	0.000	422.043	51163.089	400.875	-19730.790
52.969	0.000	422.043	54650.583	375.205	-18488.500
53.365	0.000	422.043	58375.799	354.488	-17324.420
53.613	0.000	422.043	62354.942	343.905	-16239.060
54.057	0.000	422.043	66605.320	312.827	-15204.220
54.347	0.000	422.043	71145.421	298.490	-14243.630
54.578	0.000	422.043	75994.996	279.738	-13346.120
54.932	0.000	422.043	81175.138	262.788	-12505.350
55.316	0.000	422.043	86708.381	251.073	-11719.160
55.606	0.000	422.043	92618.793	230.027	-10976.990
55.858	0.000	422.043	98932.084	215.824	-10286.210
56.267	0.000	422.043	105675.715	201.851	-9649.647
56.527	0.000	422.043	112879.022	196.734	-9035.325
56.817	0.000	422.043	120573.336	187.426	-8464.043
57.157	0.000	422.043	128792.127	168.857	-7919.757
57.509	0.000	422.043	137571.146	167.124	-7431.209
57.894	0.000	422.043	146948.581	157.117	-6959.725
58.195	0.000	422.043	156965.221	150.346	-6517.870
58.527	0.000	422.043	167664.638	141.888	-6109.699
58.772	0.000	422.043	179093.373	133.311	-5723.988
59.145	0.000	422.043	191301.139	128.007	-5359.167
59.541	0.000	422.043	204341.039	122.714	-5025.460
59.874	0.000	422.043	218269.793	116.384	-4706.102
60.299	0.000	422.043	233147.990	111.922	-4400.669
60.546	0.000	422.043	249040.349	104.461	-4131.699
60.894	0.000	422.043	266015.998	99.301	-3872.288
61.245	0.000	422.043	284148.780	94.604	-3626.496
61.613	0.000	422.043	303517.570	89.906	-3397.080
61.988	0.000	422.044	324206.618	85.945	-3182.877
62.327	0.000	422.044	346305.920	81.963	-2981.873
62.663	0.000	422.044	369911.605	78.329	-2792.599
62.950	0.000	422.043	395126.353	74.055	-2615.671
63.202	0.000	422.043	422059.846	71.057	-2450.787
63.567	0.000	422.043	450829.241	68.101	-2295.234
63.946	0.000	422.043	481559.679	66.090	-2149.825
64.191	0.000	422.043	514384.835	63.117	-2013.528
64.449	0.000	422.043	549447.493	60.448	-1885.478
64.698	0.000	422.043	586900.171	58.606	-1765.657
65.047	0.000	422.042	626905.783	56.015	-1653.166
65.392	0.000	422.042	669638.348	54.041	-1547.710
65.748	0.000	422.042	715283.746	51.515	-1448.839
66.009	0.000	422.042	764040.529	47.899	-1355.405
66.406	0.000	422.042	816120.781	48.579	-1269.784
66.796	0.000	422.042	871751.044	46.585	-1188.391
67.056	0.000	422.042	931173.304	45.173	-1111.584
67.418	0.000	422.042	994646.037	43.594	-1040.096
67.660	0.000	422.042	1062445.341	-9.206	-965.707
68.003	0.000	422.042	1134866.134	-9.589	-902.314
68.418	0.000	422.042	1212223.437	-9.828	-841.546
68.797	0.000	422.042	1294853.743	-11.588	-787.715
69.101	0.000	422.042	1383116.481	-11.719	-735.511
69.545	0.000	422.042	1477395.584	-12.843	-687.013
69.995	0.000	422.042	1578101.150	-13.929	-640.164
70.385	0.000	422.042	1685671.237	-14.229	-596.771
70.671	0.000	422.042	1800573.758	-15.198	-555.203
71.029	0.000	422.042	1923308.524	-15.963	-516.897
71.312	0.000	422.042	2054409.414	-16.383	-480.060
71.576	0.000	422.042	2194446.698	-16.756	-445.209
71.837	0.000	422.042	2344029.518	-16.471	-412.571
72.099	0.000	422.042	2503808.540	-16.822	-382.444
72.434	0.000	422.042	2674478.780	-16.942	-352.617
72.876	0.000	422.043	2856782.629	-17.180	-325.113
73.108	0.000	422.043	3051513.084	-16.907	-298.617
73.373	0.000	422.043	3259517.196	-16.516	-273.624
73.639	0.000	422.043	3481699.752	-16.011	-249.899
73.998	0.000	422.043	3719027.216	-15.660	-227.339
74.349	0.000	422.043	3972531.929	-14.755	-205.668
74.611	0.000	422.042	4243316.602	-13.432	-185.417
74.925	0.000	422.042	4532559.110	-12.882	-166.183
75.167	0.000	422.042	4841517.618	-12.116	-147.465
75.480	0.000	422.042	5171536.051	-10.870	-129.530
75.905	0.000	422.043	5524049.945	-9.491	-112.283
76.162	0.000	422.043	5900592.685	-7.644	-95.965
76.499	0.000	422.043	6302802.180	-5.819	-80.410
76.813	0.000	422.043	6732427.985	-3.759	-65.598
77.189	0.000	422.043	7191338.911	-1.520	-51.440
77.495	0.000	422.043	7681531.159	1.082	-38.105
77.904	0.000	422.044	8205136.995	3.844	-25.798
78.202	0.000	422.044	8764434.032	6.708	-14.291
78.554	0.000	422.044	9361855.135	9.791	-3.813
78.887	0.000	422.044	9999999.000	12.909	5.545

File: Cryocon-22C_and_Wayne_Kerr/Data/424K_100mV_18-14-35.dat
Time (s)	Light (A)	T (K)	f (Hz)	R (Ohm)	X (Ohm)
1.475	0.000	424.048	20.000	6132847.000	-44574330.000
2.856	0.000	424.047	21.363	2182838.000	-41765950.000
4.155	0.000	424.047	22.819	1976515.000	-39145300.000
5.372	0.000	424.046	24.375	1813041.000	-36728200.000
6.527	0.000	424.046	26.036	1668827.000	-34396690.000
7.603	0.000	424.046	27.811	1529471.000	-32192570.000
8.614	0.000	424.046	29.707	1367558.000	-30207650.000
9.574	0.000	424.046	31.732	1338268.000	-28334200.000
10.474	0.000	424.046	33.895	1141334.000	-26604010.000
11.321	0.000	424.046	36.205	1083990.000	-24867380.000
12.131	0.000	424.046	38.673	1043441.000	-23341500.000
13.091	0.000	424.046	41.309	875526.900	-21890640.000
13.977	0.000	424.045	44.125	773847.300	-20513550.000
14.813	0.000	424.045	47.133	645331.700	-19189800.000
15.598	0.000	424.044	50.346	550524.800	-17992850.000
16.348	0.000	424.044	53.777	597398.200	-16868090.000
17.045	0.000	424.044	57.443	580236.500	-15838770.000
17.699	0.000	424.044	61.359	559950.200	-14855790.000
18.316	0.000	424.044	65.541	517644.200	-13924680.000
18.940	0.000	424.044	70.009	470240.200	-13056850.000
19.519	0.000	424.044	74.781	448758.200	-12252300.000
20.062	0.000	424.044	79.878	404173.300	-11480950.000
20.581	0.000	424.044	85.323	378677.500	-10759310.000
21.069	0.000	424.044	91.139	348652.800	-10083120.000
21.545	0.000	424.044	97.352	315883.800	-9457368.000
21.995	0.000	424.044	103.987	294650.700	-8869362.000
22.441	0.000	424.044	111.076	279616.700	-8307919.000
22.831	0.000	424.044	118.647	256911.200	-7787872.000
23.224	0.000	424.044	126.735	238145.800	-7299677.000
23.590	0.000	424.044	135.373	220149.400	-6841128.000
23.945	0.000	424.044	144.601	213444.200	-6413395.000
24.318	0.000	424.044	154.458	185298.300	-6021052.000
24.716	0.000	424.044	164.986	172613.600	-5634595.000
25.032	0.000	424.044	176.232	162234.000	-5280257.000
25.354	0.000	424.044	188.245	150010.900	-4949608.000
25.654	0.000	424.044	201.077	138155.600	-4640208.000
25.984	0.000	424.043	214.783	129947.800	-4347958.000
26.278	0.000	424.043	229.423	119778.300	-4075152.000
26.551	0.000	424.043	245.062	114029.300	-3819295.000
26.889	0.000	424.043	261.766	103781.500	-3580857.000
27.224	0.000	424.043	279.609	94504.730	-3354697.000
27.500	0.000	424.043	298.669	87359.390	-3144319.000
27.815	0.000	424.043	319.027	81380.080	-2946417.000
28.095	0.000	424.043	340.773	75343.580	-2762027.000
28.316	0.000	424.043	364.002	69904.140	-2588385.000
28.585	0.000	424.043	388.814	64572.970	-2425454.000
28.813	0.000	424.043	415.317	60018.500	-2272995.000
29.037	0.000	424.042	443.627	55552.730	-2130244.000
29.286	0.000	424.042	473.866	51851.850	-1995503.000
29.524	0.000	424.042	506.167	47512.520	-1870844.000
29.771	0.000	424.042	540.670	44220.070	-1752847.000
30.038	0.000	424.042	577.524	40728.670	-1642735.000
30.257	0.000	424.042	616.890	38239.170	-1539077.000
30.493	0.000	424.042	658.940	35469.910	-1442342.000
30.794	0.000	424.042	703.857	32677.220	-1351283.000
31.007	0.000	424.042	751.834	30417.400	-1266631.000
31.227	0.000	424.042	803.083	28373.540	-1187127.000
31.477	0.000	424.043	857.824	26319.890	-1112388.000
31.727	0.000	424.043	916.297	24366.940	-1042256.000
31.923	0.000	424.043	978.756	22649.530	-976554.300
32.492	0.000	424.043	1045.472	20890.560	-915470.000
33.030	0.000	424.043	1116.736	19353.090	-857714.800
33.529	0.000	424.043	1192.857	18020.140	-803699.500
33.967	0.000	424.043	1274.167	16770.140	-753068.400
34.449	0.000	424.044	1361.020	15575.030	-705725.300
34.856	0.000	424.044	1453.793	14388.660	-661194.700
35.279	0.000	424.044	1552.890	13410.020	-619630.100
35.652	0.000	424.044	1658.741	12465.010	-580516.400
36.029	0.000	424.044	1771.808	11651.290	-544005.300
36.360	0.000	424.044	1892.582	10783.770	-509717.500
36.696	0.000	424.045	2021.589	10059.850	-477520.200
37.004	0.000	424.045	2159.389	9424.461	-447486.200
37.342	0.000	424.045	2306.582	8769.821	-419260.600
37.716	0.000	424.045	2463.808	8123.746	-392845.600
38.015	0.000	424.045	2631.752	7549.942	-368037.300
38.296	0.000	424.045	2811.143	7102.357	-344858.300
38.593	0.000	424.044	3002.763	6594.099	-323068.300
38.858	0.000	424.044	3207.444	6140.749	-302733.300
39.123	0.000	424.044	3426.077	5711.241	-283571.400
39.386	0.000	424.044	3659.613	5398.893	-265702.800
39.650	0.000	424.044	3909.068	5009.845	-248957.300
39.992	0.000	424.044	4175.526	4690.082	-233256.500
40.299	0.000	424.044	4460.148	4343.904	-218590.900
40.678	0.000	424.044	4764.171	4084.312	-204770.400
40.965	0.000	424.044	5088.917	3791.994	-191819.200
41.310	0.000	424.044	5435.799	3535.053	-179746.400
41.657	0.000	424.045	5806.326	3274.050	-168431.900
41.968	0.000	424.045	6202.110	3084.926	-157839.100
42.240	0.000	424.045	6624.872	2902.872	-147849.800
42.507	0.000	424.045	7076.452	2721.687	-138517.700
42.784	0.000	424.045	7558.813	2502.793	-129735.900
43.077	0.000	424.045	8074.054	2347.443	-121627.600
43.341	0.000	424.045	8624.416	2173.995	-113924.500
43.648	0.000	424.045	9212.292	2007.151	-106714.300
43.926	0.000	424.045	9840.241	1949.005	-99981.570
44.209	0.000	424.045	10510.994	1820.165	-93655.090
44.486	0.000	424.045	11227.468	1693.192	-87756.120
44.720	0.000	424.045	11992.780	1592.588	-82239.520
45.012	0.000	424.046	12810.259	1493.577	-77052.800
45.365	0.000	424.046	13683.461	1396.279	-72187.750
45.654	0.000	424.046	14616.184	1297.463	-67627.260
45.967	0.000	424.046	15612.485	1216.531	-63372.350
46.189	0.000	424.046	16676.698	1144.206	-59376.070
46.515	0.000	424.046	17813.453	1079.699	-55633.630
46.764	0.000	424.045	19027.694	1002.980	-52119.920
47.001	0.000	424.045	20324.702	948.319	-48829.360
47.296	0.000	424.045	21710.121	887.317	-45736.750
47.534	0.000	424.045	23189.975	833.207	-42853.190
47.878	0.000	424.045	24770.702	783.406	-40147.570
48.137	0.000	424.045	26459.178	733.347	-37620.910
48.426	0.000	424.045	28262.749	687.019	-35245.130
48.682	0.000	424.045	30189.258	638.692	-33006.530
49.032	0.000	424.045	32247.086	604.976	-30946.320
49.323	0.000	424.045	34445.185	575.805	-28983.240
49.547	0.000	424.045	36793.115	538.720	-27164.810
49.885	0.000	424.045	39301.090	503.416	-25437.500
50.121	0.000	424.045	41980.020	473.376	-23836.180
50.472	0.000	424.046	44841.556	447.771	-22333.340
50.871	0.000	424.046	47898.147	419.914	-20929.760
51.288	0.000	424.046	51163.089	390.119	-19605.390
51.617	0.000	424.046	54650.583	374.947	-18369.730
52.004	0.000	424.046	58375.799	350.795	-17214.960
52.305	0.000	424.046	62354.942	326.009	-16105.470
52.724	0.000	424.046	66605.320	311.282	-15110.050
53.063	0.000	424.046	71145.421	293.423	-14159.010
53.299	0.000	424.046	75994.996	278.612	-13263.480
53.629	0.000	424.046	81175.138	257.388	-12421.500
53.986	0.000	424.046	86708.381	245.535	-11641.650
54.250	0.000	424.046	92618.793	229.024	-10907.190
54.611	0.000	424.046	98932.084	222.704	-10218.870
54.905	0.000	424.046	105675.715	199.245	-9573.120
55.249	0.000	424.046	112879.022	197.867	-8976.117
55.503	0.000	424.046	120573.336	186.303	-8412.003
55.804	0.000	424.046	128792.127	182.136	-7868.903
56.157	0.000	424.046	137571.146	164.930	-7382.781
56.500	0.000	424.046	146948.581	155.968	-6913.276
56.751	0.000	424.046	156965.221	148.316	-6477.952
57.067	0.000	424.046	167664.638	141.903	-6070.109
57.328	0.000	424.046	179093.373	134.094	-5684.210
57.708	0.000	424.046	191301.139	131.966	-5339.277
58.050	0.000	424.046	204341.039	121.527	-4995.161
58.313	0.000	424.046	218269.793	114.840	-4677.472
58.668	0.000	424.046	233147.990	107.228	-4376.346
58.947	0.000	424.046	249040.349	103.440	-4104.853
59.271	0.000	424.046	266015.998	99.503	-3846.225
59.632	0.000	424.046	284148.780	93.362	-3603.070
59.910	0.000	424.046	303517.570	88.901	-3375.607
60.394	0.000	424.046	324206.618	85.141	-3161.628
60.664	0.000	424.046	346305.920	81.337	-2962.270
60.954	0.000	424.046	369911.605	77.687	-2774.472
61.276	0.000	424.045	395126.353	75.667	-2599.561
61.515	0.000	424.045	422059.846	71.152	-2434.282
61.865	0.000	424.045	450829.241	68.440	-2280.385
62.152	0.000	424.045	481559.679	65.648	-2135.965
62.424	0.000	424.045	514384.835	62.164	-2000.421
62.760	0.000	424.045	549447.493	60.511	-1873.588
63.095	0.000	424.045	586900.171	57.784	-1754.652
63.336	0.000	424.045	626905.783	55.153	-1642.664
63.651	0.000	424.045	669638.348	53.452	-1538.315
63.941	0.000	424.045	715283.746	51.481	-1439.950
64.259	0.000	424.046	764040.529	50.409	-1348.912
64.510	0.000	424.046	816120.781	47.923	-1261.769
64.756	0.000	424.046	871751.044	46.357	-1180.661
65.089	0.000	424.046	931173.304	44.768	-1104.546
65.383	0.000	424.046	994646.037	43.328	-1033.480
65.648	0.000	424.046	1062445.341	-8.704	-959.167
65.978	0.000	424.046	1134866.134	-9.397	-896.427
66.458	0.000	424.046	1212223.437	-9.937	-836.011
66.816	0.000	424.046	1294853.743	-11.518	-782.575
67.139	0.000	424.045	1383116.481	-11.790	-730.977
67.592	0.000	424.045	1477395.584	-12.938	-682.390
68.047	0.000	424.045	1578101.150	-13.904	-635.926
68.474	0.000	424.045	1685671.237	-14.145	-592.942
68.761	0.000	424.045	1800573.758	-15.037	-551.415
69.115	0.000	424.045	1923308.524	-15.853	-513.323
69.451	0.000	424.045	2054409.414	-16.286	-476.802
69.753	0.000	424.045	2194446.698	-16.728	-442.182
70.017	0.000	424.045	2344029.518	-16.424	-409.768
70.370	0.000	424.045	2503808.540	-16.759	-379.832
70.619	0.000	424.045	2674478.780	-16.902	-350.242
70.988	0.000	424.045	2856782.629	-17.044	-322.840
71.356	0.000	424.045	3051513.084	-16.857	-296.517
71.729	0.000	424.045	3259517.196	-16.398	-271.676
72.032	0.000	424.044	3481699.752	-15.941	-248.109
72.372	0.000	424.044	3719027.216	-15.574	-225.653
72.631	0.000	424.044	3972531.929	-14.623	-204.093
72.993	0.000	424.044	4243316.602	-13.458	-183.760
73.283	0.000	424.044	4532559.110	-12.770	-164.834
73.553	0.000	424.044	4841517.618	-11.980	-146.221
73.804	0.000	424.044	5171536.051	-10.762	-128.348
74.235	0.000	424.044	5524049.945	-9.359	-111.216
74.474	0.000	424.044	5900592.685	-7.529	-94.921
74.740	0.000	424.044	6302802.180	-5.693	-79.512
74.972	0.000	424.044	6732427.985	-3.650	-64.745
75.302	0.000	424.044	7191338.911	-1.403	-50.685
75.622	0.000	424.044	7681531.159	1.191	-37.430
75.952	0.000	424.044	8205136.995	3.969	-25.175
76.216	0.000	424.044	8764434.032	6.832	-13.745
76.611	0.000	424.044	9361855.135	9.902	-3.335
76.916	0.000	424.044	9999999.000	13.012	5.964
