Repository: sahgyan9/Cryocon_22C_Temperature_Controller_Python-File

## 🧪 Sample Under Test: PMN-0.3PT (0.70PMN-0.30PT)

- **Material:** $0.70\text{Pb}(\text{Mg}_{1/3}\text{Nb}_{2/3})\text{O}_3 - 0.30\text{PbTiO}_3$ ($x = 0.30$), a relaxor-based ferroelectric on the rhombohedral side of the Morphotropic Phase Boundary (MPB).
- **Latest Measurement Location:** [`Cryocon-22C_and_Wayne_Kerr/Data/`](Data/)
  - **Recorded Sweeps:** 57 full-spectrum impedance files from **300.0 K to 412.0 K** in 2.0 K steps (`300K_100mV_*.dat` to `412K_100mV_*.dat`).
  - **Sweep Parameters:** 200 logarithmic frequency points from **20 Hz to 10 MHz**, 100 mV AC excitation RMS.
- **Sample Geometry & Vacuum Capacitance:**

File: Cryocon-22C_and_Wayne_Kerr/Data/426K_100mV_18-21-00.dat
Time (s)	Light (A)	T (K)	f (Hz)	R (Ohm)	X (Ohm)
1.469	0.000	426.046	20.000	5130660.000	-46989770.000
2.853	0.000	426.046	21.363	2060391.000	-41508150.000
4.153	0.000	426.046	22.819	2003424.000	-38908630.000
5.375	0.000	426.046	24.375	1842916.000	-36466190.000
6.530	0.000	426.046	26.036	1667408.000	-34214290.000
7.608	0.000	426.047	27.811	1531250.000	-32038750.000
8.618	0.000	426.047	29.707	1438129.000	-30037100.000
9.571	0.000	426.046	31.732	1326634.000	-28173300.000
10.469	0.000	426.047	33.895	1171688.000	-26427800.000
11.315	0.000	426.047	36.205	1109051.000	-24702120.000
12.111	0.000	426.048	38.673	951079.900	-23219010.000
13.055	0.000	426.048	41.309	902421.200	-21759690.000
13.942	0.000	426.048	44.125	774542.600	-20389380.000
14.775	0.000	426.048	47.133	707981.100	-19113990.000
15.564	0.000	426.048	50.346	638071.900	-17854820.000
16.305	0.000	426.048	53.777	573722.900	-16788450.000
17.017	0.000	426.048	57.443	576609.200	-15742810.000
17.681	0.000	426.048	61.359	558137.300	-14778320.000
18.301	0.000	426.048	65.541	524886.200	-13833610.000
18.933	0.000	426.048	70.009	473852.200	-12970460.000
19.495	0.000	426.048	74.781	448796.900	-12162480.000
20.138	0.000	426.048	79.878	408969.000	-11406150.000
20.663	0.000	426.048	85.323	381435.800	-10697920.000
21.205	0.000	426.048	91.139	352694.400	-10019310.000
21.678	0.000	426.048	97.352	330289.300	-9391420.000
22.149	0.000	426.047	103.987	305792.600	-8806313.000
22.598	0.000	426.047	111.076	281255.000	-8248863.000
23.001	0.000	426.047	118.647	259646.100	-7736424.000
23.445	0.000	426.047	126.735	240742.200	-7250822.000
23.847	0.000	426.047	135.373	223261.500	-6797318.000
24.246	0.000	426.047	144.601	218824.300	-6370829.000
24.648	0.000	426.047	154.458	194053.200	-5981569.000
24.975	0.000	426.046	164.986	174361.900	-5597382.000
25.337	0.000	426.046	176.232	162528.000	-5246149.000
25.698	0.000	426.046	188.245	151555.500	-4916631.000
26.027	0.000	426.046	201.077	139371.500	-4608640.000
26.349	0.000	426.046	214.783	129935.300	-4320033.000
26.680	0.000	426.046	229.423	120159.500	-4048749.000
26.941	0.000	426.045	245.062	108372.400	-3796024.000
27.256	0.000	426.045	261.766	104178.000	-3554728.000
27.569	0.000	426.045	279.609	95339.930	-3332935.000
27.867	0.000	426.045	298.669	87199.780	-3123565.000
28.142	0.000	426.045	319.027	81058.810	-2927338.000
28.455	0.000	426.044	340.773	75016.200	-2742932.000
28.713	0.000	426.044	364.002	70177.610	-2570571.000
29.021	0.000	426.044	388.814	64491.180	-2409414.000
29.272	0.000	426.044	415.317	59973.370	-2258214.000
29.539	0.000	426.044	443.627	55279.170	-2115846.000
29.809	0.000	426.044	473.866	51028.030	-1982957.000
30.084	0.000	426.044	506.167	47445.720	-1858952.000
30.339	0.000	426.044	540.670	43886.760	-1741664.000
30.525	0.000	426.043	577.524	41230.640	-1632254.000
30.747	0.000	426.043	616.890	37981.190	-1529622.000
30.964	0.000	426.043	658.940	35006.120	-1433262.000
31.211	0.000	426.043	703.857	32776.870	-1342879.000
31.417	0.000	426.043	751.834	30132.920	-1258462.000
31.679	0.000	426.043	803.083	27964.900	-1179075.000
31.932	0.000	426.043	857.824	25904.330	-1104785.000
32.162	0.000	426.043	916.297	24242.020	-1035325.000
32.356	0.000	426.043	978.756	22454.400	-970147.200
32.894	0.000	426.043	1045.472	20704.780	-909344.000
33.480	0.000	426.043	1116.736	19459.290	-851992.600
33.977	0.000	426.043	1192.857	17758.060	-798348.500
34.459	0.000	426.043	1274.167	16633.880	-748041.300
34.894	0.000	426.043	1361.020	15484.840	-700916.800
35.416	0.000	426.043	1453.793	14401.390	-656788.600
35.836	0.000	426.043	1552.890	13308.690	-615286.200
36.237	0.000	426.043	1658.741	12334.760	-576615.100
36.651	0.000	426.043	1771.808	11542.120	-540208.100
37.050	0.000	426.043	1892.582	10697.450	-506222.000
37.390	0.000	426.043	2021.589	9949.689	-474368.500
37.708	0.000	426.044	2159.389	9256.508	-444380.100
38.009	0.000	426.044	2306.582	8663.453	-416399.400
38.426	0.000	426.044	2463.808	8061.188	-390083.400
38.733	0.000	426.044	2631.752	7539.163	-365494.200
39.080	0.000	426.045	2811.143	7047.213	-342429.000
39.348	0.000	426.045	3002.763	6530.889	-320936.600
39.632	0.000	426.045	3207.444	6086.360	-300601.400
39.876	0.000	426.045	3426.077	5661.380	-281678.600
40.148	0.000	426.045	3659.613	5311.661	-263857.100
40.436	0.000	426.046	3909.068	4946.746	-247238.400
40.798	0.000	426.046	4175.526	4613.892	-231662.600
41.126	0.000	426.046	4460.148	4273.907	-216983.600
41.440	0.000	426.046	4764.171	4033.354	-203334.100
41.805	0.000	426.046	5088.917	3716.828	-190529.700
42.115	0.000	426.046	5435.799	3473.486	-178544.800
42.391	0.000	426.046	5806.326	3271.114	-167235.000
42.678	0.000	426.046	6202.110	3031.101	-156677.200
42.947	0.000	426.046	6624.872	2823.942	-146856.200
43.239	0.000	426.046	7076.452	2671.951	-137527.100
43.530	0.000	426.046	7558.813	2478.113	-128891.300
43.873	0.000	426.046	8074.054	2346.105	-120720.700
44.216	0.000	426.046	8624.416	2160.214	-113112.800
44.534	0.000	426.046	9212.292	2044.660	-105924.300
44.804	0.000	426.046	9840.241	1906.000	-99303.450
45.087	0.000	426.046	10510.994	1799.346	-93037.710
45.469	0.000	426.046	11227.468	1675.446	-87156.070
45.852	0.000	426.046	11992.780	1580.363	-81674.440
46.218	0.000	426.046	12810.259	1470.308	-76525.760
46.447	0.000	426.046	13683.461	1385.302	-71680.900
46.692	0.000	426.046	14616.184	1299.498	-67164.180
46.975	0.000	426.046	15612.485	1223.003	-62925.390
47.262	0.000	426.046	16676.698	1142.458	-58963.100
47.517	0.000	426.046	17813.453	1064.350	-55246.510
47.825	0.000	426.046	19027.694	1007.594	-51765.540
48.119	0.000	426.046	20324.702	947.783	-48496.700
48.366	0.000	426.046	21710.121	890.912	-45428.660
48.580	0.000	426.046	23189.975	833.961	-42563.350
48.862	0.000	426.046	24770.702	776.494	-39877.910
49.214	0.000	426.046	26459.178	736.239	-37362.120
49.549	0.000	426.046	28262.749	687.039	-35002.510
49.811	0.000	426.046	30189.258	648.347	-32807.740
50.102	0.000	426.046	32247.086	608.779	-30723.240
50.439	0.000	426.046	34445.185	565.807	-28789.470
50.758	0.000	426.046	36793.115	548.056	-26968.710
50.985	0.000	426.046	39301.090	505.668	-25270.690
51.237	0.000	426.046	41980.020	473.174	-23678.480
51.647	0.000	426.046	44841.556	446.593	-22187.980
52.085	0.000	426.046	47898.147	420.114	-20786.380
52.473	0.000	426.046	51163.089	393.697	-19479.000
52.828	0.000	426.046	54650.583	375.156	-18253.280
53.178	0.000	426.046	58375.799	349.669	-17093.570
53.420	0.000	426.046	62354.942	313.916	-16012.910
53.852	0.000	426.046	66605.320	313.798	-15008.210
54.189	0.000	426.045	71145.421	290.663	-14059.540
54.504	0.000	426.045	75994.996	274.827	-13173.870
54.795	0.000	426.045	81175.138	267.363	-12341.340
55.095	0.000	426.045	86708.381	243.697	-11564.620
55.360	0.000	426.045	92618.793	229.955	-10834.230
55.677	0.000	426.045	98932.084	217.698	-10146.740
55.961	0.000	426.045	105675.715	195.114	-9519.253
56.313	0.000	426.045	112879.022	196.601	-8918.775
56.640	0.000	426.045	120573.336	186.902	-8354.948
57.034	0.000	426.045	128792.127	176.042	-7832.996
57.327	0.000	426.045	137571.146	162.491	-7332.030
57.711	0.000	426.045	146948.581	153.853	-6868.359
58.035	0.000	426.045	156965.221	148.944	-6434.116
58.296	0.000	426.045	167664.638	139.969	-6028.878
58.658	0.000	426.045	179093.373	132.357	-5648.522
58.965	0.000	426.045	191301.139	126.650	-5289.658
59.309	0.000	426.045	204341.039	121.567	-4960.150
59.633	0.000	426.045	218269.793	114.162	-4645.782
60.007	0.000	426.045	233147.990	110.687	-4348.505
60.310	0.000	426.045	249040.349	103.318	-4077.107
60.709	0.000	426.045	266015.998	99.476	-3821.046
61.023	0.000	426.045	284148.780	93.729	-3579.708
61.457	0.000	426.045	303517.570	88.755	-3353.095
61.910	0.000	426.046	324206.618	84.691	-3139.810
62.299	0.000	426.046	346305.920	80.626	-2942.409
62.652	0.000	426.046	369911.605	77.692	-2755.972
62.964	0.000	426.046	395126.353	74.510	-2582.050
63.288	0.000	426.046	422059.846	70.380	-2418.716
63.637	0.000	426.046	450829.241	66.866	-2265.167
64.010	0.000	426.046	481559.679	64.080	-2121.211
64.254	0.000	426.046	514384.835	62.495	-1986.315
64.523	0.000	426.047	549447.493	59.911	-1860.025
64.795	0.000	426.047	586900.171	57.425	-1742.285
65.058	0.000	426.047	626905.783	55.258	-1631.415
65.481	0.000	426.048	669638.348	53.224	-1527.923
65.712	0.000	426.048	715283.746	50.623	-1430.202
66.064	0.000	426.048	764040.529	48.057	-1339.343
66.437	0.000	426.048	816120.781	47.785	-1253.189
66.681	0.000	426.048	871751.044	45.906	-1172.635
66.967	0.000	426.048	931173.304	44.358	-1096.590
67.214	0.000	426.049	994646.037	42.679	-1026.029
67.539	0.000	426.049	1062445.341	-8.946	-952.808
67.828	0.000	426.049	1134866.134	-9.405	-890.210
68.319	0.000	426.049	1212223.437	-10.106	-830.372
68.584	0.000	426.049	1294853.743	-11.353	-776.847
68.870	0.000	426.049	1383116.481	-11.720	-725.672
69.341	0.000	426.049	1477395.584	-12.754	-677.432
69.795	0.000	426.049	1578101.150	-13.730	-631.203
70.084	0.000	426.049	1685671.237	-14.085	-588.402
70.355	0.000	426.049	1800573.758	-14.981	-547.507
70.779	0.000	426.048	1923308.524	-15.707	-509.576
71.025	0.000	426.048	2054409.414	-16.204	-473.267
71.365	0.000	426.048	2194446.698	-16.545	-438.928
71.697	0.000	426.048	2344029.518	-16.274	-406.675
72.033	0.000	426.048	2503808.540	-16.456	-376.989
72.369	0.000	426.048	2674478.780	-16.756	-347.516
72.767	0.000	426.048	2856782.629	-16.906	-320.345
73.062	0.000	426.048	3051513.084	-16.656	-294.194
73.297	0.000	426.048	3259517.196	-16.259	-269.574
73.582	0.000	426.048	3481699.752	-15.796	-246.055
73.846	0.000	426.048	3719027.216	-15.397	-223.778
74.176	0.000	426.048	3972531.929	-14.517	-202.332
74.567	0.000	426.048	4243316.602	-13.424	-182.162
74.828	0.000	426.048	4532559.110	-12.625	-163.311
75.094	0.000	426.048	4841517.618	-11.800	-144.852
75.366	0.000	426.048	5171536.051	-10.612	-127.085
75.763	0.000	426.048	5524049.945	-9.179	-110.060
76.038	0.000	426.048	5900592.685	-7.364	-93.847
76.311	0.000	426.048	6302802.180	-5.516	-78.523
76.613	0.000	426.048	6732427.985	-3.485	-63.863
76.893	0.000	426.048	7191338.911	-1.233	-49.884
77.188	0.000	426.048	7681531.159	1.352	-36.706
77.461	0.000	426.047	8205136.995	4.131	-24.527
77.814	0.000	426.047	8764434.032	6.983	-13.167
78.197	0.000	426.047	9361855.135	10.049	-2.833
78.499	0.000	426.048	9999999.000	13.147	6.400

File: Cryocon-22C_and_Wayne_Kerr/Data/428K_100mV_18-27-28.dat
Time (s)	Light (A)	T (K)	f (Hz)	R (Ohm)	X (Ohm)
1.474	0.000	428.046	20.000	4756896.000	-41362540.000
2.858	0.000	428.046	21.363	2183278.000	-41214500.000
4.157	0.000	428.046	22.819	2041178.000	-38595400.000
5.377	0.000	428.046	24.375	1867536.000	-36159980.000
6.522	0.000	428.046	26.036	1663479.000	-33954690.000
7.601	0.000	428.046	27.811	1534473.000	-31782200.000
8.615	0.000	428.046	29.707	1364305.000	-29736840.000
9.570	0.000	428.045	31.732	1290097.000	-27863120.000
10.469	0.000	428.045	33.895	1257365.000	-26198800.000
11.321	0.000	428.045	36.205	1054829.000	-24527060.000
12.120	0.000	428.044	38.673	977402.400	-22999240.000
13.063	0.000	428.044	41.309	914468.600	-21607760.000
13.952	0.000	428.045	44.125	798117.000	-20260270.000
14.837	0.000	428.045	47.133	712001.000	-18981310.000
15.629	0.000	428.044	50.346	639179.300	-17728500.000
16.443	0.000	428.044	53.777	608831.300	-16659510.000
17.149	0.000	428.044	57.443	602407.500	-15637330.000
17.813	0.000	428.044	61.359	577358.300	-14660260.000
18.437	0.000	428.044	65.541	536750.200	-13762460.000
19.035	0.000	428.045	70.009	500117.900	-12890520.000
19.636	0.000	428.044	74.781	453331.500	-12090800.000
20.242	0.000	428.044	79.878	409058.000	-11330260.000
20.832	0.000	428.045	85.323	381321.700	-10625400.000
21.377	0.000	428.045	91.139	351730.100	-9955430.000
21.875	0.000	428.045	97.352	325046.100	-9317278.000
22.334	0.000	428.045	103.987	305344.100	-8743405.000
22.796	0.000	428.045	111.076	278245.700	-8201245.000
23.262	0.000	428.045	118.647	258987.400	-7683568.000
23.666	0.000	428.045	126.735	237903.500	-7200753.000
24.037	0.000	428.045	135.373	222063.500	-6749896.000
24.431	0.000	428.044	144.601	200476.400	-6316777.000
24.833	0.000	428.044	154.458	197568.700	-5935036.000
25.216	0.000	428.044	164.986	174395.500	-5560056.000
25.559	0.000	428.044	176.232	164308.900	-5208885.000
25.861	0.000	428.044	188.245	150305.100	-4885814.000
26.202	0.000	428.044	201.077	140292.500	-4578247.000
26.519	0.000	428.044	214.783	128548.900	-4290249.000
26.781	0.000	428.044	229.423	119363.800	-4020716.000
27.060	0.000	428.044	245.062	110824.000	-3772292.000
27.324	0.000	428.044	261.766	103298.200	-3529615.000
27.568	0.000	428.044	279.609	95046.540	-3309496.000
27.850	0.000	428.045	298.669	87921.530	-3101065.000
28.121	0.000	428.044	319.027	81665.870	-2907488.000
28.376	0.000	428.044	340.773	75510.340	-2724801.000
28.642	0.000	428.044	364.002	69468.080	-2553469.000
28.906	0.000	428.044	388.814	63686.470	-2393210.000
29.149	0.000	428.044	415.317	59269.650	-2242999.000
29.420	0.000	428.044	443.627	55449.470	-2101620.000
29.660	0.000	428.044	473.866	51428.910	-1969532.000
29.907	0.000	428.044	506.167	47201.670	-1845138.000
30.098	0.000	428.044	540.670	44033.800	-1729904.000
30.311	0.000	428.044	577.524	41027.660	-1620924.000
30.494	0.000	428.044	616.890	37830.060	-1518888.000
30.802	0.000	428.044	658.940	35108.810	-1423342.000
30.988	0.000	428.044	703.857	32262.100	-1333718.000
31.199	0.000	428.044	751.834	30174.590	-1249409.000
31.470	0.000	428.044	803.083	28052.170	-1170942.000
31.720	0.000	428.044	857.824	25612.320	-1097174.000
31.944	0.000	428.044	916.297	24111.120	-1028246.000
32.133	0.000	428.044	978.756	22328.670	-963329.100
32.669	0.000	428.044	1045.472	20590.110	-903114.000
33.167	0.000	428.044	1116.736	19139.890	-846288.400
33.687	0.000	428.044	1192.857	17610.390	-793092.100
34.231	0.000	428.044	1274.167	16453.970	-742988.700
34.687	0.000	428.044	1361.020	15442.420	-696208.400
35.196	0.000	428.044	1453.793	14157.500	-652332.200
35.612	0.000	428.044	1552.890	13247.240	-611224.700
36.125	0.000	428.044	1658.741	12294.090	-572712.700
36.469	0.000	428.044	1771.808	11411.020	-536668.400
36.880	0.000	428.044	1892.582	10679.420	-502792.600
37.207	0.000	428.044	2021.589	9919.686	-471096.600
37.513	0.000	428.044	2159.389	9225.333	-441441.700
37.891	0.000	428.045	2306.582	8564.628	-413554.700
38.221	0.000	428.045	2463.808	8004.412	-387492.600
38.530	0.000	428.045	2631.752	7450.402	-363030.700
38.846	0.000	428.045	2811.143	6931.371	-340171.700
39.179	0.000	428.045	3002.763	6513.779	-318764.300
39.471	0.000	428.045	3207.444	6001.729	-298576.800
39.781	0.000	428.045	3426.077	5591.109	-279770.400
40.076	0.000	428.045	3659.613	5257.633	-262125.200
40.365	0.000	428.045	3909.068	4873.598	-245593.800
40.697	0.000	428.045	4175.526	4536.442	-230120.100
41.091	0.000	428.045	4460.148	4289.447	-215631.000
41.460	0.000	428.044	4764.171	3986.483	-202025.800
41.746	0.000	428.044	5088.917	3647.148	-189257.000
42.063	0.000	428.044	5435.799	3456.981	-177316.800
42.335	0.000	428.045	5806.326	3237.184	-166102.000
42.608	0.000	428.045	6202.110	3089.890	-155644.800
42.851	0.000	428.045	6624.872	2835.789	-145844.400
43.178	0.000	428.045	7076.452	2623.161	-136590.600
43.482	0.000	428.045	7558.813	2492.100	-127977.800
43.817	0.000	428.046	8074.054	2299.481	-119921.400
44.118	0.000	428.046	8624.416	2131.814	-112346.000
44.389	0.000	428.046	9212.292	2044.467	-105271.500
44.710	0.000	428.046	9840.241	1885.180	-98606.550
44.946	0.000	428.046	10510.994	1764.136	-92382.360
45.242	0.000	428.046	11227.468	1669.845	-86545.650
45.543	0.000	428.046	11992.780	1553.929	-81102.860
45.877	0.000	428.046	12810.259	1464.757	-75978.190
46.110	0.000	428.046	13683.461	1369.076	-71191.550
46.463	0.000	428.046	14616.184	1287.795	-66691.080
46.730	0.000	428.046	15612.485	1212.712	-62491.980
46.963	0.000	428.046	16676.698	1127.890	-58554.610
47.228	0.000	428.047	17813.453	1051.146	-54859.260
47.508	0.000	428.047	19027.694	988.150	-51405.800
47.770	0.000	428.047	20324.702	932.149	-48153.650
48.106	0.000	428.047	21710.121	872.040	-45116.050
48.340	0.000	428.047	23189.975	818.991	-42267.980
48.616	0.000	428.047	24770.702	763.620	-39611.440
48.936	0.000	428.047	26459.178	724.042	-37106.280
49.214	0.000	428.047	28262.749	668.700	-34761.870
49.445	0.000	428.047	30189.258	649.318	-32575.930
49.767	0.000	428.047	32247.086	595.754	-30507.290
50.018	0.000	428.048	34445.185	560.868	-28589.200
50.312	0.000	428.048	36793.115	532.974	-26783.240
50.547	0.000	428.048	39301.090	497.195	-25093.510
50.853	0.000	428.048	41980.020	468.617	-23516.390
51.270	0.000	428.048	44841.556	437.920	-22027.860
51.805	0.000	428.048	47898.147	416.438	-20642.700
52.204	0.000	428.048	51163.089	389.442	-19344.920
52.507	0.000	428.048	54650.583	366.693	-18119.030
52.884	0.000	428.048	58375.799	343.550	-16976.520
53.129	0.000	428.048	62354.942	316.181	-15888.900
53.563	0.000	428.048	66605.320	301.548	-14899.220
53.896	0.000	428.048	71145.421	289.855	-13961.410
54.224	0.000	428.048	75994.996	273.031	-13076.920
54.522	0.000	428.048	81175.138	253.251	-12253.510
54.829	0.000	428.048	86708.381	243.242	-11482.590
55.142	0.000	428.048	92618.793	229.033	-10758.010
55.395	0.000	428.048	98932.084	215.560	-10074.150
55.746	0.000	428.048	105675.715	215.099	-9450.651
56.076	0.000	428.048	112879.022	192.042	-8850.421
56.373	0.000	428.048	120573.336	185.558	-8293.723
56.748	0.000	428.048	128792.127	178.573	-7762.687
56.993	0.000	428.048	137571.146	163.177	-7282.042
57.445	0.000	428.048	146948.581	151.804	-6820.804
57.692	0.000	428.048	156965.221	144.529	-6388.386
57.940	0.000	428.048	167664.638	139.961	-5986.625
58.277	0.000	428.048	179093.373	130.570	-5607.222
58.626	0.000	428.048	191301.139	127.841	-5253.228
58.994	0.000	428.048	204341.039	119.923	-4925.573
59.315	0.000	428.048	218269.793	113.330	-4613.233
59.604	0.000	428.048	233147.990	112.147	-4324.311
59.877	0.000	428.048	249040.349	101.856	-4048.939
60.265	0.000	428.048	266015.998	97.621	-3794.636
60.522	0.000	428.048	284148.780	93.407	-3554.078
60.810	0.000	428.048	303517.570	88.082	-3328.955
61.205	0.000	428.048	324206.618	83.902	-3118.992
61.544	0.000	428.048	346305.920	80.175	-2922.059
61.862	0.000	428.048	369911.605	76.283	-2736.020
62.167	0.000	428.048	395126.353	74.188	-2564.359
62.479	0.000	428.048	422059.846	70.118	-2400.847
62.808	0.000	428.048	450829.241	66.840	-2249.647
63.114	0.000	428.048	481559.679	64.273	-2106.692
63.363	0.000	428.048	514384.835	61.372	-1972.529
63.658	0.000	428.048	549447.493	59.543	-1846.967
63.913	0.000	428.048	586900.171	56.654	-1729.763
64.231	0.000	428.047	626905.783	54.535	-1619.828
64.540	0.000	428.047	669638.348	52.392	-1516.897
64.849	0.000	428.047	715283.746	50.522	-1419.818
65.236	0.000	428.046	764040.529	49.317	-1326.934
65.562	0.000	428.046	816120.781	47.237	-1244.322
65.894	0.000	428.046	871751.044	45.446	-1164.094
66.137	0.000	428.046	931173.304	44.263	-1088.965
66.479	0.000	428.046	994646.037	42.805	-1018.913
66.950	0.000	428.046	1062445.341	-8.770	-945.903
67.445	0.000	428.046	1134866.134	-9.795	-883.935
67.842	0.000	428.046	1212223.437	-10.322	-824.602
68.084	0.000	428.046	1294853.743	-11.304	-771.248
68.459	0.000	428.046	1383116.481	-11.721	-720.584
68.871	0.000	428.046	1477395.584	-12.667	-672.531
69.353	0.000	428.046	1578101.150	-13.743	-626.833
69.609	0.000	428.046	1685671.237	-13.788	-584.242
69.969	0.000	428.046	1800573.758	-14.867	-543.518
70.426	0.000	428.046	1923308.524	-15.612	-505.799
70.786	0.000	428.046	2054409.414	-16.038	-469.818
71.121	0.000	428.046	2194446.698	-16.464	-435.659
71.402	0.000	428.046	2344029.518	-16.110	-403.600
71.745	0.000	428.046	2503808.540	-16.312	-374.090
72.134	0.000	428.046	2674478.780	-16.686	-344.900
72.550	0.000	428.046	2856782.629	-16.758	-317.869
72.949	0.000	428.046	3051513.084	-16.533	-291.920
73.318	0.000	428.046	3259517.196	-16.051	-267.381
73.634	0.000	428.046	3481699.752	-15.631	-244.008
73.978	0.000	428.046	3719027.216	-15.269	-221.894
74.328	0.000	428.046	3972531.929	-14.412	-200.631
74.597	0.000	428.046	4243316.602	-13.397	-180.615
74.874	0.000	428.046	4532559.110	-12.499	-161.813
75.142	0.000	428.046	4841517.618	-11.654	-143.485
75.507	0.000	428.046	5171536.051	-10.428	-125.812
76.033	0.000	428.046	5524049.945	-9.022	-108.903
76.290	0.000	428.046	5900592.685	-7.237	-92.788
76.626	0.000	428.046	6302802.180	-5.381	-77.546
76.928	0.000	428.046	6732427.985	-3.338	-62.968
77.247	0.000	428.046	7191338.911	-1.083	-49.091
77.589	0.000	428.046	7681531.159	1.491	-35.988
77.878	0.000	428.046	8205136.995	4.275	-23.881
78.140	0.000	428.046	8764434.032	7.117	-12.598
78.592	0.000	428.046	9361855.135	10.174	-2.334
78.942	0.000	428.046	9999999.000	13.268	6.838

File: Cryocon-22C_and_Wayne_Kerr/Data/430K_100mV_18-33-55.dat
Time (s)	Light (A)	T (K)	f (Hz)	R (Ohm)	X (Ohm)
1.475	0.000	430.048	20.000	-1099643.000	-44106490.000
2.859	0.000	430.048	21.363	2320131.000	-40792180.000
4.158	0.000	430.048	22.819	2050516.000	-38257710.000
5.376	0.000	430.048	24.375	1867499.000	-35867350.000
6.532	0.000	430.048	26.036	1702062.000	-33611940.000
7.611	0.000	430.048	27.811	1551244.000	-31557630.000
8.623	0.000	430.048	29.707	1400469.000	-29516050.000
9.587	0.000	430.048	31.732	1291162.000	-27655670.000
10.484	0.000	430.048	33.895	1278792.000	-26022810.000
11.328	0.000	430.048	36.205	1076462.000	-24345530.000
12.124	0.000	430.048	38.673	1073464.000	-22850500.000
13.076	0.000	430.048	41.309	934391.600	-21421510.000
13.964	0.000	430.048	44.125	829944.400	-20070960.000
14.806	0.000	430.048	47.133	693149.800	-18746360.000
15.588	0.000	430.048	50.346	659431.900	-17567370.000
16.325	0.000	430.047	53.777	599874.800	-16552940.000
17.060	0.000	430.046	57.443	607877.500	-15516850.000
17.758	0.000	430.046	61.359	571930.400	-14559880.000
18.392	0.000	430.045	65.541	528648.900	-13642780.000
19.030	0.000	430.045	70.009	500892.000	-12784790.000
19.621	0.000	430.044	74.781	446868.400	-11978810.000
20.242	0.000	430.044	79.878	408804.600	-11231490.000
20.789	0.000	430.044	85.323	382266.700	-10529000.000
21.313	0.000	430.044	91.139	357803.600	-9870074.000
21.790	0.000	430.044	97.352	332578.900	-9253015.000
22.303	0.000	430.044	103.987	305757.900	-8675320.000
22.769	0.000	430.044	111.076	277031.300	-8136552.000
23.191	0.000	430.043	118.647	258606.900	-7622867.000
23.608	0.000	430.043	126.735	238854.200	-7147084.000
24.098	0.000	430.043	135.373	222853.700	-6698231.000
24.458	0.000	430.042	144.601	191757.500	-6273415.000
24.884	0.000	430.042	154.458	195583.100	-5892254.000
25.177	0.000	430.042	164.986	177014.600	-5514078.000
25.509	0.000	430.042	176.232	161040.100	-5170263.000
25.833	0.000	430.042	188.245	150087.400	-4846078.000
26.126	0.000	430.042	201.077	139171.500	-4541547.000
26.413	0.000	430.042	214.783	128096.900	-4255902.000
26.674	0.000	430.042	229.423	118223.200	-3989304.000
26.936	0.000	430.042	245.062	110320.300	-3741629.000
27.267	0.000	430.042	261.766	103141.500	-3503009.000
27.534	0.000	430.042	279.609	93305.680	-3282772.000
27.813	0.000	430.042	298.669	86686.760	-3076580.000
28.037	0.000	430.042	319.027	81071.480	-2883721.000
28.368	0.000	430.042	340.773	74906.760	-2702394.000
28.616	0.000	430.042	364.002	68990.140	-2532995.000
28.884	0.000	430.042	388.814	63775.030	-2373952.000
29.135	0.000	430.042	415.317	59095.230	-2224300.000
29.433	0.000	430.042	443.627	54892.660	-2085083.000
29.712	0.000	430.042	473.866	50880.610	-1953987.000
29.899	0.000	430.042	506.167	46850.450	-1830565.000
30.116	0.000	430.042	540.670	43586.180	-1715747.000
30.361	0.000	430.042	577.524	40509.480	-1607417.000
30.577	0.000	430.042	616.890	37390.320	-1506203.000
30.945	0.000	430.042	658.940	34772.110	-1411726.000
31.143	0.000	430.042	703.857	32324.350	-1323128.000
31.390	0.000	430.042	751.834	30081.170	-1239756.000
31.659	0.000	430.043	803.083	27332.540	-1161736.000
31.847	0.000	430.043	857.824	25679.390	-1088494.000
32.087	0.000	430.042	916.297	23965.010	-1020085.000
32.380	0.000	430.042	978.756	22191.530	-955638.100
32.917	0.000	430.042	1045.472	20449.360	-895983.000
33.535	0.000	430.042	1116.736	18836.740	-839265.500
34.015	0.000	430.042	1192.857	17705.320	-786728.500
34.517	0.000	430.043	1274.167	16327.690	-737085.100
34.939	0.000	430.043	1361.020	15325.690	-690578.700
35.349	0.000	430.043	1453.793	14144.960	-647241.500
35.761	0.000	430.043	1552.890	13129.880	-606390.500
36.186	0.000	430.043	1658.741	12190.870	-568238.200
36.570	0.000	430.043	1771.808	11328.860	-532309.000
36.921	0.000	430.043	1892.582	10558.780	-498791.800
37.308	0.000	430.043	2021.589	9778.030	-467383.700
37.608	0.000	430.043	2159.389	9167.721	-437903.000
38.052	0.000	430.043	2306.582	8512.581	-410272.700
38.418	0.000	430.043	2463.808	7943.442	-384381.400
38.729	0.000	430.044	2631.752	7433.347	-360139.300
39.059	0.000	430.044	2811.143	6867.206	-337409.500
39.377	0.000	430.044	3002.763	6400.029	-316061.000
39.691	0.000	430.044	3207.444	5955.505	-296209.500
40.027	0.000	430.044	3426.077	5587.752	-277465.100
40.293	0.000	430.044	3659.613	5213.476	-260002.000
40.573	0.000	430.044	3909.068	4867.360	-243629.900
40.966	0.000	430.044	4175.526	4502.356	-228271.300
41.354	0.000	430.044	4460.148	4207.860	-213855.000
41.703	0.000	430.044	4764.171	3920.668	-200325.200
42.048	0.000	430.044	5088.917	3659.228	-187727.800
42.363	0.000	430.044	5435.799	3415.152	-175865.200
42.705	0.000	430.044	5806.326	3203.968	-164830.700
42.942	0.000	430.044	6202.110	2985.057	-154361.000
43.246	0.000	430.044	6624.872	2749.265	-144617.300
43.534	0.000	430.044	7076.452	2686.043	-135481.000
43.772	0.000	430.044	7558.813	2447.279	-126927.400
44.106	0.000	430.044	8074.054	2297.675	-118915.000
44.463	0.000	430.045	8624.416	2147.928	-111437.000
44.764	0.000	430.045	9212.292	1979.520	-104388.400
45.071	0.000	430.045	9840.241	1892.155	-97824.180
45.319	0.000	430.045	10510.994	1763.312	-91632.450
45.582	0.000	430.045	11227.468	1636.049	-85852.310
45.907	0.000	430.044	11992.780	1531.636	-80457.010
46.172	0.000	430.044	12810.259	1437.335	-75359.160
46.444	0.000	430.044	13683.461	1341.915	-70614.310
46.722	0.000	430.044	14616.184	1268.945	-66152.200
46.994	0.000	430.044	15612.485	1184.385	-61980.910
47.292	0.000	430.044	16676.698	1108.807	-58069.500
47.673	0.000	430.044	17813.453	1029.745	-54412.320
47.916	0.000	430.044	19027.694	978.028	-50981.910
48.186	0.000	430.044	20324.702	912.693	-47757.750
48.423	0.000	430.044	21710.121	875.685	-44754.790
48.731	0.000	430.044	23189.975	800.027	-41927.460
48.983	0.000	430.044	24770.702	760.327	-39273.270
49.268	0.000	430.044	26459.178	711.764	-36797.140
49.503	0.000	430.044	28262.749	671.866	-34469.740
49.828	0.000	430.044	30189.258	623.549	-32284.340
50.193	0.000	430.045	32247.086	585.139	-30259.470
50.454	0.000	430.045	34445.185	552.282	-28345.600
50.786	0.000	430.045	36793.115	517.034	-26565.930
51.024	0.000	430.045	39301.090	491.335	-24887.770
51.359	0.000	430.045	41980.020	461.366	-23315.000
51.782	0.000	430.046	44841.556	431.605	-21843.560
52.185	0.000	430.046	47898.147	407.581	-20466.300
52.649	0.000	430.046	51163.089	377.281	-19176.410
52.948	0.000	430.046	54650.583	355.230	-17962.900
53.326	0.000	430.046	58375.799	339.590	-16830.720
53.574	0.000	430.046	62354.942	332.980	-15775.730
54.042	0.000	430.046	66605.320	299.453	-14776.150
54.332	0.000	430.046	71145.421	282.764	-13844.400
54.587	0.000	430.046	75994.996	271.256	-12964.710
54.913	0.000	430.046	81175.138	249.173	-12151.190
55.283	0.000	430.046	86708.381	234.033	-11393.380
55.578	0.000	430.047	92618.793	224.560	-10670.120
55.886	0.000	430.047	98932.084	211.988	-9994.533
56.261	0.000	430.047	105675.715	191.184	-9369.056
56.523	0.000	430.047	112879.022	189.962	-8772.493
56.859	0.000	430.047	120573.336	178.117	-8221.157
57.137	0.000	430.047	128792.127	186.119	-7707.179
57.461	0.000	430.047	137571.146	158.358	-7218.206
57.833	0.000	430.047	146948.581	151.873	-6759.198
58.167	0.000	430.048	156965.221	145.604	-6337.482
58.426	0.000	430.048	167664.638	137.473	-5934.712
58.729	0.000	430.048	179093.373	130.016	-5560.679
59.028	0.000	430.048	191301.139	126.385	-5206.889
59.393	0.000	430.048	204341.039	119.175	-4883.362
59.705	0.000	430.048	218269.793	111.496	-4574.257
60.096	0.000	430.048	233147.990	104.429	-4276.250
60.373	0.000	430.048	249040.349	101.216	-4015.135
60.669	0.000	430.048	266015.998	96.356	-3762.090
60.954	0.000	430.048	284148.780	92.251	-3524.763
61.232	0.000	430.048	303517.570	86.690	-3301.800
61.650	0.000	430.048	324206.618	83.385	-3092.375
61.894	0.000	430.048	346305.920	78.575	-2896.605
62.259	0.000	430.048	369911.605	75.999	-2712.818
62.573	0.000	430.048	395126.353	73.116	-2541.849
62.848	0.000	430.048	422059.846	69.841	-2380.786
63.238	0.000	430.048	450829.241	65.900	-2230.358
63.603	0.000	430.048	481559.679	63.905	-2088.964
63.992	0.000	430.048	514384.835	60.629	-1954.931
64.243	0.000	430.048	549447.493	59.020	-1832.480
64.573	0.000	430.048	586900.171	56.179	-1715.403
64.872	0.000	430.048	626905.783	54.004	-1606.043
65.168	0.000	430.048	669638.348	52.139	-1504.020
65.454	0.000	430.048	715283.746	50.104	-1407.229
65.793	0.000	430.048	764040.529	49.320	-1315.363
66.042	0.000	430.048	816120.781	47.132	-1233.704
66.370	0.000	430.048	871751.044	44.975	-1154.025
66.716	0.000	430.048	931173.304	43.722	-1079.653
67.060	0.000	430.048	994646.037	42.335	-1010.109
67.364	0.000	430.048	1062445.341	-8.905	-937.919
67.672	0.000	430.048	1134866.134	-9.547	-876.265
68.117	0.000	430.048	1212223.437	-10.382	-817.683
68.494	0.000	430.048	1294853.743	-11.246	-764.741
68.830	0.000	430.048	1383116.481	-11.789	-714.309
69.274	0.000	430.048	1477395.584	-12.457	-666.577
69.793	0.000	430.048	1578101.150	-13.501	-621.320
70.066	0.000	430.048	1685671.237	-13.820	-579.126
70.319	0.000	430.048	1800573.758	-14.751	-538.745
70.787	0.000	430.048	1923308.524	-15.478	-501.411
71.100	0.000	430.048	2054409.414	-15.890	-465.583
71.422	0.000	430.048	2194446.698	-16.303	-431.753
71.711	0.000	430.047	2344029.518	-16.060	-400.183
72.043	0.000	430.047	2503808.540	-16.177	-370.755
72.474	0.000	430.047	2674478.780	-16.529	-341.752
72.889	0.000	430.047	2856782.629	-16.590	-314.914
73.191	0.000	430.047	3051513.084	-16.362	-289.139
73.432	0.000	430.046	3259517.196	-15.997	-264.799
73.771	0.000	430.046	3481699.752	-15.462	-241.764
74.141	0.000	430.046	3719027.216	-15.107	-219.790
74.385	0.000	430.046	3972531.929	-14.303	-198.585
74.704	0.000	430.046	4243316.602	-13.250	-178.759
74.941	0.000	430.046	4532559.110	-12.357	-160.069
75.303	0.000	430.046	4841517.618	-11.496	-141.869
75.569	0.000	430.046	5171536.051	-10.293	-124.315
75.956	0.000	430.046	5524049.945	-8.861	-107.525
76.253	0.000	430.046	5900592.685	-7.048	-91.520
76.500	0.000	430.046	6302802.180	-5.216	-76.371
76.893	0.000	430.046	6732427.985	-3.171	-61.903
77.191	0.000	430.046	7191338.911	-0.908	-48.125
77.554	0.000	430.046	7681531.159	1.647	-35.129
77.948	0.000	430.046	8205136.995	4.444	-23.107
78.216	0.000	430.046	8764434.032	7.266	-11.910
78.500	0.000	430.046	9361855.135	10.320	-1.726
78.828	0.000	430.046	9999999.000	13.407	7.365
